Repository: Jesperkemist/PerovskiteTandemDatabase

## About The Project
This repo is associated to a paper with the title:
A FAIR Framework for Machine-Actionable Perovskite Tandem Solar Cell Data

## Resources
9.1 Online resources
1) Online documentation of the project, including a description of the structure of the data schema, and all defined modules
https://jesperkemist.github.io/PerovskiteTandemDatabase/

2) A PDF file describing the structure of the data schema, including all defined modules.
https://github.com/Jesperkemist/PerovskiteTandemDatabase/tree/main/module_descriptions

3) Example JSON files describing a representative perovskite tandem devices.

File: seed_dataset/Json_data_tandem_cell_initial_data_106.archive.json
{
    "data": {
        "m_def": "perovskite_solar_cell_database.schema_packages.tandem.schema.PerovskiteTandemSolarCell",
        "reference": {
            "publication_date": "2022-01-20T00:00:00",
            "journal": "Advanced Materials",
            "free_text_comment": "Target",
            "name_of_person_entering_the_data": "Florian Scheler",
            "data_entered_by_author": false,
            "part_of_initial_dataset": true,
            "DOI_number": "10.1002/adma.202108829",
            "publication_authors": [
                "Qin et al."
            ],
            "ID_temp": 106
        },
        "general": {
            "number_of_junctions": 2,
            "number_of_terminals": 2,
            "architecture": "Monolithic",
            "flexible": false,
            "semitransparent": false,
            "encapsulated": false,
            "active_area": 0.0625,
            "number_of_cells": 1,
            "photoabsorbers": [
                "OPV",
                "Perovskite"
            ],
            "photoabsorbers_string": "OPV-Perovskite",
            "photoabsorbers_bandgaps": [
                1.22,
                1.79
            ]
        },
        "key_performance_metrics": {
            "power_conversion_efficiency": 21.7,
            "short_circuit_current_density": 15.7,
            "open_circuit_voltage": 1.88,
            "fill_factor": 0.738
        },
        "device_stack": [
            {
                "layer_index": 1,
                "functionality": "back contact",
                "device_subset": 0,
                "name": "Ag",
                "components": [
                    {
                        "name": "Ag",
                        "functionality": "majority phase"
                    }
                ],
                "deposition_procedure": {
                    "substrate_layer": "on upper layer",
                    "steps": [
                        {
                            "method": "Evaporation",
                            "m_def": "perovskite_solar_cell_database.schema_packages.tandem.device_stack.Evaporation"
                        }
                    ]
                },
                "m_def": "perovskite_solar_cell_database.schema_packages.tandem.device_stack.GeneralLayer"
            },
            {
                "layer_index": 2,
                "functionality": "electron transport layer",
                "device_subset": 0,
                "name": "PDINN",
                "components": [
                    {
                        "name": "PDINN",
                        "functionality": "majority phase"
                    }
                ],
                "deposition_procedure": {
                    "substrate_layer": "on upper layer",
                    "steps": [
                        {
                            "method": "SpinCoating",
                            "m_def": "perovskite_solar_cell_database.schema_packages.tandem.device_stack.SpinCoating"
                        }
                    ]
                },
                "m_def": "perovskite_solar_cell_database.schema_packages.tandem.device_stack.GeneralLayer"
            },
            {
                "layer_index": 3,
                "functionality": "photoabsorber",
                "device_subset": 0,
                "name": "OPV",
                "properties": {
                    "thickness": {
                        "value": 120
                    },
                    "band_gap": {
                        "value": 1.22,
                        "graded": false,
                        "determined_by": "absorption Tauc-plot"
                    }
                },
                "components": [
                    {
                        "name": "BTPV-4Cl-eC9",
                        "functionality": "majority phase",
                        "amount": {
                            "mol_fraction": 0.6
                        }
                    },
                    {
                        "name": "PTB7-Th",
                        "functionality": "majority phase",
                        "amount": {
                            "mol_fraction": 0.4
                        }
                    }
                ],
                "deposition_procedure": {
                    "substrate_layer": "on upper layer",
                    "steps": [
                        {
                            "method": "SpinCoating",
                            "m_def": "perovskite_solar_cell_database.schema_packages.tandem.device_stack.SpinCoating"
                        }
                    ]
                },
                "m_def": "perovskite_solar_cell_database.schema_packages.tandem.device_stack.Photoabsorber_OPV",
                "blend": "BTPV-4Cl-eC9:PTB7-Th"
            },
            {
                "layer_index": 4,
                "functionality": "hole transport layer",
                "device_subset": 0,
                "name": "MoO3",
                "properties": {
                    "thickness": {
                        "value": 30.0
                    }
                },
                "components": [
                    {
                        "name": "MoO3",
                        "functionality": "majority phase"
                    }
                ],
                "deposition_procedure": {
                    "substrate_layer": "on upper layer",
                    "steps": [
                        {
                            "method": "Evaporation",
                            "m_def": "perovskite_solar_cell_database.schema_packages.tandem.device_stack.Evaporation"
                        }
                    ]
                },
                "m_def": "perovskite_solar_cell_database.schema_packages.tandem.device_stack.GeneralLayer"
            },
            {
                "layer_index": 5,
                "functionality": "recombination layer",
                "device_subset": 0,
                "name": "Ag",
                "properties": {
                    "thickness": {
                        "value": 1.0
                    }
                },
                "components": [
                    {
                        "name": "Ag",
                        "functionality": "majority phase"
                    }
                ],
                "deposition_procedure": {
                    "substrate_layer": "on upper layer",
                    "steps": [
                        {
                            "method": "Evaporation",
                            "m_def": "perovskite_solar_cell_database.schema_packages.tandem.device_stack.Evaporation"
                        }
                    ]
                },
                "m_def": "perovskite_solar_cell_database.schema_packages.tandem.device_stack.GeneralLayer"
            },
            {
                "layer_index": 6,
                "functionality": "electron transport layer",
                "device_subset": 0,
                "name": "BCP",
                "properties": {
                    "thickness": {
                        "value": 20.0
                    }
                },
                "components": [
                    {
                        "name": "BCP",
                        "functionality": "majority phase"
                    }
                ],
                "deposition_procedure": {
                    "substrate_layer": "on upper layer",
                    "steps": [
                        {
                            "method": "Evaporation",
                            "m_def": "perovskite_solar_cell_database.schema_packages.tandem.device_stack.Evaporation"
                        }
                    ]
                },
                "m_def": "perovskite_solar_cell_database.schema_packages.tandem.device_stack.GeneralLayer"
            },
            {
                "layer_index": 7,
                "functionality": "electron transport layer",
                "device_subset": 0,
                "name": "C60",
                "properties": {
                    "thickness": {
                        "value": 6.0
                    }
                },
                "components": [
                    {
                        "name": "C60",
                        "functionality": "majority phase"
                    }
                ],
                "deposition_procedure": {
                    "substrate_layer": "on upper layer",
                    "steps": [
                        {
                            "method": "Evaporation",
                            "m_def": "perovskite_solar_cell_database.schema_packages.tandem.device_stack.Evaporation"
                        }
                    ]
                },
                "m_def": "perovskite_solar_cell_database.schema_packages.tandem.device_stack.GeneralLayer"
            },
            {
                "layer_index": 8,
                "functionality": "photoabsorber",
                "device_subset": 0,
                "name": "Perovskite",
                "properties": {
                    "crystallinity": {
                        "value": "polycrystalline"
                    },
                    "thickness": {
                        "value": 600.0
                    },
                    "band_gap": {
                        "value": 1.79,
                        "graded": false,
                        "determined_by": "absorption Tauc-plot"
                    }
                },
                "deposition_procedure": {
                    "substrate_layer": "on upper layer",
                    "antisolvent": true,
                    "duration": 15.0,
                    "steps": [
                        {
                            "method": "SpinCoating",
                            "solution": {
                                "components": [
                                    {
                                        "name": "DMF"
                                    },
                                    {
                                        "name": "DMSO"
                                    }
                                ]
                            },
                            "m_def": "perovskite_solar_cell_database.schema_packages.tandem.device_stack.SpinCoating"
                        },
                        {
                            "method": "Heating",
                            "temperature_segments": [
                                {
                                    "temperature_end": 100.0,
                                    "time_of_segment": 15.0
                                }
                            ],
                            "m_def": "perovskite_solar_cell_database.schema_packages.tandem.device_stack.Heating"
                        }
                    ]
                },
                "m_def": "perovskite_solar_cell_database.schema_packages.tandem.device_stack.Photoabsorber_Perovskite",
                "has_a_2D_perovskite_capping_layer": false,
                "lead_free": false,
                "inorganic": false,
                "composition": {
                    "band_gap": 1.79,
                    "sample_type": "Polycrystalline film",
                    "dimensionality": "3D",
                    "short_form": "FAMAPbBrI",
                    "long_form": "FA0.6MA0.4PbBr1.2I1.8",
                    "ions_a_site": [
                        {
                            "ion": "FA",
                            "coefficient": 0.6,
                            "molecular_formula": "CH5N2+",
                            "smile": "C(=[NH2+])N",
                            "common_name": "Formamidinium",
                            "iupac_name": "aminomethylideneazanium",
                            "cas_number": "nan",
                            "source_compound_smile": "C(=N)N",
                            "source_compound_iupac_name": "methanimidamide",
                            "source_compound_cas_number": "463-52-5",
                            "abbreviation": "FA"
                        },
                        {
                            "ion": "MA",
                            "coefficient": 0.4,
                            "molecular_formula": "CH6N+",
                            "smile": "C[NH3+]",
                            "common_name": "Methylammonium",
                            "iupac_name": "methylazanium",
                            "cas_number": "17000-00-9",
                            "source_compound_smile": "CN",
                            "source_compound_iupac_name": "methanamine",
                            "source_compound_cas_number": "74-89-5",
                            "abbreviation": "MA"
                        }
                    ],
                    "ions_b_site": [
                        {
                            "ion": "Pb",
                            "coefficient": 1.0,
                            "molecular_formula": "Pb2+",
                            "smile": "[Pb+2]",
                            "common_name": "Lead",
                            "iupac_name": "lead(2+)",
                            "cas_number": "14280-50-3",
                            "source_compound_smile": "[Pb]",
                            "source_compound_iupac_name": "Lead",
                            "source_compound_cas_number": "7439-92-1",
                            "abbreviation": "Pb"
                        }
                    ],
                    "ions_x_site": [
                        {
                            "ion": "Br",
                            "coefficient": 1.2,
                            "molecular_formula": "Br-",
                            "smile": "[Br-]",
                            "common_name": "Bromide",
                            "iupac_name": "Bromide",
                            "cas_number": "24959-67-9",
                            "source_compound_smile": "BrBr",
                            "source_compound_iupac_name": "molecular bromine",
                            "source_compound_cas_number": "7726-95-6",
                            "abbreviation": "Br"
                        },
                        {
                            "ion": "I",
                            "coefficient": 1.8,
                            "molecular_formula": "I-",
                            "smile": "[I-]",
                            "common_name": "Iodide",
                            "iupac_name": "Iodide",
                            "cas_number": "20461-54-5",
                            "source_compound_smile": "II",
                            "source_compound_iupac_name": "molecular iodine",
                            "source_compound_cas_number": "7553-56-2",
                            "abbreviation": "I"
                        }
                    ]
                }
            },
            {
                "layer_index": 9,
                "functionality": "self assembled monolayer",
                "device_subset": 0,
                "name": "2PACz",
                "components": [
                    {
                        "name": "2PACz",
                        "functionality": "majority phase"
                    }
                ],
                "deposition_procedure": {
                    "substrate_layer": "on upper layer",
                    "steps": [
                        {
                            "method": "SpinCoating",
                            "m_def": "perovskite_solar_cell_database.schema_packages.tandem.device_stack.SpinCoating"
                        }
                    ]
                },
                "m_def": "perovskite_solar_cell_database.schema_packages.tandem.device_stack.GeneralLayer"
            },
            {
                "layer_index": 10,
                "functionality": "front contact",
                "device_subset": 0,
                "name": "ITO",
                "components": [
                    {
                        "name": "ITO",
                        "functionality": "majority phase"
                    }
                ],
                "m_def": "perovskite_solar_cell_database.schema_packages.tandem.device_stack.GeneralLayer"
            },
            {
                "layer_index": 11,
                "functionality": "substrate",
                "device_subset": 0,
                "name": "SLG",
                "components": [
                    {
                        "name": "SLG",
                        "functionality": "majority phase"
                    }
                ],
                "m_def": "perovskite_solar_cell_database.schema_packages.tandem.device_stack.GeneralLayer"
            }
        ],
        "measurements": {
            "jv": [
                {
                    "certified": false,
                    "device_subset": 0,
                    "measurement_conditions": {
                        "delay_time": 1.0,
                        "voltage_step": 20.0,
                        "scan_speed": 20.0,
                        "scan_direction": "reversed"
                    },
                    "illumination": {
                        "intensity": 100.0,
                        "mask": true,
                        "mask_area": 0.0625
                    },
                    "light_source": {
                        "spectrum": "AM1.5",
                        "light_source": "Xenon",
                        "light_source_model": "Enli-tech",
                        "solar_simulator_class": "AAA"
                    },
                    "light_regime": "standard light",
                    "results": {
                        "short_circuit_current_density": 15.7,
                        "open_circuit_voltage": 1.88,
                        "fill_factor": 0.738,
                        "power_conversion_efficiency": 21.7
                    },
                    "environmental_conditions": {
                        "atmosphere": "N2",
                        "ambient_temperature": 25.0
                    }
                },
                {
                    "device_subset": 1,
                    "measurement_conditions": {
                        "delay_time": 1.0,
                        "voltage_step": 20.0,
                        "scan_speed": 20.0
                    },
                    "illumination": {
                        "intensity": 100.0,
                        "mask": true,
                        "mask_area": 0.0625
                    },
                    "light_source": {
                        "spectrum": "AM1.5",
                        "light_source": "Xenon",
                        "light_source_model": "Enli-tech",
                        "solar_simulator_class": "AAA"
                    },
                    "light_regime": "standard light",
                    "results": {
                        "short_circuit_current_density": 28.6,
                        "open_circuit_voltage": 0.65,
                        "fill_factor": 0.692,
                        "power_conversion_efficiency": 12.6
                    }
                },
                {
                    "device_subset": 2,
                    "measurement_conditions": {
                        "delay_time": 1.0,
                        "voltage_step": 20.0,
                        "scan_speed": 20.0
                    },
                    "illumination": {
                        "intensity": 100.0,
                        "mask": true,
                        "mask_area": 0.0625
                    },
                    "light_source": {
                        "spectrum": "AM1.5",
                        "light_source": "Xenon",
                        "light_source_model": "Enli-tech",
                        "solar_simulator_class": "AAA"
                    },
                    "light_regime": "standard light",
                    "results": {
                        "short_circuit_current_density": 16.9,
                        "open_circuit_voltage": 1.25,
                        "fill_factor": 0.83,
                        "power_conversion_efficiency": 17.6
                    }
                }
            ],
            "eqe": [
                {
                    "bias_light": true,
                    "bias_illumination": {
                        "intensity": 50.0
                    },
                    "device_subset": 1,
                    "results": {
                        "integrated_short_circuit_current_density": 15.84
                    }
                },
                {
                    "bias_light": true,
                    "bias_illumination": {
                        "intensity": 50.0
                    },
                    "device_subset": 2
                }
            ],
            "stability": [
                {
                    "duration": 43200.0,
                    "illuminated": true,
                    "device_subset": 0,
                    "results": {
                        "power_conversion_efficiency_end": 85.0,
                        "burn_in": true
                    },
                    "environmental_conditions": {
                        "device_temperature": 25.0,
                        "ambient_temperature": 25.0,
                        "atmosphere": "N2"
                    },
                    "illumination": {
                        "intensity": 100.0,
                        "uv_filter": false
                    },
                    "light_source": {
                        "light_source": "Withe led",
                        "spectrum": "Other"
                    }
                }
            ]
        }
    }
}

File: seed_dataset/Json_data_tandem_cell_initial_data_107.archive.json
{
    "data": {
        "m_def": "perovskite_solar_cell_database.schema_packages.tandem.schema.PerovskiteTandemSolarCell",
        "reference": {
            "publication_date": "2022-01-20T00:00:00",
            "journal": "Advanced Materials",
            "free_text_comment": "Target",
            "name_of_person_entering_the_data": "Florian Scheler",
            "data_entered_by_author": false,
            "part_of_initial_dataset": true,
            "DOI_number": "10.1002/adma.202108829",
            "publication_authors": [
                "Qin et al."
            ],
            "ID_temp": 107
        },
        "general": {
            "number_of_junctions": 2,
            "number_of_terminals": 2,
            "architecture": "Monolithic",
            "flexible": false,
            "semitransparent": false,
            "encapsulated": false,
            "active_area": 0.0625,
            "number_of_cells": 1,
            "photoabsorbers": [
                "OPV",
                "Perovskite"
            ],
            "photoabsorbers_string": "OPV-Perovskite",
            "photoabsorbers_bandgaps": [
                1.22,
                1.79
            ]
        },
        "key_performance_metrics": {
            "power_conversion_efficiency": 20.7,
            "short_circuit_current_density": 15.2,
            "open_circuit_voltage": 1.87,
            "fill_factor": 0.728
        },
        "device_stack": [
            {
                "layer_index": 1,
                "functionality": "back contact",
                "device_subset": 0,
                "name": "Ag",
                "components": [
                    {
                        "name": "Ag",
                        "functionality": "majority phase"
                    }
                ],
                "deposition_procedure": {
                    "substrate_layer": "on upper layer",
                    "steps": [
                        {
                            "method": "Evaporation",
                            "m_def": "perovskite_solar_cell_database.schema_packages.tandem.device_stack.Evaporation"
                        }
                    ]
                },
                "m_def": "perovskite_solar_cell_database.schema_packages.tandem.device_stack.GeneralLayer"
            },
            {
                "layer_index": 2,
                "functionality": "electron transport layer",
                "device_subset": 0,
                "name": "PDINN",
                "components": [
                    {
                        "name": "PDINN",
                        "functionality": "majority phase"
                    }
                ],
                "deposition_procedure": {
                    "substrate_layer": "on upper layer",
                    "steps": [
                        {
                            "method": "SpinCoating",
                            "m_def": "perovskite_solar_cell_database.schema_packages.tandem.device_stack.SpinCoating"
                        }
                    ]
                },
                "m_def": "perovskite_solar_cell_database.schema_packages.tandem.device_stack.GeneralLayer"
            },
            {
                "layer_index": 3,
                "functionality": "photoabsorber",
                "device_subset": 0,
                "name": "OPV",
                "properties": {
                    "thickness": {
                        "value": 120
                    },
                    "band_gap": {
                        "value": 1.22,
                        "graded": false
                    }
                },
                "components": [
                    {
                        "name": "BTPV-4Cl-eC9",
                        "functionality": "majority phase",
                        "amount": {
                            "mol_fraction": 0.6
                        }
                    },
                    {
                        "name": "PTB7-Th",
                        "functionality": "majority phase",
                        "amount": {
                            "mol_fraction": 0.4
                        }
                    }
                ],
                "deposition_procedure": {
                    "substrate_layer": "on upper layer",
                    "steps": [
                        {
                            "method": "SpinCoating",
                            "m_def": "perovskite_solar_cell_database.schema_packages.tandem.device_stack.SpinCoating"
                        }
                    ]
                },
                "m_def": "perovskite_solar_cell_database.schema_packages.tandem.device_stack.Photoabsorber_OPV",
                "blend": "BTPV-4Cl-eC9:PTB7-Th"
            },
            {
                "layer_index": 4,
                "functionality": "hole transport layer",
                "device_subset": 0,
                "name": "MoO3",
                "properties": {
                    "thickness": {
                        "value": 30.0
                    }
                },
                "components": [
                    {
                        "name": "MoO3",
                        "functionality": "majority phase"
                    }
                ],
                "deposition_procedure": {
                    "substrate_layer": "on upper layer",
                    "steps": [
                        {
                            "method": "Evaporation",
                            "m_def": "perovskite_solar_cell_database.schema_packages.tandem.device_stack.Evaporation"
                        }
                    ]
                },
                "m_def": "perovskite_solar_cell_database.schema_packages.tandem.device_stack.GeneralLayer"
            },
            {
                "layer_index": 5,
                "functionality": "recombination layer",
                "device_subset": 0,
                "name": "Ag",
                "properties": {
                    "thickness": {
                        "value": 1.0
                    }
                },
                "components": [
                    {
                        "name": "Ag",
                        "functionality": "majority phase"
                    }
                ],
                "deposition_procedure": {
                    "substrate_layer": "on upper layer",
                    "steps": [
                        {
                            "method": "Evaporation",
                            "m_def": "perovskite_solar_cell_database.schema_packages.tandem.device_stack.Evaporation"
                        }
                    ]
                },
                "m_def": "perovskite_solar_cell_database.schema_packages.tandem.device_stack.GeneralLayer"
            },
            {
                "layer_index": 6,
                "functionality": "electron transport layer",
                "device_subset": 0,
                "name": "BCP",
                "properties": {
                    "thickness": {
                        "value": 20.0
                    }
                },
                "components": [
                    {
                        "name": "BCP",
                        "functionality": "majority phase"
                    }
                ],
                "deposition_procedure": {
                    "substrate_layer": "on upper layer",
                    "steps": [
                        {
                            "method": "Evaporation",
                            "m_def": "perovskite_solar_cell_database.schema_packages.tandem.device_stack.Evaporation"
                        }
                    ]
                },
                "m_def": "perovskite_solar_cell_database.schema_packages.tandem.device_stack.GeneralLayer"
            },
            {
                "layer_index": 7,
                "functionality": "electron transport layer",
                "device_subset": 0,
                "name": "C60",
                "properties": {
                    "thickness": {
                        "value": 6.0
                    }
                },
                "components": [
                    {
                        "name": "C60",
                        "functionality": "majority phase"
                    }
                ],
                "deposition_procedure": {
                    "substrate_layer": "on upper layer",
                    "steps": [
                        {
                            "method": "Evaporation",
                            "m_def": "perovskite_solar_cell_database.schema_packages.tandem.device_stack.Evaporation"
                        }
                    ]
                },
                "m_def": "perovskite_solar_cell_database.schema_packages.tandem.device_stack.GeneralLayer"
            },
            {
                "layer_index": 8,
                "functionality": "photoabsorber",
                "device_subset": 0,
                "name": "Perovskite",
                "properties": {
                    "crystallinity": {
                        "value": "polycrystalline"
                    },
                    "thickness": {
                        "value": 600.0
                    },
                    "band_gap": {
                        "value": 1.79,
                        "graded": false,
                        "determined_by": "absorption Tauc-plot"
                    }
                },
                "deposition_procedure": {
                    "substrate_layer": "on upper layer",
                    "antisolvent": true,
                    "duration": 15.0,
                    "steps": [
                        {
                            "method": "SpinCoating",
                            "solution": {
                                "components": [
                                    {
                                        "name": "DMF"
                                    },
                                    {
                                        "name": "DMSO"
                                    }
                                ]
                            },
                            "m_def": "perovskite_solar_cell_database.schema_packages.tandem.device_stack.SpinCoating"
                        },
                        {
                            "method": "Heating",
                            "temperature_segments": [
                                {
                                    "temperature_end": 100.0,
                                    "time_of_segment": 15.0
                                }
                            ],
                            "m_def": "perovskite_solar_cell_database.schema_packages.tandem.device_stack.Heating"
                        }
                    ]
                },
                "m_def": "perovskite_solar_cell_database.schema_packages.tandem.device_stack.Photoabsorber_Perovskite",
                "has_a_2D_perovskite_capping_layer": false,
                "lead_free": false,
                "inorganic": false,
                "composition": {
                    "band_gap": 1.79,
                    "sample_type": "Polycrystalline film",
                    "dimensionality": "3D",
                    "short_form": "FAMAPbBrI",
                    "long_form": "FA0.6MA0.4PbBr1.2I1.8",
                    "ions_a_site": [
                        {
                            "ion": "FA",
                            "coefficient": 0.6,
                            "molecular_formula": "CH5N2+",
                            "smile": "C(=[NH2+])N",
                            "common_name": "Formamidinium",
                            "iupac_name": "aminomethylideneazanium",
                            "cas_number": "nan",
                            "source_compound_smile": "C(=N)N",
                            "source_compound_iupac_name": "methanimidamide",
                            "source_compound_cas_number": "463-52-5",
                            "abbreviation": "FA"
                        },
                        {
                            "ion": "MA",
                            "coefficient": 0.4,
                            "molecular_formula": "CH6N+",
                            "smile": "C[NH3+]",
                            "common_name": "Methylammonium",
                            "iupac_name": "methylazanium",
                            "cas_number": "17000-00-9",
                            "source_compound_smile": "CN",
                            "source_compound_iupac_name": "methanamine",
                            "source_compound_cas_number": "74-89-5",
                            "abbreviation": "MA"
                        }
                    ],
                    "ions_b_site": [
                        {
                            "ion": "Pb",
                            "coefficient": 1.0,
                            "molecular_formula": "Pb2+",
                            "smile": "[Pb+2]",
                            "common_name": "Lead",
                            "iupac_name": "lead(2+)",
                            "cas_number": "14280-50-3",
                            "source_compound_smile": "[Pb]",
                            "source_compound_iupac_name": "Lead",
                            "source_compound_cas_number": "7439-92-1",
                            "abbreviation": "Pb"
                        }
                    ],
                    "ions_x_site": [
                        {
                            "ion": "Br",
                            "coefficient": 1.2,
                            "molecular_formula": "Br-",
                            "smile": "[Br-]",
                            "common_name": "Bromide",
                            "iupac_name": "Bromide",
                            "cas_number": "24959-67-9",
                            "source_compound_smile": "BrBr",
                            "source_compound_iupac_name": "molecular bromine",
                            "source_compound_cas_number": "7726-95-6",
                            "abbreviation": "Br"
                        },
                        {
                            "ion": "I",
                            "coefficient": 1.8,
                            "molecular_formula": "I-",
                            "smile": "[I-]",
                            "common_name": "Iodide",
                            "iupac_name": "Iodide",
                            "cas_number": "20461-54-5",
                            "source_compound_smile": "II",
                            "source_compound_iupac_name": "molecular iodine",
                            "source_compound_cas_number": "7553-56-2",
                            "abbreviation": "I"
                        }
                    ]
                }
            },
            {
                "layer_index": 9,
                "functionality": "self assembled monolayer",
                "device_subset": 0,
                "name": "2PACz",
                "components": [
                    {
                        "name": "2PACz",
                        "functionality": "majority phase"
                    }
                ],
                "deposition_procedure": {
                    "substrate_layer": "on upper layer",
                    "steps": [
                        {
                            "method": "SpinCoating",
                            "m_def": "perovskite_solar_cell_database.schema_packages.tandem.device_stack.SpinCoating"
                        }
                    ]
                },
                "m_def": "perovskite_solar_cell_database.schema_packages.tandem.device_stack.GeneralLayer"
            },
            {
                "layer_index": 10,
                "functionality": "front contact",
                "device_subset": 0,
                "name": "ITO",
                "components": [
                    {
                        "name": "ITO",
                        "functionality": "majority phase"
                    }
                ],
                "m_def": "perovskite_solar_cell_database.schema_packages.tandem.device_stack.GeneralLayer"
            },
            {
                "layer_index": 11,
                "functionality": "substrate",
                "device_subset": 0,
                "name": "SLG",
                "components": [
                    {
                        "name": "SLG",
                        "functionality": "majority phase"
                    }
                ],
                "m_def": "perovskite_solar_cell_database.schema_packages.tandem.device_stack.GeneralLayer"
            }
        ],
        "measurements": {
            "jv": [
                {
                    "certified": false,
                    "device_subset": 0,
                    "measurement_conditions": {
                        "delay_time": 1.0,
                        "voltage_step": 20.0,
                        "scan_speed": 20.0,
                        "scan_direction": "forward"
                    },
                    "illumination": {
                        "intensity": 100.0,
                        "mask": true,
                        "mask_area": 0.0625
                    },
                    "light_source": {
                        "spectrum": "AM1.5",
                        "light_source": "Xenon",
                        "light_source_model": "Enli-tech",
                        "solar_simulator_class": "AAA"
                    },
                    "light_regime": "standard light",
                    "results": {
                        "short_circuit_current_density": 15.2,
                        "open_circuit_voltage": 1.87,
                        "fill_factor": 0.728,
                        "power_conversion_efficiency": 20.7
                    },
                    "environmental_conditions": {
                        "atmosphere": "N2",
                        "ambient_temperature": 25.0
                    }
                },
                {
                    "device_subset": 1,
                    "measurement_conditions": {
                        "delay_time": 1.0,
                        "voltage_step": 20.0,
                        "scan_speed": 20.0
                    },
                    "illumination": {
                        "intensity": 100.0,
                        "mask": true,
                        "mask_area": 0.0625
                    },
                    "light_source": {
                        "spectrum": "AM1.5",
                        "light_source": "Xenon",
                        "light_source_model": "Enli-tech",
                        "solar_simulator_class": "AAA"
                    },
                    "light_regime": "standard light",
                    "results": {
                        "short_circuit_current_density": 27.8,
                        "open_circuit_voltage": 0.64,
                        "fill_factor": 0.652,
                        "power_conversion_efficiency": 11.6
                    }
                },
                {
                    "device_subset": 2,
                    "measurement_conditions": {
                        "delay_time": 1.0,
                        "voltage_step": 20.0,
                        "scan_speed": 20.0
                    },
                    "illumination": {
                        "intensity": 100.0,
                        "mask": true,
                        "mask_area": 0.0625
                    },
                    "light_source": {
                        "spectrum": "AM1.5",
                        "light_source": "Xenon",
                        "light_source_model": "Enli-tech",
                        "solar_simulator_class": "AAA"
                    },
                    "light_regime": "standard light",
                    "results": {
                        "short_circuit_current_density": 16.9,
                        "open_circuit_voltage": 1.25,
                        "fill_factor": 0.83,
                        "power_conversion_efficiency": 17.6
                    }
                }
            ]
        }
    }
}
