Repository: Jesperkemist/PerovskiteTandemDatabase

## About The Project
This repo is associated to a paper with the title:
A FAIR Framework for Machine-Actionable Perovskite Tandem Solar Cell Data

## Resources
9.1 Online resources
1) Online documentation of the project, including a description of the structure of the data schema, and all defined modules
https://jesperkemist.github.io/PerovskiteTandemDatabase/

2) A PDF file describing the structure of the data schema, including all defined modules.
https://github.com/Jesperkemist/PerovskiteTandemDatabase/tree/main/module_descriptions

3) Example JSON files describing a representative perovskite tandem devices.

File: seed_dataset/Json_data_tandem_cell_initial_data_136.archive.json
{
    "data": {
        "m_def": "perovskite_solar_cell_database.schema_packages.tandem.schema.PerovskiteTandemSolarCell",
        "reference": {
            "publication_date": "2020-12-10T00:00:00",
            "journal": "Science",
            "name_of_person_entering_the_data": "Ilknur Bayrak Pehlivan",
            "data_entered_by_author": false,
            "part_of_initial_dataset": true,
            "DOI_number": "10.1126/science.abd4016",
            "publication_authors": [
                "Al-Ashouri et al."
            ],
            "ID_temp": 136
        },
        "general": {
            "number_of_junctions": 2,
            "number_of_terminals": 4,
            "architecture": "Monolithic",
            "flexible": false,
            "semitransparent": false,
            "encapsulated": false,
            "cell_area": 1.064,
            "active_area": 1.064,
            "number_of_cells": 1,
            "photoabsorbers": [
                "Silicon",
                "Perovskite"
            ],
            "photoabsorbers_string": "Silicon-Perovskite",
            "photoabsorbers_bandgaps": [
                1.1,
                1.68
            ]
        },
        "key_performance_metrics": {
            "power_conversion_efficiency": 26.25,
            "short_circuit_current_density": 18.96,
            "open_circuit_voltage": 1.87,
            "fill_factor": 0.74
        },
        "device_stack": [
            {
                "layer_index": 1,
                "functionality": "back contact",
                "device_subset": 0,
                "name": "Ag",
                "components": [
                    {
                        "name": "Ag",
                        "functionality": "majority phase"
                    }
                ],
                "deposition_procedure": {
                    "substrate_layer": "on upper layer",
                    "steps": [
                        {
                            "method": "ScreenPrinting",
                            "m_def": "perovskite_solar_cell_database.schema_packages.tandem.device_stack.GeneralDepositionProcedure"
                        }
                    ]
                },
                "m_def": "perovskite_solar_cell_database.schema_packages.tandem.device_stack.GeneralLayer"
            },
            {
                "layer_index": 2,
                "functionality": "back contact",
                "device_subset": 0,
                "name": "AZO",
                "components": [
                    {
                        "name": "AZO",
                        "functionality": "majority phase"
                    }
                ],
                "deposition_procedure": {
                    "substrate_layer": "on upper layer",
                    "steps": [
                        {
                            "method": "Sputtering",
                            "m_def": "perovskite_solar_cell_database.schema_packages.tandem.device_stack.Sputtering"
                        }
                    ]
                },
                "m_def": "perovskite_solar_cell_database.schema_packages.tandem.device_stack.GeneralLayer"
            },
            {
                "layer_index": 3,
                "functionality": "photoabsorber",
                "device_subset": 0,
                "name": "silicon",
                "properties": {
                    "thickness": {
                        "value": 260000.0
                    },
                    "band_gap": {
                        "value": 1.1
                    }
                },
                "m_def": "perovskite_solar_cell_database.schema_packages.tandem.device_stack.Photoabsorber_Silicon",
                "cell_type": "Heterojunction",
                "type_of_silicon": "Monocrystalline",
                "doping_sequence": "a-Si(p)/a-Si(i)/c-Si(n)/a-Si(i)/nc-SiOx(n):H"
            },
            {
                "layer_index": 4,
                "functionality": "recombination layer",
                "device_subset": 0,
                "name": "ITO",
                "properties": {
                    "thickness": {
                        "value": 20.0
                    }
                },
                "components": [
                    {
                        "name": "ITO",
                        "functionality": "majority phase"
                    }
                ],
                "deposition_procedure": {
                    "substrate_layer": "on lower layer",
                    "steps": [
                        {
                            "method": "Sputtering",
                            "m_def": "perovskite_solar_cell_database.schema_packages.tandem.device_stack.Sputtering"
                        }
                    ]
                },
                "m_def": "perovskite_solar_cell_database.schema_packages.tandem.device_stack.GeneralLayer"
            },
            {
                "layer_index": 5,
                "functionality": "hole transport layer",
                "device_subset": 0,
                "name": "PTAA",
                "components": [
                    {
                        "name": "PTAA",
                        "functionality": "majority phase"
                    }
                ],
                "deposition_procedure": {
                    "substrate_layer": "on lower layer",
                    "steps": [
                        {
                            "method": "SpinCoating",
                            "m_def": "perovskite_solar_cell_database.schema_packages.tandem.device_stack.SpinCoating"
                        }
                    ]
                },
                "m_def": "perovskite_solar_cell_database.schema_packages.tandem.device_stack.GeneralLayer"
            },
            {
                "layer_index": 6,
                "functionality": "photoabsorber",
                "device_subset": 0,
                "name": "Perovskite",
                "properties": {
                    "crystallinity": {
                        "value": "polycrystalline"
                    },
                    "band_gap": {
                        "value": 1.68,
                        "graded": false,
                        "determined_by": "eqe"
                    }
                },
                "deposition_procedure": {
                    "substrate_layer": "on lower layer",
                    "antisolvent": true,
                    "duration": 30.0,
                    "steps": [
                        {
                            "method": "SpinCoating",
                            "solution": {
                                "components": [
                                    {
                                        "name": "DMF"
                                    },
                                    {
                                        "name": "DMSO"
                                    }
                                ]
                            },
                            "m_def": "perovskite_solar_cell_database.schema_packages.tandem.device_stack.SpinCoating"
                        },
                        {
                            "method": "Heating",
                            "temperature_segments": [
                                {
                                    "temperature_end": 100.0,
                                    "time_of_segment": 30.0
                                }
                            ],
                            "m_def": "perovskite_solar_cell_database.schema_packages.tandem.device_stack.Heating"
                        }
                    ]
                },
                "m_def": "perovskite_solar_cell_database.schema_packages.tandem.device_stack.Photoabsorber_Perovskite",
                "has_a_2D_perovskite_capping_layer": false,
                "lead_free": false,
                "inorganic": false,
                "composition": {
                    "band_gap": 1.68,
                    "sample_type": "Polycrystalline film",
                    "dimensionality": "3D",
                    "short_form": "CsFAMAPbBrI",
                    "long_form": "Cs0.05FA0.7315MA0.2185PbBr0.69I2.31",
                    "ions_a_site": [
                        {
                            "ion": "Cs",
                            "coefficient": 0.05,
                            "molecular_formula": "Cs+",
                            "smile": "[Cs+]",
                            "common_name": "Cesium ion",
                            "iupac_name": "Cesium(1+)",
                            "cas_number": "18459-37-5",
                            "source_compound_smile": "[Cs]",
                            "source_compound_iupac_name": "Cesium",
                            "source_compound_cas_number": "7440-46-2",
                            "abbreviation": "Cs"
                        },
                        {
                            "ion": "FA",
                            "coefficient": 0.7315,
                            "molecular_formula": "CH5N2+",
                            "smile": "C(=[NH2+])N",
                            "common_name": "Formamidinium",
                            "iupac_name": "aminomethylideneazanium",
                            "cas_number": "nan",
                            "source_compound_smile": "C(=N)N",
                            "source_compound_iupac_name": "methanimidamide",
                            "source_compound_cas_number": "463-52-5",
                            "abbreviation": "FA"
                        },
                        {
                            "ion": "MA",
                            "coefficient": 0.2185,
                            "molecular_formula": "CH6N+",
                            "smile": "C[NH3+]",
                            "common_name": "Methylammonium",
                            "iupac_name": "methylazanium",
                            "cas_number": "17000-00-9",
                            "source_compound_smile": "CN",
                            "source_compound_iupac_name": "methanamine",
                            "source_compound_cas_number": "74-89-5",
                            "abbreviation": "MA"
                        }
                    ],
                    "ions_b_site": [
                        {
                            "ion": "Pb",
                            "coefficient": 1.0,
                            "molecular_formula": "Pb2+",
                            "smile": "[Pb+2]",
                            "common_name": "Lead",
                            "iupac_name": "lead(2+)",
                            "cas_number": "14280-50-3",
                            "source_compound_smile": "[Pb]",
                            "source_compound_iupac_name": "Lead",
                            "source_compound_cas_number": "7439-92-1",
                            "abbreviation": "Pb"
                        }
                    ],
                    "ions_x_site": [
                        {
                            "ion": "Br",
                            "coefficient": 0.69,
                            "molecular_formula": "Br-",
                            "smile": "[Br-]",
                            "common_name": "Bromide",
                            "iupac_name": "Bromide",
                            "cas_number": "24959-67-9",
                            "source_compound_smile": "BrBr",
                            "source_compound_iupac_name": "molecular bromine",
                            "source_compound_cas_number": "7726-95-6",
                            "abbreviation": "Br"
                        },
                        {
                            "ion": "I",
                            "coefficient": 2.31,
                            "molecular_formula": "I-",
                            "smile": "[I-]",
                            "common_name": "Iodide",
                            "iupac_name": "Iodide",
                            "cas_number": "20461-54-5",
                            "source_compound_smile": "II",
                            "source_compound_iupac_name": "molecular iodine",
                            "source_compound_cas_number": "7553-56-2",
                            "abbreviation": "I"
                        }
                    ]
                }
            },
            {
                "layer_index": 7,
                "functionality": "interface modifier",
                "device_subset": 0,
                "name": "LiF",
                "properties": {
                    "thickness": {
                        "value": 1.0
                    }
                },
                "components": [
                    {
                        "name": "LiF",
                        "functionality": "majority phase"
                    }
                ],
                "deposition_procedure": {
                    "substrate_layer": "on lower layer",
                    "steps": [
                        {
                            "method": "Evaporation",
                            "m_def": "perovskite_solar_cell_database.schema_packages.tandem.device_stack.Evaporation"
                        }
                    ]
                },
                "m_def": "perovskite_solar_cell_database.schema_packages.tandem.device_stack.GeneralLayer"
            },
            {
                "layer_index": 8,
                "functionality": "electron transport layer",
                "device_subset": 0,
                "name": "C60",
                "properties": {
                    "thickness": {
                        "value": 20.0
                    }
                },
                "components": [
                    {
                        "name": "C60",
                        "functionality": "majority phase"
                    }
                ],
                "deposition_procedure": {
                    "substrate_layer": "on lower layer",
                    "steps": [
                        {
                            "method": "Evaporation",
                            "m_def": "perovskite_solar_cell_database.schema_packages.tandem.device_stack.Evaporation"
                        }
                    ]
                },
                "m_def": "perovskite_solar_cell_database.schema_packages.tandem.device_stack.GeneralLayer"
            },
            {
                "layer_index": 9,
                "functionality": "electron transport layer",
                "device_subset": 0,
                "name": "SnO2",
                "properties": {
                    "thickness": {
                        "value": 20.0
                    }
                },
                "components": [
                    {
                        "name": "SnO2",
                        "functionality": "majority phase"
                    }
                ],
                "deposition_procedure": {
                    "substrate_layer": "on lower layer",
                    "steps": [
                        {
                            "method": "Evaporation",
                            "m_def": "perovskite_solar_cell_database.schema_packages.tandem.device_stack.Evaporation"
                        }
                    ]
                },
                "m_def": "perovskite_solar_cell_database.schema_packages.tandem.device_stack.GeneralLayer"
            },
            {
                "layer_index": 10,
                "functionality": "front contact",
                "device_subset": 0,
                "name": "IZO",
                "properties": {
                    "thickness": {
                        "value": 100.0
                    }
                },
                "components": [
                    {
                        "name": "IZO",
                        "functionality": "majority phase"
                    }
                ],
                "deposition_procedure": {
                    "substrate_layer": "on lower layer",
                    "steps": [
                        {
                            "method": "Evaporation",
                            "m_def": "perovskite_solar_cell_database.schema_packages.tandem.device_stack.Evaporation"
                        }
                    ]
                },
                "m_def": "perovskite_solar_cell_database.schema_packages.tandem.device_stack.GeneralLayer"
            },
            {
                "layer_index": 11,
                "functionality": "front contact",
                "device_subset": 0,
                "name": "Ag-grid",
                "components": [
                    {
                        "name": "Ag-grid",
                        "functionality": "majority phase"
                    }
                ],
                "m_def": "perovskite_solar_cell_database.schema_packages.tandem.device_stack.GeneralLayer"
            },
            {
                "layer_index": 12,
                "functionality": "anti reflection",
                "device_subset": 0,
                "name": "LiF",
                "components": [
                    {
                        "name": "LiF",
                        "functionality": "majority phase"
                    }
                ],
                "m_def": "perovskite_solar_cell_database.schema_packages.tandem.device_stack.GeneralLayer"
            }
        ],
        "measurements": {
            "jv": [
                {
                    "certified": false,
                    "device_subset": 0,
                    "measurement_conditions": {
                        "scan_direction": "reversed"
                    },
                    "illumination": {
                        "intensity": 100.0,
                        "mask": false
                    },
                    "light_source": {
                        "spectrum": "AM1.5",
                        "light_source": "Solar simulator unspecified"
                    },
                    "light_regime": "standard light",
                    "results": {
                        "short_circuit_current_density": 18.96,
                        "open_circuit_voltage": 1.87,
                        "fill_factor": 0.74,
                        "power_conversion_efficiency": 26.25
                    },
                    "environmental_conditions": {
                        "ambient_temperature": 25.0
                    }
                }
            ]
        }
    }
}

File: seed_dataset/Json_data_tandem_cell_initial_data_137.archive.json
{
    "data": {
        "m_def": "perovskite_solar_cell_database.schema_packages.tandem.schema.PerovskiteTandemSolarCell",
        "reference": {
            "publication_date": "2020-12-10T00:00:00",
            "journal": "Science",
            "name_of_person_entering_the_data": "Ilknur Bayrak Pehlivan",
            "data_entered_by_author": false,
            "part_of_initial_dataset": true,
            "DOI_number": "10.1126/science.abd4016",
            "publication_authors": [
                "Al-Ashouri et al."
            ],
            "ID_temp": 137
        },
        "general": {
            "number_of_junctions": 2,
            "number_of_terminals": 4,
            "architecture": "Monolithic",
            "flexible": false,
            "semitransparent": false,
            "encapsulated": false,
            "cell_area": 1.064,
            "active_area": 1.064,
            "number_of_cells": 1,
            "photoabsorbers": [
                "Silicon",
                "Perovskite"
            ],
            "photoabsorbers_string": "Silicon-Perovskite",
            "photoabsorbers_bandgaps": [
                1.1,
                1.68
            ]
        },
        "key_performance_metrics": {
            "power_conversion_efficiency": 29.0,
            "short_circuit_current_density": 19.35,
            "open_circuit_voltage": 1.91,
            "fill_factor": 0.79
        },
        "device_stack": [
            {
                "layer_index": 1,
                "functionality": "back contact",
                "device_subset": 0,
                "name": "Ag",
                "components": [
                    {
                        "name": "Ag",
                        "functionality": "majority phase"
                    }
                ],
                "deposition_procedure": {
                    "substrate_layer": "on upper layer",
                    "steps": [
                        {
                            "method": "ScreenPrinting",
                            "m_def": "perovskite_solar_cell_database.schema_packages.tandem.device_stack.GeneralDepositionProcedure"
                        }
                    ]
                },
                "m_def": "perovskite_solar_cell_database.schema_packages.tandem.device_stack.GeneralLayer"
            },
            {
                "layer_index": 2,
                "functionality": "back contact",
                "device_subset": 0,
                "name": "AZO",
                "components": [
                    {
                        "name": "AZO",
                        "functionality": "majority phase"
                    }
                ],
                "deposition_procedure": {
                    "substrate_layer": "on upper layer",
                    "steps": [
                        {
                            "method": "Sputtering",
                            "m_def": "perovskite_solar_cell_database.schema_packages.tandem.device_stack.Sputtering"
                        }
                    ]
                },
                "m_def": "perovskite_solar_cell_database.schema_packages.tandem.device_stack.GeneralLayer"
            },
            {
                "layer_index": 3,
                "functionality": "photoabsorber",
                "device_subset": 0,
                "name": "silicon",
                "properties": {
                    "thickness": {
                        "value": 260000.0
                    },
                    "band_gap": {
                        "value": 1.1
                    }
                },
                "m_def": "perovskite_solar_cell_database.schema_packages.tandem.device_stack.Photoabsorber_Silicon",
                "cell_type": "Heterojunction",
                "type_of_silicon": "Monocrystalline",
                "doping_sequence": "a-Si(p)/a-Si(i)/c-Si(n)/a-Si(i)/nc-SiOx(n):H"
            },
            {
                "layer_index": 4,
                "functionality": "recombination layer",
                "device_subset": 0,
                "name": "ITO",
                "properties": {
                    "thickness": {
                        "value": 20.0
                    }
                },
                "components": [
                    {
                        "name": "ITO",
                        "functionality": "majority phase"
                    }
                ],
                "deposition_procedure": {
                    "substrate_layer": "on lower layer",
                    "steps": [
                        {
                            "method": "Sputtering",
                            "m_def": "perovskite_solar_cell_database.schema_packages.tandem.device_stack.Sputtering"
                        }
                    ]
                },
                "m_def": "perovskite_solar_cell_database.schema_packages.tandem.device_stack.GeneralLayer"
            },
            {
                "layer_index": 5,
                "functionality": "self assembled monolayer",
                "device_subset": 0,
                "name": "Me-4PACz",
                "components": [
                    {
                        "name": "Me-4PACz",
                        "functionality": "majority phase"
                    }
                ],
                "deposition_procedure": {
                    "substrate_layer": "on lower layer",
                    "steps": [
                        {
                            "method": "SpinCoating",
                            "m_def": "perovskite_solar_cell_database.schema_packages.tandem.device_stack.SpinCoating"
                        }
                    ]
                },
                "m_def": "perovskite_solar_cell_database.schema_packages.tandem.device_stack.GeneralLayer"
            },
            {
                "layer_index": 6,
                "functionality": "photoabsorber",
                "device_subset": 0,
                "name": "Perovskite",
                "properties": {
                    "crystallinity": {
                        "value": "polycrystalline"
                    },
                    "band_gap": {
                        "value": 1.68,
                        "graded": false,
                        "determined_by": "eqe"
                    }
                },
                "deposition_procedure": {
                    "substrate_layer": "on lower layer",
                    "antisolvent": true,
                    "duration": 30.0,
                    "steps": [
                        {
                            "method": "SpinCoating",
                            "solution": {
                                "components": [
                                    {
                                        "name": "DMF"
                                    },
                                    {
                                        "name": "DMSO"
                                    }
                                ]
                            },
                            "m_def": "perovskite_solar_cell_database.schema_packages.tandem.device_stack.SpinCoating"
                        },
                        {
                            "method": "Heating",
                            "temperature_segments": [
                                {
                                    "temperature_end": 100.0,
                                    "time_of_segment": 30.0
                                }
                            ],
                            "m_def": "perovskite_solar_cell_database.schema_packages.tandem.device_stack.Heating"
                        }
                    ]
                },
                "m_def": "perovskite_solar_cell_database.schema_packages.tandem.device_stack.Photoabsorber_Perovskite",
                "has_a_2D_perovskite_capping_layer": false,
                "lead_free": false,
                "inorganic": false,
                "composition": {
                    "band_gap": 1.68,
                    "sample_type": "Polycrystalline film",
                    "dimensionality": "3D",
                    "short_form": "CsFAMAPbBrI",
                    "long_form": "Cs0.05FA0.7315MA0.2185PbBr0.69I2.31",
                    "ions_a_site": [
                        {
                            "ion": "Cs",
                            "coefficient": 0.05,
                            "molecular_formula": "Cs+",
                            "smile": "[Cs+]",
                            "common_name": "Cesium ion",
                            "iupac_name": "Cesium(1+)",
                            "cas_number": "18459-37-5",
                            "source_compound_smile": "[Cs]",
                            "source_compound_iupac_name": "Cesium",
                            "source_compound_cas_number": "7440-46-2",
                            "abbreviation": "Cs"
                        },
                        {
                            "ion": "FA",
                            "coefficient": 0.7315,
                            "molecular_formula": "CH5N2+",
                            "smile": "C(=[NH2+])N",
                            "common_name": "Formamidinium",
                            "iupac_name": "aminomethylideneazanium",
                            "cas_number": "nan",
                            "source_compound_smile": "C(=N)N",
                            "source_compound_iupac_name": "methanimidamide",
                            "source_compound_cas_number": "463-52-5",
                            "abbreviation": "FA"
                        },
                        {
                            "ion": "MA",
                            "coefficient": 0.2185,
                            "molecular_formula": "CH6N+",
                            "smile": "C[NH3+]",
                            "common_name": "Methylammonium",
                            "iupac_name": "methylazanium",
                            "cas_number": "17000-00-9",
                            "source_compound_smile": "CN",
                            "source_compound_iupac_name": "methanamine",
                            "source_compound_cas_number": "74-89-5",
                            "abbreviation": "MA"
                        }
                    ],
                    "ions_b_site": [
                        {
                            "ion": "Pb",
                            "coefficient": 1.0,
                            "molecular_formula": "Pb2+",
                            "smile": "[Pb+2]",
                            "common_name": "Lead",
                            "iupac_name": "lead(2+)",
                            "cas_number": "14280-50-3",
                            "source_compound_smile": "[Pb]",
                            "source_compound_iupac_name": "Lead",
                            "source_compound_cas_number": "7439-92-1",
                            "abbreviation": "Pb"
                        }
                    ],
                    "ions_x_site": [
                        {
                            "ion": "Br",
                            "coefficient": 0.69,
                            "molecular_formula": "Br-",
                            "smile": "[Br-]",
                            "common_name": "Bromide",
                            "iupac_name": "Bromide",
                            "cas_number": "24959-67-9",
                            "source_compound_smile": "BrBr",
                            "source_compound_iupac_name": "molecular bromine",
                            "source_compound_cas_number": "7726-95-6",
                            "abbreviation": "Br"
                        },
                        {
                            "ion": "I",
                            "coefficient": 2.31,
                            "molecular_formula": "I-",
                            "smile": "[I-]",
                            "common_name": "Iodide",
                            "iupac_name": "Iodide",
                            "cas_number": "20461-54-5",
                            "source_compound_smile": "II",
                            "source_compound_iupac_name": "molecular iodine",
                            "source_compound_cas_number": "7553-56-2",
                            "abbreviation": "I"
                        }
                    ]
                }
            },
            {
                "layer_index": 7,
                "functionality": "interface modifier",
                "device_subset": 0,
                "name": "LiF",
                "properties": {
                    "thickness": {
                        "value": 1.0
                    }
                },
                "components": [
                    {
                        "name": "LiF",
                        "functionality": "majority phase"
                    }
                ],
                "deposition_procedure": {
                    "substrate_layer": "on lower layer",
                    "steps": [
                        {
                            "method": "Evaporation",
                            "m_def": "perovskite_solar_cell_database.schema_packages.tandem.device_stack.Evaporation"
                        }
                    ]
                },
                "m_def": "perovskite_solar_cell_database.schema_packages.tandem.device_stack.GeneralLayer"
            },
            {
                "layer_index": 8,
                "functionality": "electron transport layer",
                "device_subset": 0,
                "name": "C60",
                "properties": {
                    "thickness": {
                        "value": 20.0
                    }
                },
                "components": [
                    {
                        "name": "C60",
                        "functionality": "majority phase"
                    }
                ],
                "deposition_procedure": {
                    "substrate_layer": "on lower layer",
                    "steps": [
                        {
                            "method": "Evaporation",
                            "m_def": "perovskite_solar_cell_database.schema_packages.tandem.device_stack.Evaporation"
                        }
                    ]
                },
                "m_def": "perovskite_solar_cell_database.schema_packages.tandem.device_stack.GeneralLayer"
            },
            {
                "layer_index": 9,
                "functionality": "electron transport layer",
                "device_subset": 0,
                "name": "SnO2",
                "properties": {
                    "thickness": {
                        "value": 20.0
                    }
                },
                "components": [
                    {
                        "name": "SnO2",
                        "functionality": "majority phase"
                    }
                ],
                "deposition_procedure": {
                    "substrate_layer": "on lower layer",
                    "steps": [
                        {
                            "method": "Evaporation",
                            "m_def": "perovskite_solar_cell_database.schema_packages.tandem.device_stack.Evaporation"
                        }
                    ]
                },
                "m_def": "perovskite_solar_cell_database.schema_packages.tandem.device_stack.GeneralLayer"
            },
            {
                "layer_index": 10,
                "functionality": "front contact",
                "device_subset": 0,
                "name": "IZO",
                "properties": {
                    "thickness": {
                        "value": 100.0
                    }
                },
                "components": [
                    {
                        "name": "IZO",
                        "functionality": "majority phase"
                    }
                ],
                "deposition_procedure": {
                    "substrate_layer": "on lower layer",
                    "steps": [
                        {
                            "method": "Evaporation",
                            "m_def": "perovskite_solar_cell_database.schema_packages.tandem.device_stack.Evaporation"
                        }
                    ]
                },
                "m_def": "perovskite_solar_cell_database.schema_packages.tandem.device_stack.GeneralLayer"
            },
            {
                "layer_index": 11,
                "functionality": "front contact",
                "device_subset": 0,
                "name": "Ag-grid",
                "components": [
                    {
                        "name": "Ag-grid",
                        "functionality": "majority phase"
                    }
                ],
                "m_def": "perovskite_solar_cell_database.schema_packages.tandem.device_stack.GeneralLayer"
            },
            {
                "layer_index": 12,
                "functionality": "anti reflection",
                "device_subset": 0,
                "name": "LiF",
                "components": [
                    {
                        "name": "LiF",
                        "functionality": "majority phase"
                    }
                ],
                "m_def": "perovskite_solar_cell_database.schema_packages.tandem.device_stack.GeneralLayer"
            }
        ],
        "measurements": {
            "jv": [
                {
                    "certified": false,
                    "device_subset": 0,
                    "measurement_conditions": {
                        "scan_direction": "reversed"
                    },
                    "illumination": {
                        "intensity": 100.0,
                        "mask": false
                    },
                    "light_source": {
                        "spectrum": "AM1.5",
                        "light_source": "Solar simulator unspecified"
                    },
                    "light_regime": "standard light",
                    "results": {
                        "short_circuit_current_density": 19.35,
                        "open_circuit_voltage": 1.91,
                        "fill_factor": 0.79,
                        "power_conversion_efficiency": 29.0
                    },
                    "environmental_conditions": {
                        "ambient_temperature": 25.0
                    }
                }
            ]
        }
    }
}

File: seed_dataset/Json_data_tandem_cell_initial_data_138.archive.json
{
    "data": {
        "m_def": "perovskite_solar_cell_database.schema_packages.tandem.schema.PerovskiteTandemSolarCell",
        "reference": {
            "publication_date": "2020-12-10T00:00:00",
            "journal": "Science",
            "name_of_person_entering_the_data": "Ilknur Bayrak Pehlivan",
            "data_entered_by_author": false,
            "part_of_initial_dataset": true,
            "DOI_number": "10.1126/science.abd4016",
            "publication_authors": [
                "Al-Ashouri et al."
            ],
            "ID_temp": 138
        },
        "general": {
            "number_of_junctions": 2,
            "number_of_terminals": 4,
            "architecture": "Monolithic",
            "flexible": false,
            "semitransparent": false,
            "encapsulated": false,
            "cell_area": 1.064,
            "active_area": 1.064,
            "number_of_cells": 1,
            "photoabsorbers": [
                "Silicon",
                "Perovskite"
            ],
            "photoabsorbers_string": "Silicon-Perovskite",
            "photoabsorbers_bandgaps": [
                1.1,
                1.68
            ]
        },
        "key_performance_metrics": {
            "power_conversion_efficiency": 29.23,
            "short_circuit_current_density": 19.37,
            "open_circuit_voltage": 1.87,
            "fill_factor": 0.81
        },
        "device_stack": [
            {
                "layer_index": 1,
                "functionality": "back contact",
                "device_subset": 0,
                "name": "Ag",
                "components": [
                    {
                        "name": "Ag",
                        "functionality": "majority phase"
                    }
                ],
                "deposition_procedure": {
                    "substrate_layer": "on upper layer",
                    "steps": [
                        {
                            "method": "ScreenPrinting",
                            "m_def": "perovskite_solar_cell_database.schema_packages.tandem.device_stack.GeneralDepositionProcedure"
                        }
                    ]
                },
                "m_def": "perovskite_solar_cell_database.schema_packages.tandem.device_stack.GeneralLayer"
            },
            {
                "layer_index": 2,
                "functionality": "back contact",
                "device_subset": 0,
                "name": "AZO",
                "components": [
                    {
                        "name": "AZO",
                        "functionality": "majority phase"
                    }
                ],
                "deposition_procedure": {
                    "substrate_layer": "on upper layer",
                    "steps": [
                        {
                            "method": "Sputtering",
                            "m_def": "perovskite_solar_cell_database.schema_packages.tandem.device_stack.Sputtering"
                        }
                    ]
                },
                "m_def": "perovskite_solar_cell_database.schema_packages.tandem.device_stack.GeneralLayer"
            },
            {
                "layer_index": 3,
                "functionality": "photoabsorber",
                "device_subset": 0,
                "name": "silicon",
                "properties": {
                    "thickness": {
                        "value": 260000.0
                    },
                    "band_gap": {
                        "value": 1.1
                    }
                },
                "m_def": "perovskite_solar_cell_database.schema_packages.tandem.device_stack.Photoabsorber_Silicon",
                "cell_type": "Heterojunction",
                "type_of_silicon": "Monocrystalline",
                "doping_sequence": "a-Si(p)/a-Si(i)/c-Si(n)/a-Si(i)/nc-SiOx(n):H"
            },
            {
                "layer_index": 4,
                "functionality": "recombination layer",
                "device_subset": 0,
                "name": "ITO",
                "properties": {
                    "thickness": {
                        "value": 20.0
                    }
                },
                "components": [
                    {
                        "name": "ITO",
                        "functionality": "majority phase"
                    }
                ],
                "deposition_procedure": {
                    "substrate_layer": "on lower layer",
                    "steps": [
                        {
                            "method": "Sputtering",
                            "m_def": "perovskite_solar_cell_database.schema_packages.tandem.device_stack.Sputtering"
                        }
                    ]
                },
                "m_def": "perovskite_solar_cell_database.schema_packages.tandem.device_stack.GeneralLayer"
            },
            {
                "layer_index": 5,
                "functionality": "self assembled monolayer",
                "device_subset": 0,
                "name": "Me-4PACz",
                "components": [
                    {
                        "name": "Me-4PACz",
                        "functionality": "majority phase"
                    }
                ],
                "deposition_procedure": {
                    "substrate_layer": "on lower layer",
                    "steps": [
                        {
                            "method": "SpinCoating",
                            "m_def": "perovskite_solar_cell_database.schema_packages.tandem.device_stack.SpinCoating"
                        }
                    ]
                },
                "m_def": "perovskite_solar_cell_database.schema_packages.tandem.device_stack.GeneralLayer"
            },
            {
                "layer_index": 6,
                "functionality": "photoabsorber",
                "device_subset": 0,
                "name": "Perovskite",
                "properties": {
                    "crystallinity": {
                        "value": "polycrystalline"
                    },
                    "band_gap": {
                        "value": 1.68,
                        "graded": false,
                        "determined_by": "eqe"
                    }
                },
                "deposition_procedure": {
                    "substrate_layer": "on lower layer",
                    "antisolvent": true,
                    "duration": 30.0,
                    "steps": [
                        {
                            "method": "SpinCoating",
                            "solution": {
                                "components": [
                                    {
                                        "name": "DMF"
                                    },
                                    {
                                        "name": "DMSO"
                                    }
                                ]
                            },
                            "m_def": "perovskite_solar_cell_database.schema_packages.tandem.device_stack.SpinCoating"
                        },
                        {
                            "method": "Heating",
                            "temperature_segments": [
                                {
                                    "temperature_end": 100.0,
                                    "time_of_segment": 30.0
                                }
                            ],
                            "m_def": "perovskite_solar_cell_database.schema_packages.tandem.device_stack.Heating"
                        }
                    ]
                },
                "m_def": "perovskite_solar_cell_database.schema_packages.tandem.device_stack.Photoabsorber_Perovskite",
                "has_a_2D_perovskite_capping_layer": false,
                "lead_free": false,
                "inorganic": false,
                "composition": {
                    "band_gap": 1.68,
                    "sample_type": "Polycrystalline film",
                    "dimensionality": "3D",
                    "short_form": "CsFAMAPbBrI",
                    "long_form": "Cs0.05FA0.7315MA0.2185PbBr0.69I2.31",
                    "ions_a_site": [
                        {
                            "ion": "Cs",
                            "coefficient": 0.05,
                            "molecular_formula": "Cs+",
                            "smile": "[Cs+]",
                            "common_name": "Cesium ion",
                            "iupac_name": "Cesium(1+)",
                            "cas_number": "18459-37-5",
                            "source_compound_smile": "[Cs]",
                            "source_compound_iupac_name": "Cesium",
                            "source_compound_cas_number": "7440-46-2",
                            "abbreviation": "Cs"
                        },
                        {
                            "ion": "FA",
                            "coefficient": 0.7315,
                            "molecular_formula": "CH5N2+",
                            "smile": "C(=[NH2+])N",
                            "common_name": "Formamidinium",
                            "iupac_name": "aminomethylideneazanium",
                            "cas_number": "nan",
                            "source_compound_smile": "C(=N)N",
                            "source_compound_iupac_name": "methanimidamide",
                            "source_compound_cas_number": "463-52-5",
                            "abbreviation": "FA"
                        },
                        {
                            "ion": "MA",
                            "coefficient": 0.2185,
                            "molecular_formula": "CH6N+",
                            "smile": "C[NH3+]",
                            "common_name": "Methylammonium",
                            "iupac_name": "methylazanium",
                            "cas_number": "17000-00-9",
                            "source_compound_smile": "CN",
                            "source_compound_iupac_name": "methanamine",
                            "source_compound_cas_number": "74-89-5",
                            "abbreviation": "MA"
                        }
                    ],
                    "ions_b_site": [
                        {
                            "ion": "Pb",
                            "coefficient": 1.0,
                            "molecular_formula": "Pb2+",
                            "smile": "[Pb+2]",
                            "common_name": "Lead",
                            "iupac_name": "lead(2+)",
                            "cas_number": "14280-50-3",
                            "source_compound_smile": "[Pb]",
                            "source_compound_iupac_name": "Lead",
                            "source_compound_cas_number": "7439-92-1",
                            "abbreviation": "Pb"
                        }
                    ],
                    "ions_x_site": [
                        {
                            "ion": "Br",
                            "coefficient": 0.69,
                            "molecular_formula": "Br-",
                            "smile": "[Br-]",
                            "common_name": "Bromide",
                            "iupac_name": "Bromide",
                            "cas_number": "24959-67-9",
                            "source_compound_smile": "BrBr",
                            "source_compound_iupac_name": "molecular bromine",
                            "source_compound_cas_number": "7726-95-6",
                            "abbreviation": "Br"
                        },
                        {
                            "ion": "I",
                            "coefficient": 2.31,
                            "molecular_formula": "I-",
                            "smile": "[I-]",
                            "common_name": "Iodide",
                            "iupac_name": "Iodide",
                            "cas_number": "20461-54-5",
                            "source_compound_smile": "II",
                            "source_compound_iupac_name": "molecular iodine",
                            "source_compound_cas_number": "7553-56-2",
                            "abbreviation": "I"
                        }
                    ]
                }
            },
            {
                "layer_index": 7,
                "functionality": "electron transport layer",
                "device_subset": 0,
                "name": "C60",
                "properties": {
                    "thickness": {
                        "value": 20.0
                    }
                },
                "components": [
                    {
                        "name": "C60",
                        "functionality": "majority phase"
                    }
                ],
                "deposition_procedure": {
                    "substrate_layer": "on lower layer",
                    "steps": [
                        {
                            "method": "Evaporation",
                            "m_def": "perovskite_solar_cell_database.schema_packages.tandem.device_stack.Evaporation"
                        }
                    ]
                },
                "m_def": "perovskite_solar_cell_database.schema_packages.tandem.device_stack.GeneralLayer"
            },
            {
                "layer_index": 8,
                "functionality": "electron transport layer",
                "device_subset": 0,
                "name": "SnO2",
                "properties": {
                    "thickness": {
                        "value": 20.0
                    }
                },
                "components": [
                    {
                        "name": "SnO2",
                        "functionality": "majority phase"
                    }
                ],
                "deposition_procedure": {
                    "substrate_layer": "on lower layer",
                    "steps": [
                        {
                            "method": "Evaporation",
                            "m_def": "perovskite_solar_cell_database.schema_packages.tandem.device_stack.Evaporation"
                        }
                    ]
                },
                "m_def": "perovskite_solar_cell_database.schema_packages.tandem.device_stack.GeneralLayer"
            },
            {
                "layer_index": 9,
                "functionality": "front contact",
                "device_subset": 0,
                "name": "IZO",
                "properties": {
                    "thickness": {
                        "value": 100.0
                    }
                },
                "components": [
                    {
                        "name": "IZO",
                        "functionality": "majority phase"
                    }
                ],
                "deposition_procedure": {
                    "substrate_layer": "on lower layer",
                    "steps": [
                        {
                            "method": "Evaporation",
                            "m_def": "perovskite_solar_cell_database.schema_packages.tandem.device_stack.Evaporation"
                        }
                    ]
                },
                "m_def": "perovskite_solar_cell_database.schema_packages.tandem.device_stack.GeneralLayer"
            },
            {
                "layer_index": 10,
                "functionality": "front contact",
                "device_subset": 0,
                "name": "Ag-grid",
                "components": [
                    {
                        "name": "Ag-grid",
                        "functionality": "majority phase"
                    }
                ],
                "m_def": "perovskite_solar_cell_database.schema_packages.tandem.device_stack.GeneralLayer"
            },
            {
                "layer_index": 11,
                "functionality": "anti reflection",
                "device_subset": 0,
                "name": "LiF",
                "components": [
                    {
                        "name": "LiF",
                        "functionality": "majority phase"
                    }
                ],
                "m_def": "perovskite_solar_cell_database.schema_packages.tandem.device_stack.GeneralLayer"
            }
        ],
        "measurements": {
            "jv": [
                {
                    "certified": false,
                    "device_subset": 0,
                    "measurement_conditions": {
                        "scan_direction": "reversed"
                    },
                    "illumination": {
                        "intensity": 100.0,
                        "mask": false
                    },
                    "light_source": {
                        "spectrum": "AM1.5",
                        "light_source": "Solar simulator unspecified"
                    },
                    "light_regime": "standard light",
                    "results": {
                        "short_circuit_current_density": 19.37,
                        "open_circuit_voltage": 1.87,
                        "fill_factor": 0.81,
                        "power_conversion_efficiency": 29.23
                    },
                    "environmental_conditions": {
                        "ambient_temperature": 25.0
                    }
                }
            ]
        }
    }
}
