Repository: Jesperkemist/PerovskiteTandemDatabase

## About The Project
This repo is associated to a paper with the title:
A FAIR Framework for Machine-Actionable Perovskite Tandem Solar Cell Data

## Resources
9.1 Online resources
1) Online documentation of the project, including a description of the structure of the data schema, and all defined modules
https://jesperkemist.github.io/PerovskiteTandemDatabase/

2) A PDF file describing the structure of the data schema, including all defined modules.
https://github.com/Jesperkemist/PerovskiteTandemDatabase/tree/main/module_descriptions

3) Example JSON files describing a representative perovskite tandem devices.

File: seed_dataset/Json_data_tandem_cell_initial_data_142.archive.json
{
    "data": {
        "m_def": "perovskite_solar_cell_database.schema_packages.tandem.schema.PerovskiteTandemSolarCell",
        "reference": {
            "publication_date": "2015-09-30T00:00:00",
            "journal": "Advanced Energy Materials",
            "name_of_person_entering_the_data": "Iver Lauermann",
            "data_entered_by_author": false,
            "part_of_initial_dataset": true,
            "DOI_number": "10.1002/aenm.201500799",
            "publication_authors": [
                "Todorov et al."
            ],
            "ID_temp": 142
        },
        "general": {
            "number_of_junctions": 2,
            "number_of_terminals": 2,
            "architecture": "Monolithic",
            "flexible": false,
            "semitransparent": false,
            "encapsulated": false,
            "active_area": 0.4,
            "photoabsorbers": [
                "CIGS",
                "Perovskite"
            ],
            "photoabsorbers_string": "CIGS-Perovskite",
            "photoabsorbers_bandgaps": [
                1.04,
                1.72
            ]
        },
        "key_performance_metrics": {
            "power_conversion_efficiency": 8.0,
            "short_circuit_current_density": 8.9,
            "open_circuit_voltage": 1.315,
            "fill_factor": 0.689
        },
        "device_stack": [
            {
                "layer_index": 1,
                "functionality": "substrate",
                "device_subset": 0,
                "name": "SLG",
                "components": [
                    {
                        "name": "SLG",
                        "functionality": "majority phase"
                    }
                ],
                "m_def": "perovskite_solar_cell_database.schema_packages.tandem.device_stack.GeneralLayer"
            },
            {
                "layer_index": 2,
                "functionality": "back contact",
                "device_subset": 0,
                "name": "Si3N4",
                "properties": {
                    "thickness": {
                        "value": 100.0
                    }
                },
                "components": [
                    {
                        "name": "Si3N4",
                        "functionality": "majority phase"
                    }
                ],
                "deposition_procedure": {
                    "substrate_layer": "on lower layer",
                    "steps": [
                        {
                            "method": "Sputtering",
                            "m_def": "perovskite_solar_cell_database.schema_packages.tandem.device_stack.Sputtering"
                        }
                    ]
                },
                "m_def": "perovskite_solar_cell_database.schema_packages.tandem.device_stack.GeneralLayer"
            },
            {
                "layer_index": 3,
                "functionality": "back contact",
                "device_subset": 0,
                "name": "Mo",
                "properties": {
                    "thickness": {
                        "value": 700.0
                    }
                },
                "components": [
                    {
                        "name": "Mo",
                        "functionality": "majority phase"
                    }
                ],
                "deposition_procedure": {
                    "substrate_layer": "on lower layer",
                    "steps": [
                        {
                            "method": "Sputtering",
                            "m_def": "perovskite_solar_cell_database.schema_packages.tandem.device_stack.Sputtering"
                        }
                    ]
                },
                "m_def": "perovskite_solar_cell_database.schema_packages.tandem.device_stack.GeneralLayer"
            },
            {
                "layer_index": 4,
                "functionality": "photoabsorber",
                "device_subset": 0,
                "name": "CIGS",
                "properties": {
                    "thickness": {
                        "value": 1250
                    },
                    "band_gap": {
                        "value": 1.04,
                        "graded": false,
                        "determined_by": "eqe"
                    }
                },
                "m_def": "perovskite_solar_cell_database.schema_packages.tandem.device_stack.Photoabsorber_CIGS",
                "composition": {
                    "Cu": 0.91,
                    "In": 1.09,
                    "Ga": 0.04,
                    "Se": 2.0
                }
            },
            {
                "layer_index": 5,
                "functionality": "buffer layer",
                "device_subset": 0,
                "name": "CdS",
                "properties": {
                    "thickness": {
                        "value": 25.0
                    }
                },
                "components": [
                    {
                        "name": "CdS",
                        "functionality": "majority phase"
                    }
                ],
                "deposition_procedure": {
                    "substrate_layer": "on lower layer",
                    "steps": [
                        {
                            "method": "ChemicalBathDeposition",
                            "m_def": "perovskite_solar_cell_database.schema_packages.tandem.device_stack.ChemicalBathDeposition"
                        }
                    ]
                },
                "m_def": "perovskite_solar_cell_database.schema_packages.tandem.device_stack.GeneralLayer"
            },
            {
                "layer_index": 6,
                "functionality": "recombination layer",
                "device_subset": 0,
                "name": "ITO",
                "properties": {
                    "thickness": {
                        "value": 30.0
                    }
                },
                "components": [
                    {
                        "name": "ITO",
                        "functionality": "majority phase"
                    }
                ],
                "deposition_procedure": {
                    "substrate_layer": "on lower layer",
                    "steps": [
                        {
                            "method": "Sputtering",
                            "m_def": "perovskite_solar_cell_database.schema_packages.tandem.device_stack.Sputtering"
                        }
                    ]
                },
                "m_def": "perovskite_solar_cell_database.schema_packages.tandem.device_stack.GeneralLayer"
            },
            {
                "layer_index": 7,
                "functionality": "recombination layer",
                "device_subset": 0,
                "name": "PEDOT:PSS",
                "components": [
                    {
                        "name": "PEDOT:PSS",
                        "functionality": "majority phase"
                    }
                ],
                "deposition_procedure": {
                    "substrate_layer": "on lower layer",
                    "steps": [
                        {
                            "method": "SpinCoating",
                            "m_def": "perovskite_solar_cell_database.schema_packages.tandem.device_stack.SpinCoating"
                        }
                    ]
                },
                "m_def": "perovskite_solar_cell_database.schema_packages.tandem.device_stack.GeneralLayer"
            },
            {
                "layer_index": 8,
                "functionality": "photoabsorber",
                "device_subset": 0,
                "name": "Perovskite",
                "properties": {
                    "crystallinity": {
                        "value": "polycrystalline"
                    },
                    "thickness": {
                        "value": 225.0
                    },
                    "band_gap": {
                        "value": 1.72,
                        "graded": false,
                        "determined_by": "absorption Tauc-plot"
                    }
                },
                "deposition_procedure": {
                    "substrate_layer": "on lower layer",
                    "duration": 150.0,
                    "steps": [
                        {
                            "method": "SpinCoating",
                            "solution": {
                                "components": [
                                    {
                                        "name": "DMF"
                                    }
                                ]
                            },
                            "m_def": "perovskite_solar_cell_database.schema_packages.tandem.device_stack.SpinCoating"
                        },
                        {
                            "method": "Recrystallization",
                            "m_def": "perovskite_solar_cell_database.schema_packages.tandem.device_stack.GeneralDepositionProcedure"
                        },
                        {
                            "method": "Heating",
                            "temperature_segments": [
                                {
                                    "temperature_end": 97.0,
                                    "time_of_segment": 150.0
                                }
                            ],
                            "m_def": "perovskite_solar_cell_database.schema_packages.tandem.device_stack.Heating"
                        }
                    ]
                },
                "m_def": "perovskite_solar_cell_database.schema_packages.tandem.device_stack.Photoabsorber_Perovskite",
                "has_a_2D_perovskite_capping_layer": false,
                "lead_free": false,
                "inorganic": false,
                "composition": {
                    "band_gap": 1.72,
                    "sample_type": "Polycrystalline film",
                    "dimensionality": "3D",
                    "short_form": "MAPbBrI",
                    "long_form": "MAPbBrnanI",
                    "ions_a_site": [
                        {
                            "ion": "MA",
                            "coefficient": 1.0,
                            "molecular_formula": "CH6N+",
                            "smile": "C[NH3+]",
                            "common_name": "Methylammonium",
                            "iupac_name": "methylazanium",
                            "cas_number": "17000-00-9",
                            "source_compound_smile": "CN",
                            "source_compound_iupac_name": "methanamine",
                            "source_compound_cas_number": "74-89-5",
                            "abbreviation": "MA"
                        }
                    ],
                    "ions_b_site": [
                        {
                            "ion": "Pb",
                            "coefficient": 1.0,
                            "molecular_formula": "Pb2+",
                            "smile": "[Pb+2]",
                            "common_name": "Lead",
                            "iupac_name": "lead(2+)",
                            "cas_number": "14280-50-3",
                            "source_compound_smile": "[Pb]",
                            "source_compound_iupac_name": "Lead",
                            "source_compound_cas_number": "7439-92-1",
                            "abbreviation": "Pb"
                        }
                    ],
                    "ions_x_site": [
                        {
                            "ion": "Br",
                            "molecular_formula": "Br-",
                            "smile": "[Br-]",
                            "common_name": "Bromide",
                            "iupac_name": "Bromide",
                            "cas_number": "24959-67-9",
                            "source_compound_smile": "BrBr",
                            "source_compound_iupac_name": "molecular bromine",
                            "source_compound_cas_number": "7726-95-6",
                            "abbreviation": "Br"
                        },
                        {
                            "ion": "I",
                            "molecular_formula": "I-",
                            "smile": "[I-]",
                            "common_name": "Iodide",
                            "iupac_name": "Iodide",
                            "cas_number": "20461-54-5",
                            "source_compound_smile": "II",
                            "source_compound_iupac_name": "molecular iodine",
                            "source_compound_cas_number": "7553-56-2",
                            "abbreviation": "I"
                        }
                    ]
                }
            },
            {
                "layer_index": 9,
                "functionality": "electron transport layer",
                "device_subset": 0,
                "name": "PCBM-60",
                "components": [
                    {
                        "name": "PCBM-60",
                        "functionality": "majority phase"
                    }
                ],
                "deposition_procedure": {
                    "substrate_layer": "on lower layer",
                    "steps": [
                        {
                            "method": "SpinCoating",
                            "m_def": "perovskite_solar_cell_database.schema_packages.tandem.device_stack.SpinCoating"
                        }
                    ]
                },
                "m_def": "perovskite_solar_cell_database.schema_packages.tandem.device_stack.GeneralLayer"
            },
            {
                "layer_index": 10,
                "functionality": "front contact",
                "device_subset": 0,
                "name": "Al-grid",
                "properties": {
                    "thickness": {
                        "value": 12.0
                    }
                },
                "components": [
                    {
                        "name": "Al-grid",
                        "functionality": "majority phase"
                    }
                ],
                "deposition_procedure": {
                    "substrate_layer": "on lower layer",
                    "steps": [
                        {
                            "method": "Evaporation",
                            "m_def": "perovskite_solar_cell_database.schema_packages.tandem.device_stack.Evaporation"
                        }
                    ]
                },
                "m_def": "perovskite_solar_cell_database.schema_packages.tandem.device_stack.GeneralLayer"
            }
        ],
        "measurements": {
            "jv": [
                {
                    "certified": false,
                    "device_subset": 0,
                    "measurement_conditions": {
                        "scan_direction": "reversed"
                    },
                    "illumination": {
                        "intensity": 100.0,
                        "mask": false
                    },
                    "light_source": {
                        "spectrum": "AM1.5",
                        "light_source": "Solar simulator unspecified"
                    },
                    "light_regime": "standard light",
                    "results": {
                        "short_circuit_current_density": 8.9,
                        "open_circuit_voltage": 1.315,
                        "fill_factor": 0.689,
                        "power_conversion_efficiency": 8.0,
                        "resistance_series": 3.38
                    },
                    "environmental_conditions": {
                        "ambient_temperature": 25.0
                    }
                },
                {
                    "device_subset": 1,
                    "illumination": {
                        "intensity": 100.0,
                        "mask": false
                    },
                    "light_source": {
                        "spectrum": "AM1.5",
                        "light_source": "Solar simulator unspecified"
                    },
                    "light_regime": "standard light",
                    "results": {
                        "short_circuit_current_density": 36.5,
                        "open_circuit_voltage": 0.469,
                        "fill_factor": 0.668,
                        "power_conversion_efficiency": 11.4,
                        "resistance_series": 0.83
                    }
                },
                {
                    "device_subset": 2,
                    "illumination": {
                        "intensity": 100.0,
                        "mask": false
                    },
                    "light_source": {
                        "spectrum": "AM1.5",
                        "light_source": "Solar simulator unspecified"
                    },
                    "light_regime": "standard light",
                    "results": {
                        "short_circuit_current_density": 16.1,
                        "open_circuit_voltage": 1.01,
                        "fill_factor": 0.7,
                        "power_conversion_efficiency": 11.4,
                        "resistance_series": 2.01
                    }
                }
            ],
            "eqe": [
                {
                    "device_subset": 0,
                    "results": {
                        "integrated_short_circuit_current_density": 8.9
                    }
                },
                {
                    "device_subset": 1
                },
                {
                    "device_subset": 2
                }
            ]
        }
    }
}

File: seed_dataset/Json_data_tandem_cell_initial_data_143.archive.json
{
    "data": {
        "m_def": "perovskite_solar_cell_database.schema_packages.tandem.schema.PerovskiteTandemSolarCell",
        "reference": {
            "publication_date": "2015-09-30T00:00:00",
            "journal": "Advanced Energy Materials",
            "name_of_person_entering_the_data": "Iver Lauermann",
            "data_entered_by_author": false,
            "part_of_initial_dataset": true,
            "DOI_number": "10.1002/aenm.201500799",
            "publication_authors": [
                "Todorov et al."
            ],
            "ID_temp": 143
        },
        "general": {
            "number_of_junctions": 2,
            "number_of_terminals": 2,
            "architecture": "Monolithic",
            "flexible": false,
            "semitransparent": false,
            "encapsulated": false,
            "active_area": 0.4,
            "photoabsorbers": [
                "CIGS",
                "Perovskite"
            ],
            "photoabsorbers_string": "CIGS-Perovskite",
            "photoabsorbers_bandgaps": [
                1.04,
                1.72
            ]
        },
        "key_performance_metrics": {
            "power_conversion_efficiency": 10.9,
            "short_circuit_current_density": 12.7,
            "open_circuit_voltage": 1.45,
            "fill_factor": 0.566
        },
        "device_stack": [
            {
                "layer_index": 1,
                "functionality": "substrate",
                "device_subset": 0,
                "name": "SLG",
                "components": [
                    {
                        "name": "SLG",
                        "functionality": "majority phase"
                    }
                ],
                "m_def": "perovskite_solar_cell_database.schema_packages.tandem.device_stack.GeneralLayer"
            },
            {
                "layer_index": 2,
                "functionality": "back contact",
                "device_subset": 0,
                "name": "Si3N4",
                "properties": {
                    "thickness": {
                        "value": 100.0
                    }
                },
                "components": [
                    {
                        "name": "Si3N4",
                        "functionality": "majority phase"
                    }
                ],
                "deposition_procedure": {
                    "substrate_layer": "on lower layer",
                    "steps": [
                        {
                            "method": "Sputtering",
                            "m_def": "perovskite_solar_cell_database.schema_packages.tandem.device_stack.Sputtering"
                        }
                    ]
                },
                "m_def": "perovskite_solar_cell_database.schema_packages.tandem.device_stack.GeneralLayer"
            },
            {
                "layer_index": 3,
                "functionality": "back contact",
                "device_subset": 0,
                "name": "Mo",
                "properties": {
                    "thickness": {
                        "value": 700.0
                    }
                },
                "components": [
                    {
                        "name": "Mo",
                        "functionality": "majority phase"
                    }
                ],
                "deposition_procedure": {
                    "substrate_layer": "on lower layer",
                    "steps": [
                        {
                            "method": "Sputtering",
                            "m_def": "perovskite_solar_cell_database.schema_packages.tandem.device_stack.Sputtering"
                        }
                    ]
                },
                "m_def": "perovskite_solar_cell_database.schema_packages.tandem.device_stack.GeneralLayer"
            },
            {
                "layer_index": 4,
                "functionality": "photoabsorber",
                "device_subset": 0,
                "name": "CIGS",
                "properties": {
                    "thickness": {
                        "value": 1250
                    },
                    "band_gap": {
                        "value": 1.04,
                        "graded": false,
                        "determined_by": "eqe"
                    }
                },
                "m_def": "perovskite_solar_cell_database.schema_packages.tandem.device_stack.Photoabsorber_CIGS",
                "composition": {
                    "Cu": 0.91,
                    "In": 1.09,
                    "Ga": 0.04,
                    "Se": 2.0
                }
            },
            {
                "layer_index": 5,
                "functionality": "buffer layer",
                "device_subset": 0,
                "name": "CdS",
                "properties": {
                    "thickness": {
                        "value": 25.0
                    }
                },
                "components": [
                    {
                        "name": "CdS",
                        "functionality": "majority phase"
                    }
                ],
                "deposition_procedure": {
                    "substrate_layer": "on lower layer",
                    "steps": [
                        {
                            "method": "ChemicalBathDeposition",
                            "m_def": "perovskite_solar_cell_database.schema_packages.tandem.device_stack.ChemicalBathDeposition"
                        }
                    ]
                },
                "m_def": "perovskite_solar_cell_database.schema_packages.tandem.device_stack.GeneralLayer"
            },
            {
                "layer_index": 6,
                "functionality": "recombination layer",
                "device_subset": 0,
                "name": "ITO",
                "properties": {
                    "thickness": {
                        "value": 30.0
                    }
                },
                "components": [
                    {
                        "name": "ITO",
                        "functionality": "majority phase"
                    }
                ],
                "deposition_procedure": {
                    "substrate_layer": "on lower layer",
                    "steps": [
                        {
                            "method": "Sputtering",
                            "m_def": "perovskite_solar_cell_database.schema_packages.tandem.device_stack.Sputtering"
                        }
                    ]
                },
                "m_def": "perovskite_solar_cell_database.schema_packages.tandem.device_stack.GeneralLayer"
            },
            {
                "layer_index": 7,
                "functionality": "recombination layer",
                "device_subset": 0,
                "name": "PEDOT:PSS",
                "components": [
                    {
                        "name": "PEDOT:PSS",
                        "functionality": "majority phase"
                    }
                ],
                "deposition_procedure": {
                    "substrate_layer": "on lower layer",
                    "steps": [
                        {
                            "method": "SpinCoating",
                            "m_def": "perovskite_solar_cell_database.schema_packages.tandem.device_stack.SpinCoating"
                        }
                    ]
                },
                "m_def": "perovskite_solar_cell_database.schema_packages.tandem.device_stack.GeneralLayer"
            },
            {
                "layer_index": 8,
                "functionality": "photoabsorber",
                "device_subset": 0,
                "name": "Perovskite",
                "properties": {
                    "crystallinity": {
                        "value": "polycrystalline"
                    },
                    "thickness": {
                        "value": 225.0
                    },
                    "band_gap": {
                        "value": 1.72,
                        "graded": false,
                        "determined_by": "absorption Tauc-plot"
                    }
                },
                "deposition_procedure": {
                    "substrate_layer": "on lower layer",
                    "duration": 150.0,
                    "steps": [
                        {
                            "method": "SpinCoating",
                            "solution": {
                                "components": [
                                    {
                                        "name": "DMF"
                                    }
                                ]
                            },
                            "m_def": "perovskite_solar_cell_database.schema_packages.tandem.device_stack.SpinCoating"
                        },
                        {
                            "method": "Recrystallization",
                            "m_def": "perovskite_solar_cell_database.schema_packages.tandem.device_stack.GeneralDepositionProcedure"
                        },
                        {
                            "method": "Heating",
                            "temperature_segments": [
                                {
                                    "temperature_end": 97.0,
                                    "time_of_segment": 150.0
                                }
                            ],
                            "m_def": "perovskite_solar_cell_database.schema_packages.tandem.device_stack.Heating"
                        }
                    ]
                },
                "m_def": "perovskite_solar_cell_database.schema_packages.tandem.device_stack.Photoabsorber_Perovskite",
                "has_a_2D_perovskite_capping_layer": false,
                "lead_free": false,
                "inorganic": false,
                "composition": {
                    "band_gap": 1.72,
                    "sample_type": "Polycrystalline film",
                    "dimensionality": "3D",
                    "short_form": "MAPbBrI",
                    "long_form": "MAPbBrnanI",
                    "ions_a_site": [
                        {
                            "ion": "MA",
                            "coefficient": 1.0,
                            "molecular_formula": "CH6N+",
                            "smile": "C[NH3+]",
                            "common_name": "Methylammonium",
                            "iupac_name": "methylazanium",
                            "cas_number": "17000-00-9",
                            "source_compound_smile": "CN",
                            "source_compound_iupac_name": "methanamine",
                            "source_compound_cas_number": "74-89-5",
                            "abbreviation": "MA"
                        }
                    ],
                    "ions_b_site": [
                        {
                            "ion": "Pb",
                            "coefficient": 1.0,
                            "molecular_formula": "Pb2+",
                            "smile": "[Pb+2]",
                            "common_name": "Lead",
                            "iupac_name": "lead(2+)",
                            "cas_number": "14280-50-3",
                            "source_compound_smile": "[Pb]",
                            "source_compound_iupac_name": "Lead",
                            "source_compound_cas_number": "7439-92-1",
                            "abbreviation": "Pb"
                        }
                    ],
                    "ions_x_site": [
                        {
                            "ion": "Br",
                            "molecular_formula": "Br-",
                            "smile": "[Br-]",
                            "common_name": "Bromide",
                            "iupac_name": "Bromide",
                            "cas_number": "24959-67-9",
                            "source_compound_smile": "BrBr",
                            "source_compound_iupac_name": "molecular bromine",
                            "source_compound_cas_number": "7726-95-6",
                            "abbreviation": "Br"
                        },
                        {
                            "ion": "I",
                            "molecular_formula": "I-",
                            "smile": "[I-]",
                            "common_name": "Iodide",
                            "iupac_name": "Iodide",
                            "cas_number": "20461-54-5",
                            "source_compound_smile": "II",
                            "source_compound_iupac_name": "molecular iodine",
                            "source_compound_cas_number": "7553-56-2",
                            "abbreviation": "I"
                        }
                    ]
                }
            },
            {
                "layer_index": 9,
                "functionality": "electron transport layer",
                "device_subset": 0,
                "name": "PCBM-60",
                "components": [
                    {
                        "name": "PCBM-60",
                        "functionality": "majority phase"
                    }
                ],
                "deposition_procedure": {
                    "substrate_layer": "on lower layer",
                    "steps": [
                        {
                            "method": "SpinCoating",
                            "m_def": "perovskite_solar_cell_database.schema_packages.tandem.device_stack.SpinCoating"
                        }
                    ]
                },
                "m_def": "perovskite_solar_cell_database.schema_packages.tandem.device_stack.GeneralLayer"
            },
            {
                "layer_index": 10,
                "functionality": "electron transport layer",
                "device_subset": 0,
                "name": "BCP",
                "properties": {
                    "thickness": {
                        "value": 5.0
                    }
                },
                "components": [
                    {
                        "name": "BCP",
                        "functionality": "majority phase"
                    }
                ],
                "deposition_procedure": {
                    "substrate_layer": "on lower layer",
                    "steps": [
                        {
                            "method": "Evaporation",
                            "m_def": "perovskite_solar_cell_database.schema_packages.tandem.device_stack.Evaporation"
                        }
                    ]
                },
                "m_def": "perovskite_solar_cell_database.schema_packages.tandem.device_stack.GeneralLayer"
            },
            {
                "layer_index": 11,
                "functionality": "front contact",
                "device_subset": 0,
                "name": "Ca",
                "properties": {
                    "thickness": {
                        "value": 12.0
                    }
                },
                "components": [
                    {
                        "name": "Ca",
                        "functionality": "majority phase"
                    }
                ],
                "deposition_procedure": {
                    "substrate_layer": "on lower layer",
                    "steps": [
                        {
                            "method": "Evaporation",
                            "m_def": "perovskite_solar_cell_database.schema_packages.tandem.device_stack.Evaporation"
                        }
                    ]
                },
                "m_def": "perovskite_solar_cell_database.schema_packages.tandem.device_stack.GeneralLayer"
            }
        ],
        "measurements": {
            "jv": [
                {
                    "certified": false,
                    "device_subset": 0,
                    "measurement_conditions": {
                        "scan_direction": "reversed"
                    },
                    "illumination": {
                        "intensity": 100.0,
                        "mask": false
                    },
                    "light_source": {
                        "spectrum": "AM1.5",
                        "light_source": "Solar simulator unspecified"
                    },
                    "light_regime": "standard light",
                    "results": {
                        "short_circuit_current_density": 12.7,
                        "open_circuit_voltage": 1.45,
                        "fill_factor": 0.566,
                        "power_conversion_efficiency": 10.9,
                        "resistance_series": 5.3
                    },
                    "environmental_conditions": {
                        "ambient_temperature": 25.0
                    }
                },
                {
                    "device_subset": 1,
                    "illumination": {
                        "intensity": 100.0,
                        "mask": false
                    },
                    "light_source": {
                        "spectrum": "AM1.5",
                        "light_source": "Solar simulator unspecified"
                    },
                    "light_regime": "standard light",
                    "results": {
                        "short_circuit_current_density": 36.5,
                        "open_circuit_voltage": 0.469,
                        "fill_factor": 0.668,
                        "power_conversion_efficiency": 11.4,
                        "resistance_series": 0.83
                    }
                },
                {
                    "device_subset": 2,
                    "illumination": {
                        "intensity": 100.0,
                        "mask": false
                    },
                    "light_source": {
                        "spectrum": "AM1.5",
                        "light_source": "Solar simulator unspecified"
                    },
                    "light_regime": "standard light",
                    "results": {
                        "short_circuit_current_density": 16.1,
                        "open_circuit_voltage": 1.01,
                        "fill_factor": 0.7,
                        "power_conversion_efficiency": 11.4,
                        "resistance_series": 2.01
                    }
                }
            ],
            "eqe": [
                {
                    "device_subset": 0,
                    "results": {
                        "integrated_short_circuit_current_density": 8.9
                    }
                },
                {
                    "device_subset": 1
                },
                {
                    "device_subset": 2
                }
            ]
        }
    }
}
