Repository: Jesperkemist/PerovskiteTandemDatabase

## About The Project
This repo is associated to a paper with the title:
A FAIR Framework for Machine-Actionable Perovskite Tandem Solar Cell Data

## Resources
9.1 Online resources
1) Online documentation of the project, including a description of the structure of the data schema, and all defined modules
https://jesperkemist.github.io/PerovskiteTandemDatabase/

2) A PDF file describing the structure of the data schema, including all defined modules.
https://github.com/Jesperkemist/PerovskiteTandemDatabase/tree/main/module_descriptions

3) Example JSON files describing a representative perovskite tandem devices.

File: seed_dataset/Json_data_tandem_cell_initial_data_144.archive.json
{
    "data": {
        "m_def": "perovskite_solar_cell_database.schema_packages.tandem.schema.PerovskiteTandemSolarCell",
        "reference": {
            "publication_date": "2015-09-14T00:00:00",
            "journal": "The Journal of Physical Chemistry Letters",
            "free_text_comment": "Spectrum splitting, 4-terminal with PSK/Si",
            "name_of_person_entering_the_data": "Iver Lauermann",
            "data_entered_by_author": false,
            "part_of_initial_dataset": true,
            "DOI_number": "10.1021/acs.jpclett.5b01608",
            "publication_authors": [
                "Sheng et al."
            ],
            "ID_temp": 144
        },
        "general": {
            "number_of_junctions": 2,
            "number_of_terminals": 4,
            "architecture": "Spectral splitter",
            "flexible": false,
            "semitransparent": false,
            "encapsulated": false,
            "number_of_cells": 1,
            "photoabsorbers": [
                "Silicon",
                "Perovskite"
            ],
            "photoabsorbers_string": "Silicon-Perovskite",
            "photoabsorbers_bandgaps": [
                1.1,
                2.3
            ]
        },
        "key_performance_metrics": {
            "power_conversion_efficiency": 23.4
        },
        "device_stack": [
            {
                "layer_index": 1,
                "functionality": "photoabsorber",
                "device_subset": 1,
                "name": "silicon",
                "properties": {
                    "band_gap": {
                        "value": 1.1,
                        "determined_by": "literature"
                    }
                },
                "m_def": "perovskite_solar_cell_database.schema_packages.tandem.device_stack.Photoabsorber_Silicon",
                "cell_type": "PERL",
                "type_of_silicon": "Monocrystalline",
                "doping_sequence": "Si(p+)/Si(p)/Si(n)/Si(n+)"
            },
            {
                "layer_index": 2,
                "functionality": "spectral splitter",
                "name": "Beam splitter",
                "components": [
                    {
                        "name": "Beam splitter",
                        "functionality": "majority phase"
                    }
                ],
                "m_def": "perovskite_solar_cell_database.schema_packages.tandem.device_stack.GeneralLayer"
            },
            {
                "layer_index": 3,
                "functionality": "back contact",
                "device_subset": 2,
                "name": "Au",
                "properties": {
                    "thickness": {
                        "value": 100.0
                    }
                },
                "components": [
                    {
                        "name": "Au",
                        "functionality": "majority phase"
                    }
                ],
                "deposition_procedure": {
                    "substrate_layer": "on upper layer",
                    "steps": [
                        {
                            "method": "Evaporation",
                            "m_def": "perovskite_solar_cell_database.schema_packages.tandem.device_stack.Evaporation"
                        }
                    ]
                },
                "m_def": "perovskite_solar_cell_database.schema_packages.tandem.device_stack.GeneralLayer"
            },
            {
                "layer_index": 4,
                "functionality": "hole transport layer",
                "device_subset": 2,
                "name": "Spiro-MeOTAD",
                "components": [
                    {
                        "name": "Spiro-MeOTAD",
                        "functionality": "majority phase"
                    }
                ],
                "deposition_procedure": {
                    "substrate_layer": "on upper layer",
                    "steps": [
                        {
                            "method": "SpinCoating",
                            "m_def": "perovskite_solar_cell_database.schema_packages.tandem.device_stack.SpinCoating"
                        }
                    ]
                },
                "m_def": "perovskite_solar_cell_database.schema_packages.tandem.device_stack.GeneralLayer"
            },
            {
                "layer_index": 5,
                "functionality": "photoabsorber",
                "device_subset": 2,
                "name": "Perovskite",
                "properties": {
                    "crystallinity": {
                        "value": "polycrystalline"
                    },
                    "band_gap": {
                        "value": 2.3,
                        "graded": false,
                        "determined_by": "eqe"
                    }
                },
                "deposition_procedure": {
                    "substrate_layer": "on upper layer",
                    "steps": [
                        {
                            "method": "SpinCoating",
                            "solution": {
                                "components": [
                                    {
                                        "name": "DMF"
                                    }
                                ]
                            },
                            "m_def": "perovskite_solar_cell_database.schema_packages.tandem.device_stack.SpinCoating"
                        },
                        {
                            "method": "GasReaction",
                            "m_def": "perovskite_solar_cell_database.schema_packages.tandem.device_stack.GeneralDepositionProcedure"
                        }
                    ]
                },
                "m_def": "perovskite_solar_cell_database.schema_packages.tandem.device_stack.Photoabsorber_Perovskite",
                "has_a_2D_perovskite_capping_layer": false,
                "lead_free": false,
                "inorganic": false,
                "composition": {
                    "band_gap": 2.3,
                    "sample_type": "Polycrystalline film",
                    "dimensionality": "3D",
                    "short_form": "MAPbBr",
                    "long_form": "MAPbBr3",
                    "ions_a_site": [
                        {
                            "ion": "MA",
                            "coefficient": 1.0,
                            "molecular_formula": "CH6N+",
                            "smile": "C[NH3+]",
                            "common_name": "Methylammonium",
                            "iupac_name": "methylazanium",
                            "cas_number": "17000-00-9",
                            "source_compound_smile": "CN",
                            "source_compound_iupac_name": "methanamine",
                            "source_compound_cas_number": "74-89-5",
                            "abbreviation": "MA"
                        }
                    ],
                    "ions_b_site": [
                        {
                            "ion": "Pb",
                            "coefficient": 1.0,
                            "molecular_formula": "Pb2+",
                            "smile": "[Pb+2]",
                            "common_name": "Lead",
                            "iupac_name": "lead(2+)",
                            "cas_number": "14280-50-3",
                            "source_compound_smile": "[Pb]",
                            "source_compound_iupac_name": "Lead",
                            "source_compound_cas_number": "7439-92-1",
                            "abbreviation": "Pb"
                        }
                    ],
                    "ions_x_site": [
                        {
                            "ion": "Br",
                            "coefficient": 3.0,
                            "molecular_formula": "Br-",
                            "smile": "[Br-]",
                            "common_name": "Bromide",
                            "iupac_name": "Bromide",
                            "cas_number": "24959-67-9",
                            "source_compound_smile": "BrBr",
                            "source_compound_iupac_name": "molecular bromine",
                            "source_compound_cas_number": "7726-95-6",
                            "abbreviation": "Br"
                        }
                    ]
                }
            },
            {
                "layer_index": 6,
                "functionality": "electron transport layer",
                "device_subset": 2,
                "name": "TiO2-mp",
                "components": [
                    {
                        "name": "TiO2-mp",
                        "functionality": "majority phase"
                    }
                ],
                "m_def": "perovskite_solar_cell_database.schema_packages.tandem.device_stack.GeneralLayer"
            },
            {
                "layer_index": 7,
                "functionality": "electron transport layer",
                "device_subset": 2,
                "name": "TiO2-c",
                "components": [
                    {
                        "name": "TiO2-c",
                        "functionality": "majority phase"
                    }
                ],
                "m_def": "perovskite_solar_cell_database.schema_packages.tandem.device_stack.GeneralLayer"
            },
            {
                "layer_index": 8,
                "functionality": "back contact",
                "device_subset": 2,
                "name": "FTO",
                "components": [
                    {
                        "name": "FTO",
                        "functionality": "majority phase"
                    }
                ],
                "m_def": "perovskite_solar_cell_database.schema_packages.tandem.device_stack.GeneralLayer"
            },
            {
                "layer_index": 9,
                "functionality": "substrate",
                "device_subset": 2,
                "name": "SLG",
                "components": [
                    {
                        "name": "SLG",
                        "functionality": "majority phase"
                    }
                ],
                "m_def": "perovskite_solar_cell_database.schema_packages.tandem.device_stack.GeneralLayer"
            }
        ],
        "measurements": {
            "jv": [
                {
                    "certified": false,
                    "device_subset": 0,
                    "measurement_conditions": {
                        "scan_direction": "reversed"
                    },
                    "illumination": {
                        "intensity": 100.0,
                        "mask": false
                    },
                    "light_source": {
                        "spectrum": "AM1.5",
                        "light_source_model": "Oriel 94023A",
                        "solar_simulator_class": "AAA"
                    },
                    "light_regime": "standard light",
                    "results": {
                        "power_conversion_efficiency": 23.4
                    }
                },
                {
                    "device_subset": 1,
                    "illumination": {
                        "intensity": 100.0,
                        "mask": false
                    },
                    "light_source": {
                        "spectrum": "AM1.5",
                        "light_source_model": "Oriel 94023A",
                        "solar_simulator_class": "AAA"
                    },
                    "light_regime": "standard light",
                    "results": {
                        "short_circuit_current_density": 42.0,
                        "open_circuit_voltage": 0.68,
                        "fill_factor": 0.79,
                        "power_conversion_efficiency": 22.7
                    }
                },
                {
                    "device_subset": 2,
                    "illumination": {
                        "intensity": 100.0,
                        "mask": false
                    },
                    "light_source": {
                        "spectrum": "AM1.5",
                        "light_source_model": "Oriel 94023A",
                        "solar_simulator_class": "AAA"
                    },
                    "light_regime": "standard light",
                    "results": {
                        "short_circuit_current_density": 9.5,
                        "open_circuit_voltage": 1.283,
                        "fill_factor": 0.73,
                        "power_conversion_efficiency": 8.8
                    }
                }
            ],
            "eqe": [
                {
                    "device_subset": 1
                },
                {
                    "device_subset": 2
                }
            ]
        }
    }
}

File: seed_dataset/Json_data_tandem_cell_initial_data_145.archive.json
{
    "data": {
        "m_def": "perovskite_solar_cell_database.schema_packages.tandem.schema.PerovskiteTandemSolarCell",
        "reference": {
            "publication_date": "2015-09-14T00:00:00",
            "journal": "The Journal of Physical Chemistry Letters",
            "free_text_comment": "Spectrum splitting, 4-terminal with PSK/Si",
            "name_of_person_entering_the_data": "Iver Lauermann",
            "data_entered_by_author": false,
            "part_of_initial_dataset": true,
            "DOI_number": "10.1021/acs.jpclett.5b01608",
            "publication_authors": [
                "Sheng et al."
            ],
            "ID_temp": 145
        },
        "general": {
            "number_of_junctions": 2,
            "number_of_terminals": 4,
            "architecture": "Spectral splitter",
            "flexible": false,
            "semitransparent": false,
            "encapsulated": false,
            "number_of_cells": 1,
            "photoabsorbers": [
                "Silicon",
                "Perovskite"
            ],
            "photoabsorbers_string": "Silicon-Perovskite",
            "photoabsorbers_bandgaps": [
                1.1,
                2.3
            ]
        },
        "key_performance_metrics": {
            "power_conversion_efficiency": 18.8
        },
        "device_stack": [
            {
                "layer_index": 1,
                "functionality": "back contact",
                "device_subset": 1,
                "name": "Metal",
                "components": [
                    {
                        "name": "Metal",
                        "functionality": "majority phase"
                    }
                ],
                "m_def": "perovskite_solar_cell_database.schema_packages.tandem.device_stack.GeneralLayer"
            },
            {
                "layer_index": 2,
                "functionality": "photoabsorber",
                "device_subset": 1,
                "name": "silicon",
                "properties": {
                    "band_gap": {
                        "value": 1.1,
                        "determined_by": "literature"
                    }
                },
                "m_def": "perovskite_solar_cell_database.schema_packages.tandem.device_stack.Photoabsorber_Silicon",
                "cell_type": "other",
                "type_of_silicon": "Polycrystalline",
                "doping_sequence": "Si(p+)/Si(p)/Si(n++)"
            },
            {
                "layer_index": 3,
                "functionality": "front contact",
                "device_subset": 1,
                "name": "Metal-grid",
                "components": [
                    {
                        "name": "Metal-grid",
                        "functionality": "majority phase"
                    }
                ],
                "m_def": "perovskite_solar_cell_database.schema_packages.tandem.device_stack.GeneralLayer"
            },
            {
                "layer_index": 4,
                "functionality": "spectral splitter",
                "name": "Beam splitter",
                "components": [
                    {
                        "name": "Beam splitter",
                        "functionality": "majority phase"
                    }
                ],
                "m_def": "perovskite_solar_cell_database.schema_packages.tandem.device_stack.GeneralLayer"
            },
            {
                "layer_index": 5,
                "functionality": "back contact",
                "device_subset": 2,
                "name": "Au",
                "properties": {
                    "thickness": {
                        "value": 100.0
                    }
                },
                "components": [
                    {
                        "name": "Au",
                        "functionality": "majority phase"
                    }
                ],
                "deposition_procedure": {
                    "substrate_layer": "on upper layer",
                    "steps": [
                        {
                            "method": "Evaporation",
                            "m_def": "perovskite_solar_cell_database.schema_packages.tandem.device_stack.Evaporation"
                        }
                    ]
                },
                "m_def": "perovskite_solar_cell_database.schema_packages.tandem.device_stack.GeneralLayer"
            },
            {
                "layer_index": 6,
                "functionality": "hole transport layer",
                "device_subset": 2,
                "name": "Spiro-MeOTAD",
                "components": [
                    {
                        "name": "Spiro-MeOTAD",
                        "functionality": "majority phase"
                    }
                ],
                "deposition_procedure": {
                    "substrate_layer": "on upper layer",
                    "steps": [
                        {
                            "method": "SpinCoating",
                            "m_def": "perovskite_solar_cell_database.schema_packages.tandem.device_stack.SpinCoating"
                        }
                    ]
                },
                "m_def": "perovskite_solar_cell_database.schema_packages.tandem.device_stack.GeneralLayer"
            },
            {
                "layer_index": 7,
                "functionality": "photoabsorber",
                "device_subset": 2,
                "name": "Perovskite",
                "properties": {
                    "crystallinity": {
                        "value": "polycrystalline"
                    },
                    "band_gap": {
                        "value": 2.3,
                        "graded": false,
                        "determined_by": "eqe"
                    }
                },
                "deposition_procedure": {
                    "substrate_layer": "on upper layer",
                    "steps": [
                        {
                            "method": "SpinCoating",
                            "solution": {
                                "components": [
                                    {
                                        "name": "DMF"
                                    }
                                ]
                            },
                            "m_def": "perovskite_solar_cell_database.schema_packages.tandem.device_stack.SpinCoating"
                        },
                        {
                            "method": "GasReaction",
                            "m_def": "perovskite_solar_cell_database.schema_packages.tandem.device_stack.GeneralDepositionProcedure"
                        }
                    ]
                },
                "m_def": "perovskite_solar_cell_database.schema_packages.tandem.device_stack.Photoabsorber_Perovskite",
                "has_a_2D_perovskite_capping_layer": false,
                "lead_free": false,
                "inorganic": false,
                "composition": {
                    "band_gap": 2.3,
                    "sample_type": "Polycrystalline film",
                    "dimensionality": "3D",
                    "short_form": "MAPbBr",
                    "long_form": "MAPbBr3",
                    "ions_a_site": [
                        {
                            "ion": "MA",
                            "coefficient": 1.0,
                            "molecular_formula": "CH6N+",
                            "smile": "C[NH3+]",
                            "common_name": "Methylammonium",
                            "iupac_name": "methylazanium",
                            "cas_number": "17000-00-9",
                            "source_compound_smile": "CN",
                            "source_compound_iupac_name": "methanamine",
                            "source_compound_cas_number": "74-89-5",
                            "abbreviation": "MA"
                        }
                    ],
                    "ions_b_site": [
                        {
                            "ion": "Pb",
                            "coefficient": 1.0,
                            "molecular_formula": "Pb2+",
                            "smile": "[Pb+2]",
                            "common_name": "Lead",
                            "iupac_name": "lead(2+)",
                            "cas_number": "14280-50-3",
                            "source_compound_smile": "[Pb]",
                            "source_compound_iupac_name": "Lead",
                            "source_compound_cas_number": "7439-92-1",
                            "abbreviation": "Pb"
                        }
                    ],
                    "ions_x_site": [
                        {
                            "ion": "Br",
                            "coefficient": 3.0,
                            "molecular_formula": "Br-",
                            "smile": "[Br-]",
                            "common_name": "Bromide",
                            "iupac_name": "Bromide",
                            "cas_number": "24959-67-9",
                            "source_compound_smile": "BrBr",
                            "source_compound_iupac_name": "molecular bromine",
                            "source_compound_cas_number": "7726-95-6",
                            "abbreviation": "Br"
                        }
                    ]
                }
            },
            {
                "layer_index": 8,
                "functionality": "electron transport layer",
                "device_subset": 2,
                "name": "TiO2-mp",
                "components": [
                    {
                        "name": "TiO2-mp",
                        "functionality": "majority phase"
                    }
                ],
                "m_def": "perovskite_solar_cell_database.schema_packages.tandem.device_stack.GeneralLayer"
            },
            {
                "layer_index": 9,
                "functionality": "electron transport layer",
                "device_subset": 2,
                "name": "TiO2-c",
                "components": [
                    {
                        "name": "TiO2-c",
                        "functionality": "majority phase"
                    }
                ],
                "m_def": "perovskite_solar_cell_database.schema_packages.tandem.device_stack.GeneralLayer"
            },
            {
                "layer_index": 10,
                "functionality": "front contact",
                "device_subset": 2,
                "name": "FTO",
                "components": [
                    {
                        "name": "FTO",
                        "functionality": "majority phase"
                    }
                ],
                "m_def": "perovskite_solar_cell_database.schema_packages.tandem.device_stack.GeneralLayer"
            },
            {
                "layer_index": 11,
                "functionality": "substrate",
                "device_subset": 2,
                "name": "SLG",
                "components": [
                    {
                        "name": "SLG",
                        "functionality": "majority phase"
                    }
                ],
                "m_def": "perovskite_solar_cell_database.schema_packages.tandem.device_stack.GeneralLayer"
            }
        ],
        "measurements": {
            "jv": [
                {
                    "certified": false,
                    "device_subset": 0,
                    "measurement_conditions": {
                        "scan_direction": "reversed"
                    },
                    "illumination": {
                        "intensity": 100.0,
                        "mask": false
                    },
                    "light_source": {
                        "spectrum": "AM1.5",
                        "light_source_model": "Oriel 94023A",
                        "solar_simulator_class": "AAA"
                    },
                    "light_regime": "standard light",
                    "results": {
                        "power_conversion_efficiency": 18.8
                    }
                },
                {
                    "device_subset": 1,
                    "illumination": {
                        "intensity": 100.0,
                        "mask": false
                    },
                    "light_source": {
                        "spectrum": "AM1.5",
                        "light_source_model": "Oriel 94023A",
                        "solar_simulator_class": "AAA"
                    },
                    "light_regime": "standard light",
                    "results": {
                        "short_circuit_current_density": 34.9,
                        "open_circuit_voltage": 0.587,
                        "fill_factor": 0.79,
                        "power_conversion_efficiency": 16.2
                    }
                },
                {
                    "device_subset": 2,
                    "illumination": {
                        "intensity": 100.0,
                        "mask": false
                    },
                    "light_source": {
                        "spectrum": "AM1.5",
                        "light_source_model": "Oriel 94023A",
                        "solar_simulator_class": "AAA"
                    },
                    "light_regime": "standard light",
                    "results": {
                        "short_circuit_current_density": 9.5,
                        "open_circuit_voltage": 1.283,
                        "fill_factor": 0.73,
                        "power_conversion_efficiency": 8.8
                    }
                }
            ],
            "eqe": [
                {
                    "device_subset": 1
                },
                {
                    "device_subset": 2
                }
            ]
        }
    }
}

File: seed_dataset/Json_data_tandem_cell_initial_data_146.archive.json
{
    "data": {
        "m_def": "perovskite_solar_cell_database.schema_packages.tandem.schema.PerovskiteTandemSolarCell",
        "reference": {
            "publication_date": "2015-09-14T00:00:00",
            "journal": "The Journal of Physical Chemistry Letters",
            "free_text_comment": "Spectrum splitting, 4-terminal with PSK/Si",
            "name_of_person_entering_the_data": "Iver Lauermann",
            "data_entered_by_author": false,
            "part_of_initial_dataset": true,
            "DOI_number": "10.1021/acs.jpclett.5b01608",
            "publication_authors": [
                "Sheng et al."
            ],
            "ID_temp": 146
        },
        "general": {
            "number_of_junctions": 2,
            "number_of_terminals": 4,
            "architecture": "Spectral splitter",
            "flexible": false,
            "semitransparent": false,
            "encapsulated": false,
            "number_of_cells": 1,
            "photoabsorbers": [
                "Perovskite",
                "Perovskite"
            ],
            "photoabsorbers_string": "Perovskite-Perovskite",
            "photoabsorbers_bandgaps": [
                1.5,
                2.3
            ]
        },
        "key_performance_metrics": {
            "power_conversion_efficiency": 13.4
        },
        "device_stack": [
            {
                "layer_index": 1,
                "functionality": "back contact",
                "device_subset": 1,
                "name": "Au",
                "properties": {
                    "thickness": {
                        "value": 100.0
                    }
                },
                "components": [
                    {
                        "name": "Au",
                        "functionality": "majority phase"
                    }
                ],
                "deposition_procedure": {
                    "substrate_layer": "on upper layer",
                    "steps": [
                        {
                            "method": "Evaporation",
                            "m_def": "perovskite_solar_cell_database.schema_packages.tandem.device_stack.Evaporation"
                        }
                    ]
                },
                "m_def": "perovskite_solar_cell_database.schema_packages.tandem.device_stack.GeneralLayer"
            },
            {
                "layer_index": 2,
                "functionality": "hole transport layer",
                "device_subset": 1,
                "name": "Spiro-MeOTAD",
                "components": [
                    {
                        "name": "Spiro-MeOTAD",
                        "functionality": "majority phase"
                    }
                ],
                "deposition_procedure": {
                    "substrate_layer": "on upper layer",
                    "steps": [
                        {
                            "method": "SpinCoating",
                            "m_def": "perovskite_solar_cell_database.schema_packages.tandem.device_stack.SpinCoating"
                        }
                    ]
                },
                "m_def": "perovskite_solar_cell_database.schema_packages.tandem.device_stack.GeneralLayer"
            },
            {
                "layer_index": 3,
                "functionality": "photoabsorber",
                "device_subset": 1,
                "name": "Perovskite",
                "properties": {
                    "crystallinity": {
                        "value": "polycrystalline"
                    },
                    "band_gap": {
                        "value": 1.5,
                        "graded": false,
                        "determined_by": "eqe"
                    }
                },
                "deposition_procedure": {
                    "substrate_layer": "on upper layer",
                    "duration": 10.0,
                    "steps": [
                        {
                            "method": "SpinCoating",
                            "solution": {
                                "components": [
                                    {
                                        "name": "DMF"
                                    }
                                ]
                            },
                            "m_def": "perovskite_solar_cell_database.schema_packages.tandem.device_stack.SpinCoating"
                        },
                        {
                            "method": "Heating",
                            "temperature_segments": [
                                {
                                    "temperature_end": 100.0,
                                    "time_of_segment": 10.0
                                }
                            ],
                            "m_def": "perovskite_solar_cell_database.schema_packages.tandem.device_stack.Heating"
                        }
                    ]
                },
                "m_def": "perovskite_solar_cell_database.schema_packages.tandem.device_stack.Photoabsorber_Perovskite",
                "has_a_2D_perovskite_capping_layer": false,
                "lead_free": false,
                "inorganic": false,
                "composition": {
                    "band_gap": 1.5,
                    "sample_type": "Polycrystalline film",
                    "dimensionality": "3D",
                    "short_form": "MAPbI",
                    "long_form": "MAPbI3",
                    "ions_a_site": [
                        {
                            "ion": "MA",
                            "coefficient": 1.0,
                            "molecular_formula": "CH6N+",
                            "smile": "C[NH3+]",
                            "common_name": "Methylammonium",
                            "iupac_name": "methylazanium",
                            "cas_number": "17000-00-9",
                            "source_compound_smile": "CN",
                            "source_compound_iupac_name": "methanamine",
                            "source_compound_cas_number": "74-89-5",
                            "abbreviation": "MA"
                        }
                    ],
                    "ions_b_site": [
                        {
                            "ion": "Pb",
                            "coefficient": 1.0,
                            "molecular_formula": "Pb2+",
                            "smile": "[Pb+2]",
                            "common_name": "Lead",
                            "iupac_name": "lead(2+)",
                            "cas_number": "14280-50-3",
                            "source_compound_smile": "[Pb]",
                            "source_compound_iupac_name": "Lead",
                            "source_compound_cas_number": "7439-92-1",
                            "abbreviation": "Pb"
                        }
                    ],
                    "ions_x_site": [
                        {
                            "ion": "I",
                            "coefficient": 3.0,
                            "molecular_formula": "I-",
                            "smile": "[I-]",
                            "common_name": "Iodide",
                            "iupac_name": "Iodide",
                            "cas_number": "20461-54-5",
                            "source_compound_smile": "II",
                            "source_compound_iupac_name": "molecular iodine",
                            "source_compound_cas_number": "7553-56-2",
                            "abbreviation": "I"
                        }
                    ]
                }
            },
            {
                "layer_index": 4,
                "functionality": "electron transport layer",
                "device_subset": 1,
                "name": "TiO2-c",
                "components": [
                    {
                        "name": "TiO2-c",
                        "functionality": "majority phase"
                    }
                ],
                "m_def": "perovskite_solar_cell_database.schema_packages.tandem.device_stack.GeneralLayer"
            },
            {
                "layer_index": 5,
                "functionality": "front contact",
                "device_subset": 1,
                "name": "FTO",
                "components": [
                    {
                        "name": "FTO",
                        "functionality": "majority phase"
                    }
                ],
                "m_def": "perovskite_solar_cell_database.schema_packages.tandem.device_stack.GeneralLayer"
            },
            {
                "layer_index": 6,
                "functionality": "substrate",
                "device_subset": 1,
                "name": "SLG",
                "components": [
                    {
                        "name": "SLG",
                        "functionality": "majority phase"
                    }
                ],
                "m_def": "perovskite_solar_cell_database.schema_packages.tandem.device_stack.GeneralLayer"
            },
            {
                "layer_index": 7,
                "functionality": "spectral splitter",
                "name": "Beam splitter",
                "components": [
                    {
                        "name": "Beam splitter",
                        "functionality": "majority phase"
                    }
                ],
                "m_def": "perovskite_solar_cell_database.schema_packages.tandem.device_stack.GeneralLayer"
            },
            {
                "layer_index": 8,
                "functionality": "back contact",
                "device_subset": 2,
                "name": "Au",
                "properties": {
                    "thickness": {
                        "value": 100.0
                    }
                },
                "components": [
                    {
                        "name": "Au",
                        "functionality": "majority phase"
                    }
                ],
                "deposition_procedure": {
                    "substrate_layer": "on upper layer",
                    "steps": [
                        {
                            "method": "Evaporation",
                            "m_def": "perovskite_solar_cell_database.schema_packages.tandem.device_stack.Evaporation"
                        }
                    ]
                },
                "m_def": "perovskite_solar_cell_database.schema_packages.tandem.device_stack.GeneralLayer"
            },
            {
                "layer_index": 9,
                "functionality": "hole transport layer",
                "device_subset": 2,
                "name": "Spiro-MeOTAD",
                "components": [
                    {
                        "name": "Spiro-MeOTAD",
                        "functionality": "majority phase"
                    }
                ],
                "deposition_procedure": {
                    "substrate_layer": "on upper layer",
                    "steps": [
                        {
                            "method": "SpinCoating",
                            "m_def": "perovskite_solar_cell_database.schema_packages.tandem.device_stack.SpinCoating"
                        }
                    ]
                },
                "m_def": "perovskite_solar_cell_database.schema_packages.tandem.device_stack.GeneralLayer"
            },
            {
                "layer_index": 10,
                "functionality": "photoabsorber",
                "device_subset": 2,
                "name": "Perovskite",
                "properties": {
                    "crystallinity": {
                        "value": "polycrystalline"
                    },
                    "band_gap": {
                        "value": 2.3,
                        "graded": false,
                        "determined_by": "eqe"
                    }
                },
                "deposition_procedure": {
                    "substrate_layer": "on upper layer",
                    "steps": [
                        {
                            "method": "SpinCoating",
                            "solution": {
                                "components": [
                                    {
                                        "name": "DMF"
                                    }
                                ]
                            },
                            "m_def": "perovskite_solar_cell_database.schema_packages.tandem.device_stack.SpinCoating"
                        },
                        {
                            "method": "GasReaction",
                            "m_def": "perovskite_solar_cell_database.schema_packages.tandem.device_stack.GeneralDepositionProcedure"
                        }
                    ]
                },
                "m_def": "perovskite_solar_cell_database.schema_packages.tandem.device_stack.Photoabsorber_Perovskite",
                "has_a_2D_perovskite_capping_layer": false,
                "lead_free": false,
                "inorganic": false,
                "composition": {
                    "band_gap": 2.3,
                    "sample_type": "Polycrystalline film",
                    "dimensionality": "3D",
                    "short_form": "MAPbBr",
                    "long_form": "MAPbBr3",
                    "ions_a_site": [
                        {
                            "ion": "MA",
                            "coefficient": 1.0,
                            "molecular_formula": "CH6N+",
                            "smile": "C[NH3+]",
                            "common_name": "Methylammonium",
                            "iupac_name": "methylazanium",
                            "cas_number": "17000-00-9",
                            "source_compound_smile": "CN",
                            "source_compound_iupac_name": "methanamine",
                            "source_compound_cas_number": "74-89-5",
                            "abbreviation": "MA"
                        }
                    ],
                    "ions_b_site": [
                        {
                            "ion": "Pb",
                            "coefficient": 1.0,
                            "molecular_formula": "Pb2+",
                            "smile": "[Pb+2]",
                            "common_name": "Lead",
                            "iupac_name": "lead(2+)",
                            "cas_number": "14280-50-3",
                            "source_compound_smile": "[Pb]",
                            "source_compound_iupac_name": "Lead",
                            "source_compound_cas_number": "7439-92-1",
                            "abbreviation": "Pb"
                        }
                    ],
                    "ions_x_site": [
                        {
                            "ion": "Br",
                            "coefficient": 3.0,
                            "molecular_formula": "Br-",
                            "smile": "[Br-]",
                            "common_name": "Bromide",
                            "iupac_name": "Bromide",
                            "cas_number": "24959-67-9",
                            "source_compound_smile": "BrBr",
                            "source_compound_iupac_name": "molecular bromine",
                            "source_compound_cas_number": "7726-95-6",
                            "abbreviation": "Br"
                        }
                    ]
                }
            },
            {
                "layer_index": 11,
                "functionality": "electron transport layer",
                "device_subset": 2,
                "name": "TiO2-mp",
                "components": [
                    {
                        "name": "TiO2-mp",
                        "functionality": "majority phase"
                    }
                ],
                "m_def": "perovskite_solar_cell_database.schema_packages.tandem.device_stack.GeneralLayer"
            },
            {
                "layer_index": 12,
                "functionality": "electron transport layer",
                "device_subset": 2,
                "name": "TiO2-c",
                "components": [
                    {
                        "name": "TiO2-c",
                        "functionality": "majority phase"
                    }
                ],
                "m_def": "perovskite_solar_cell_database.schema_packages.tandem.device_stack.GeneralLayer"
            },
            {
                "layer_index": 13,
                "functionality": "front contact",
                "device_subset": 2,
                "name": "FTO",
                "components": [
                    {
                        "name": "FTO",
                        "functionality": "majority phase"
                    }
                ],
                "m_def": "perovskite_solar_cell_database.schema_packages.tandem.device_stack.GeneralLayer"
            },
            {
                "layer_index": 14,
                "functionality": "substrate",
                "device_subset": 2,
                "name": "SLG",
                "components": [
                    {
                        "name": "SLG",
                        "functionality": "majority phase"
                    }
                ],
                "m_def": "perovskite_solar_cell_database.schema_packages.tandem.device_stack.GeneralLayer"
            }
        ],
        "measurements": {
            "jv": [
                {
                    "certified": false,
                    "device_subset": 0,
                    "measurement_conditions": {
                        "scan_direction": "reversed"
                    },
                    "illumination": {
                        "intensity": 100.0,
                        "mask": false
                    },
                    "light_source": {
                        "spectrum": "AM1.5",
                        "light_source_model": "Oriel 94023A",
                        "solar_simulator_class": "AAA"
                    },
                    "light_regime": "standard light",
                    "results": {
                        "power_conversion_efficiency": 13.4
                    }
                },
                {
                    "device_subset": 1,
                    "illumination": {
                        "intensity": 100.0,
                        "mask": false
                    },
                    "light_source": {
                        "spectrum": "AM1.5",
                        "light_source_model": "Oriel 94023A",
                        "solar_simulator_class": "AAA"
                    },
                    "light_regime": "standard light",
                    "results": {
                        "short_circuit_current_density": 20.7,
                        "open_circuit_voltage": 0.832,
                        "fill_factor": 0.7,
                        "power_conversion_efficiency": 12.0
                    }
                },
                {
                    "device_subset": 2,
                    "illumination": {
                        "intensity": 100.0,
                        "mask": false
                    },
                    "light_source": {
                        "spectrum": "AM1.5",
                        "light_source_model": "Oriel 94023A",
                        "solar_simulator_class": "AAA"
                    },
                    "light_regime": "standard light",
                    "results": {
                        "short_circuit_current_density": 9.5,
                        "open_circuit_voltage": 1.283,
                        "fill_factor": 0.73,
                        "power_conversion_efficiency": 8.8
                    }
                }
            ],
            "eqe": [
                {
                    "device_subset": 1
                },
                {
                    "device_subset": 2
                }
            ]
        }
    }
}
