Repository: Jesperkemist/PerovskiteTandemDatabase

## About The Project
This repo is associated to a paper with the title:
A FAIR Framework for Machine-Actionable Perovskite Tandem Solar Cell Data

## Resources
9.1 Online resources
1) Online documentation of the project, including a description of the structure of the data schema, and all defined modules
https://jesperkemist.github.io/PerovskiteTandemDatabase/

2) A PDF file describing the structure of the data schema, including all defined modules.
https://github.com/Jesperkemist/PerovskiteTandemDatabase/tree/main/module_descriptions

3) Example JSON files describing a representative perovskite tandem devices.

File: seed_dataset/Json_data_tandem_cell_initial_data_147.archive.json
{
    "data": {
        "m_def": "perovskite_solar_cell_database.schema_packages.tandem.schema.PerovskiteTandemSolarCell",
        "reference": {
            "publication_date": "2019-05-29T00:00:00",
            "journal": "Joule",
            "free_text_comment": "Additives for wide band gap perovskites",
            "name_of_person_entering_the_data": "Iver Lauermann",
            "data_entered_by_author": false,
            "part_of_initial_dataset": true,
            "DOI_number": "10.1016/j.joule.2019.04.012",
            "publication_authors": [
                "Kim et al."
            ],
            "ID_temp": 147
        },
        "general": {
            "number_of_junctions": 2,
            "number_of_terminals": 4,
            "architecture": "Stacked",
            "flexible": false,
            "semitransparent": false,
            "encapsulated": false,
            "active_area": 0.06,
            "number_of_cells": 1,
            "photoabsorbers": [
                "CIGS",
                "Perovskite"
            ],
            "photoabsorbers_string": "CIGS-Perovskite",
            "photoabsorbers_bandgaps": [
                1.1,
                1.68
            ]
        },
        "key_performance_metrics": {
            "power_conversion_efficiency": 25.9
        },
        "device_stack": [
            {
                "layer_index": 1,
                "functionality": "substrate",
                "device_subset": 1,
                "name": "SLG",
                "components": [
                    {
                        "name": "SLG",
                        "functionality": "majority phase"
                    }
                ],
                "m_def": "perovskite_solar_cell_database.schema_packages.tandem.device_stack.GeneralLayer"
            },
            {
                "layer_index": 2,
                "functionality": "back contact",
                "device_subset": 1,
                "name": "Mo",
                "properties": {
                    "thickness": {
                        "value": 500.0
                    }
                },
                "components": [
                    {
                        "name": "Mo",
                        "functionality": "majority phase"
                    }
                ],
                "deposition_procedure": {
                    "substrate_layer": "on lower layer",
                    "steps": [
                        {
                            "method": "Sputtering",
                            "m_def": "perovskite_solar_cell_database.schema_packages.tandem.device_stack.Sputtering"
                        }
                    ]
                },
                "m_def": "perovskite_solar_cell_database.schema_packages.tandem.device_stack.GeneralLayer"
            },
            {
                "layer_index": 3,
                "functionality": "photoabsorber",
                "device_subset": 1,
                "name": "CIGS",
                "properties": {
                    "thickness": {
                        "value": 2500
                    },
                    "band_gap": {
                        "value": 1.1,
                        "graded": true
                    }
                },
                "deposition_procedure": {
                    "substrate_layer": "on lower layer",
                    "steps": [
                        {
                            "method": "Evaporation",
                            "m_def": "perovskite_solar_cell_database.schema_packages.tandem.device_stack.Evaporation"
                        }
                    ]
                },
                "m_def": "perovskite_solar_cell_database.schema_packages.tandem.device_stack.Photoabsorber_CIGS",
                "composition": {
                    "Cu": 0.89,
                    "In": 0.74,
                    "Ga": 0.38,
                    "Se": 2.0
                }
            },
            {
                "layer_index": 4,
                "functionality": "buffer layer",
                "device_subset": 1,
                "name": "CdS",
                "components": [
                    {
                        "name": "CdS",
                        "functionality": "majority phase"
                    }
                ],
                "deposition_procedure": {
                    "substrate_layer": "on lower layer",
                    "steps": [
                        {
                            "method": "ChemicalBathDeposition",
                            "m_def": "perovskite_solar_cell_database.schema_packages.tandem.device_stack.ChemicalBathDeposition"
                        }
                    ]
                },
                "m_def": "perovskite_solar_cell_database.schema_packages.tandem.device_stack.GeneralLayer"
            },
            {
                "layer_index": 5,
                "functionality": "buffer layer",
                "device_subset": 1,
                "name": "i-ZnO",
                "properties": {
                    "thickness": {
                        "value": 90.0
                    }
                },
                "components": [
                    {
                        "name": "i-ZnO",
                        "functionality": "majority phase"
                    }
                ],
                "deposition_procedure": {
                    "substrate_layer": "on lower layer",
                    "steps": [
                        {
                            "method": "Sputtering",
                            "m_def": "perovskite_solar_cell_database.schema_packages.tandem.device_stack.Sputtering"
                        }
                    ]
                },
                "m_def": "perovskite_solar_cell_database.schema_packages.tandem.device_stack.GeneralLayer"
            },
            {
                "layer_index": 6,
                "functionality": "front contact",
                "device_subset": 1,
                "name": "AZO",
                "properties": {
                    "thickness": {
                        "value": 120.0
                    }
                },
                "components": [
                    {
                        "name": "AZO",
                        "functionality": "majority phase"
                    }
                ],
                "deposition_procedure": {
                    "substrate_layer": "on lower layer",
                    "steps": [
                        {
                            "method": "Sputtering",
                            "m_def": "perovskite_solar_cell_database.schema_packages.tandem.device_stack.Sputtering"
                        }
                    ]
                },
                "m_def": "perovskite_solar_cell_database.schema_packages.tandem.device_stack.GeneralLayer"
            },
            {
                "layer_index": 7,
                "functionality": "front contact",
                "device_subset": 1,
                "name": "Ni:Al-grid",
                "components": [
                    {
                        "name": "Ni:Al-grid",
                        "functionality": "majority phase"
                    }
                ],
                "deposition_procedure": {
                    "substrate_layer": "on lower layer",
                    "steps": [
                        {
                            "method": "Evaporation",
                            "m_def": "perovskite_solar_cell_database.schema_packages.tandem.device_stack.Evaporation"
                        }
                    ]
                },
                "m_def": "perovskite_solar_cell_database.schema_packages.tandem.device_stack.GeneralLayer"
            },
            {
                "layer_index": 8,
                "functionality": "anti reflection",
                "device_subset": 1,
                "name": "MgF2",
                "components": [
                    {
                        "name": "MgF2",
                        "functionality": "majority phase"
                    }
                ],
                "m_def": "perovskite_solar_cell_database.schema_packages.tandem.device_stack.GeneralLayer"
            },
            {
                "layer_index": 9,
                "functionality": "air gap",
                "name": "Air",
                "components": [
                    {
                        "name": "Air",
                        "functionality": "majority phase"
                    }
                ],
                "m_def": "perovskite_solar_cell_database.schema_packages.tandem.device_stack.GeneralLayer"
            },
            {
                "layer_index": 10,
                "functionality": "substrate",
                "device_subset": 2,
                "name": "SLG",
                "components": [
                    {
                        "name": "SLG",
                        "functionality": "majority phase"
                    }
                ],
                "m_def": "perovskite_solar_cell_database.schema_packages.tandem.device_stack.GeneralLayer"
            },
            {
                "layer_index": 11,
                "functionality": "back contact",
                "device_subset": 2,
                "name": "ITO",
                "components": [
                    {
                        "name": "ITO",
                        "functionality": "majority phase"
                    }
                ],
                "deposition_procedure": {
                    "substrate_layer": "on upper layer",
                    "steps": [
                        {
                            "method": "Sputtering",
                            "m_def": "perovskite_solar_cell_database.schema_packages.tandem.device_stack.Sputtering"
                        }
                    ]
                },
                "m_def": "perovskite_solar_cell_database.schema_packages.tandem.device_stack.GeneralLayer"
            },
            {
                "layer_index": 12,
                "functionality": "hole transport layer",
                "device_subset": 2,
                "name": "PTAA",
                "components": [
                    {
                        "name": "PTAA",
                        "functionality": "majority phase"
                    }
                ],
                "deposition_procedure": {
                    "substrate_layer": "on upper layer",
                    "steps": [
                        {
                            "method": "SpinCoating",
                            "m_def": "perovskite_solar_cell_database.schema_packages.tandem.device_stack.SpinCoating"
                        }
                    ]
                },
                "m_def": "perovskite_solar_cell_database.schema_packages.tandem.device_stack.GeneralLayer"
            },
            {
                "layer_index": 13,
                "functionality": "photoabsorber",
                "device_subset": 2,
                "name": "Perovskite",
                "properties": {
                    "crystallinity": {
                        "value": "polycrystalline"
                    },
                    "band_gap": {
                        "value": 1.68,
                        "graded": false,
                        "determined_by": "absorption Tauc-plot"
                    }
                },
                "deposition_procedure": {
                    "substrate_layer": "on upper layer",
                    "antisolvent": true,
                    "steps": [
                        {
                            "method": "SpinCoating",
                            "solution": {
                                "components": [
                                    {
                                        "name": "DMF"
                                    },
                                    {
                                        "name": "DMSO"
                                    }
                                ]
                            },
                            "m_def": "perovskite_solar_cell_database.schema_packages.tandem.device_stack.SpinCoating"
                        }
                    ]
                },
                "m_def": "perovskite_solar_cell_database.schema_packages.tandem.device_stack.Photoabsorber_Perovskite",
                "has_a_2D_perovskite_capping_layer": false,
                "lead_free": false,
                "inorganic": false,
                "composition": {
                    "band_gap": 1.68,
                    "sample_type": "Polycrystalline film",
                    "dimensionality": "3D",
                    "short_form": "CsFAMAPbBrI",
                    "long_form": "Cs0.15FA0.65MA0.2PbBr0.6I2.4",
                    "ions_a_site": [
                        {
                            "ion": "Cs",
                            "coefficient": 0.15,
                            "molecular_formula": "Cs+",
                            "smile": "[Cs+]",
                            "common_name": "Cesium ion",
                            "iupac_name": "Cesium(1+)",
                            "cas_number": "18459-37-5",
                            "source_compound_smile": "[Cs]",
                            "source_compound_iupac_name": "Cesium",
                            "source_compound_cas_number": "7440-46-2",
                            "abbreviation": "Cs"
                        },
                        {
                            "ion": "FA",
                            "coefficient": 0.65,
                            "molecular_formula": "CH5N2+",
                            "smile": "C(=[NH2+])N",
                            "common_name": "Formamidinium",
                            "iupac_name": "aminomethylideneazanium",
                            "cas_number": "nan",
                            "source_compound_smile": "C(=N)N",
                            "source_compound_iupac_name": "methanimidamide",
                            "source_compound_cas_number": "463-52-5",
                            "abbreviation": "FA"
                        },
                        {
                            "ion": "MA",
                            "coefficient": 0.2,
                            "molecular_formula": "CH6N+",
                            "smile": "C[NH3+]",
                            "common_name": "Methylammonium",
                            "iupac_name": "methylazanium",
                            "cas_number": "17000-00-9",
                            "source_compound_smile": "CN",
                            "source_compound_iupac_name": "methanamine",
                            "source_compound_cas_number": "74-89-5",
                            "abbreviation": "MA"
                        }
                    ],
                    "ions_b_site": [
                        {
                            "ion": "Pb",
                            "coefficient": 1.0,
                            "molecular_formula": "Pb2+",
                            "smile": "[Pb+2]",
                            "common_name": "Lead",
                            "iupac_name": "lead(2+)",
                            "cas_number": "14280-50-3",
                            "source_compound_smile": "[Pb]",
                            "source_compound_iupac_name": "Lead",
                            "source_compound_cas_number": "7439-92-1",
                            "abbreviation": "Pb"
                        }
                    ],
                    "ions_x_site": [
                        {
                            "ion": "Br",
                            "coefficient": 0.6,
                            "molecular_formula": "Br-",
                            "smile": "[Br-]",
                            "common_name": "Bromide",
                            "iupac_name": "Bromide",
                            "cas_number": "24959-67-9",
                            "source_compound_smile": "BrBr",
                            "source_compound_iupac_name": "molecular bromine",
                            "source_compound_cas_number": "7726-95-6",
                            "abbreviation": "Br"
                        },
                        {
                            "ion": "I",
                            "coefficient": 2.4,
                            "molecular_formula": "I-",
                            "smile": "[I-]",
                            "common_name": "Iodide",
                            "iupac_name": "Iodide",
                            "cas_number": "20461-54-5",
                            "source_compound_smile": "II",
                            "source_compound_iupac_name": "molecular iodine",
                            "source_compound_cas_number": "7553-56-2",
                            "abbreviation": "I"
                        }
                    ]
                }
            },
            {
                "layer_index": 14,
                "functionality": "electron transport layer",
                "device_subset": 2,
                "name": "C60",
                "components": [
                    {
                        "name": "C60",
                        "functionality": "majority phase"
                    }
                ],
                "deposition_procedure": {
                    "substrate_layer": "on upper layer",
                    "steps": [
                        {
                            "method": "Evaporation",
                            "m_def": "perovskite_solar_cell_database.schema_packages.tandem.device_stack.Evaporation"
                        }
                    ]
                },
                "m_def": "perovskite_solar_cell_database.schema_packages.tandem.device_stack.GeneralLayer"
            },
            {
                "layer_index": 15,
                "functionality": "electron transport layer",
                "device_subset": 2,
                "name": "SnO2",
                "components": [
                    {
                        "name": "SnO2",
                        "functionality": "majority phase"
                    }
                ],
                "deposition_procedure": {
                    "substrate_layer": "on upper layer",
                    "steps": [
                        {
                            "method": "AtomicLayerDeposition",
                            "m_def": "perovskite_solar_cell_database.schema_packages.tandem.device_stack.AtomicLayerDeposition"
                        }
                    ]
                },
                "m_def": "perovskite_solar_cell_database.schema_packages.tandem.device_stack.GeneralLayer"
            },
            {
                "layer_index": 16,
                "functionality": "front contact",
                "device_subset": 2,
                "name": "ZTO",
                "properties": {
                    "thickness": {
                        "value": 250.0
                    }
                },
                "components": [
                    {
                        "name": "ZTO",
                        "functionality": "majority phase"
                    }
                ],
                "deposition_procedure": {
                    "substrate_layer": "on upper layer",
                    "steps": [
                        {
                            "method": "AtomicLayerDeposition",
                            "m_def": "perovskite_solar_cell_database.schema_packages.tandem.device_stack.AtomicLayerDeposition"
                        }
                    ]
                },
                "m_def": "perovskite_solar_cell_database.schema_packages.tandem.device_stack.GeneralLayer"
            },
            {
                "layer_index": 17,
                "functionality": "front contact",
                "device_subset": 2,
                "name": "IZO",
                "components": [
                    {
                        "name": "IZO",
                        "functionality": "majority phase"
                    }
                ],
                "deposition_procedure": {
                    "substrate_layer": "on upper layer",
                    "steps": [
                        {
                            "method": "Sputtering",
                            "m_def": "perovskite_solar_cell_database.schema_packages.tandem.device_stack.Sputtering"
                        }
                    ]
                },
                "m_def": "perovskite_solar_cell_database.schema_packages.tandem.device_stack.GeneralLayer"
            },
            {
                "layer_index": 18,
                "functionality": "substrate",
                "device_subset": 2,
                "name": "SLG",
                "components": [
                    {
                        "name": "SLG",
                        "functionality": "majority phase"
                    }
                ],
                "m_def": "perovskite_solar_cell_database.schema_packages.tandem.device_stack.GeneralLayer"
            }
        ],
        "measurements": {
            "jv": [
                {
                    "certified": false,
                    "device_subset": 0,
                    "measurement_conditions": {
                        "scan_direction": "reversed"
                    },
                    "illumination": {
                        "intensity": 100.0,
                        "mask": true,
                        "mask_area": 0.06
                    },
                    "light_source": {
                        "spectrum": "AM1.5",
                        "light_source_model": "Oriel Sol3A",
                        "solar_simulator_class": "AAA"
                    },
                    "light_regime": "standard light",
                    "results": {
                        "power_conversion_efficiency": 25.9
                    }
                },
                {
                    "device_subset": 1,
                    "illumination": {
                        "intensity": 100.0,
                        "mask": true,
                        "mask_area": 0.06
                    },
                    "light_source": {
                        "spectrum": "AM1.5",
                        "light_source_model": "Oriel Sol3A",
                        "solar_simulator_class": "AAA"
                    },
                    "light_regime": "standard light",
                    "results": {
                        "short_circuit_current_density": 35.5,
                        "open_circuit_voltage": 0.74,
                        "fill_factor": 0.787,
                        "power_conversion_efficiency": 20.7
                    }
                },
                {
                    "device_subset": 2,
                    "illumination": {
                        "intensity": 100.0,
                        "mask": true,
                        "mask_area": 0.06
                    },
                    "light_source": {
                        "spectrum": "AM1.5",
                        "light_source_model": "Oriel Sol3A",
                        "solar_simulator_class": "AAA"
                    },
                    "light_regime": "standard light",
                    "results": {
                        "short_circuit_current_density": 19.6,
                        "open_circuit_voltage": 1.137,
                        "fill_factor": 0.768,
                        "power_conversion_efficiency": 17.1
                    }
                }
            ],
            "eqe": [
                {
                    "device_subset": 1,
                    "results": {
                        "integrated_short_circuit_current_density": 15.9
                    }
                },
                {
                    "device_subset": 2,
                    "results": {
                        "integrated_short_circuit_current_density": 19.0
                    }
                }
            ]
        }
    }
}

File: seed_dataset/Json_data_tandem_cell_initial_data_148.archive.json
{
    "data": {
        "m_def": "perovskite_solar_cell_database.schema_packages.tandem.schema.PerovskiteTandemSolarCell",
        "reference": {
            "publication_date": "2019-10-25T00:00:00",
            "journal": "Joule",
            "free_text_comment": "Solar Water Splitting with Perovskite/Silicon Tandem Cell and TiC-Supported Pt Nanocluster Electrocatalyst",
            "name_of_person_entering_the_data": "Iver Lauermann",
            "data_entered_by_author": false,
            "part_of_initial_dataset": true,
            "DOI_number": "10.1016/j.joule.2019.10.002",
            "publication_authors": [
                "Gao et al."
            ],
            "ID_temp": 148
        },
        "general": {
            "number_of_junctions": 2,
            "number_of_terminals": 2,
            "architecture": "Monolithic",
            "flexible": false,
            "semitransparent": false,
            "encapsulated": false,
            "active_area": 1.42,
            "number_of_cells": 1,
            "photoabsorbers": [
                "Silicon",
                "Perovskite"
            ],
            "photoabsorbers_string": "Silicon-Perovskite",
            "photoabsorbers_bandgaps": [
                1.1,
                1.6
            ]
        },
        "key_performance_metrics": {
            "power_conversion_efficiency": 25.1,
            "short_circuit_current_density": 19.9,
            "open_circuit_voltage": 1.763,
            "fill_factor": 0.717
        },
        "device_stack": [
            {
                "layer_index": 1,
                "functionality": "back contact",
                "device_subset": 0,
                "name": "Ag",
                "components": [
                    {
                        "name": "Ag",
                        "functionality": "majority phase"
                    }
                ],
                "m_def": "perovskite_solar_cell_database.schema_packages.tandem.device_stack.GeneralLayer"
            },
            {
                "layer_index": 2,
                "functionality": "back contact",
                "device_subset": 0,
                "name": "ITO",
                "components": [
                    {
                        "name": "ITO",
                        "functionality": "majority phase"
                    }
                ],
                "m_def": "perovskite_solar_cell_database.schema_packages.tandem.device_stack.GeneralLayer"
            },
            {
                "layer_index": 3,
                "functionality": "photoabsorber",
                "device_subset": 0,
                "name": "silicon",
                "properties": {
                    "band_gap": {
                        "value": 1.1
                    }
                },
                "m_def": "perovskite_solar_cell_database.schema_packages.tandem.device_stack.Photoabsorber_Silicon",
                "doping_sequence": "a-Si(p):H/a-Si(i):H/c-Si/a-Si(i):H/a-Si(n):H/nc-Si(n+):H/nc-Si(p+):H"
            },
            {
                "layer_index": 4,
                "functionality": "hole transport layer",
                "device_subset": 0,
                "name": "spiro-TTB",
                "components": [
                    {
                        "name": "spiro-TTB",
                        "functionality": "majority phase"
                    }
                ],
                "m_def": "perovskite_solar_cell_database.schema_packages.tandem.device_stack.GeneralLayer"
            },
            {
                "layer_index": 5,
                "functionality": "photoabsorber",
                "device_subset": 0,
                "name": "Perovskite",
                "properties": {
                    "crystallinity": {
                        "value": "polycrystalline"
                    },
                    "band_gap": {
                        "value": 1.6,
                        "graded": false
                    }
                },
                "m_def": "perovskite_solar_cell_database.schema_packages.tandem.device_stack.Photoabsorber_Perovskite",
                "has_a_2D_perovskite_capping_layer": false,
                "lead_free": false,
                "inorganic": false,
                "composition": {
                    "band_gap": 1.6,
                    "sample_type": "Polycrystalline film",
                    "dimensionality": "3D",
                    "short_form": "CsFAPbBrI",
                    "long_form": "Cs0.19FA0.81PbBr0.57I2.43",
                    "ions_a_site": [
                        {
                            "ion": "Cs",
                            "coefficient": 0.19,
                            "molecular_formula": "Cs+",
                            "smile": "[Cs+]",
                            "common_name": "Cesium ion",
                            "iupac_name": "Cesium(1+)",
                            "cas_number": "18459-37-5",
                            "source_compound_smile": "[Cs]",
                            "source_compound_iupac_name": "Cesium",
                            "source_compound_cas_number": "7440-46-2",
                            "abbreviation": "Cs"
                        },
                        {
                            "ion": "FA",
                            "coefficient": 0.81,
                            "molecular_formula": "CH5N2+",
                            "smile": "C(=[NH2+])N",
                            "common_name": "Formamidinium",
                            "iupac_name": "aminomethylideneazanium",
                            "cas_number": "nan",
                            "source_compound_smile": "C(=N)N",
                            "source_compound_iupac_name": "methanimidamide",
                            "source_compound_cas_number": "463-52-5",
                            "abbreviation": "FA"
                        }
                    ],
                    "ions_b_site": [
                        {
                            "ion": "Pb",
                            "coefficient": 1.0,
                            "molecular_formula": "Pb2+",
                            "smile": "[Pb+2]",
                            "common_name": "Lead",
                            "iupac_name": "lead(2+)",
                            "cas_number": "14280-50-3",
                            "source_compound_smile": "[Pb]",
                            "source_compound_iupac_name": "Lead",
                            "source_compound_cas_number": "7439-92-1",
                            "abbreviation": "Pb"
                        }
                    ],
                    "ions_x_site": [
                        {
                            "ion": "Br",
                            "coefficient": 0.57,
                            "molecular_formula": "Br-",
                            "smile": "[Br-]",
                            "common_name": "Bromide",
                            "iupac_name": "Bromide",
                            "cas_number": "24959-67-9",
                            "source_compound_smile": "BrBr",
                            "source_compound_iupac_name": "molecular bromine",
                            "source_compound_cas_number": "7726-95-6",
                            "abbreviation": "Br"
                        },
                        {
                            "ion": "I",
                            "coefficient": 2.43,
                            "molecular_formula": "I-",
                            "smile": "[I-]",
                            "common_name": "Iodide",
                            "iupac_name": "Iodide",
                            "cas_number": "20461-54-5",
                            "source_compound_smile": "II",
                            "source_compound_iupac_name": "molecular iodine",
                            "source_compound_cas_number": "7553-56-2",
                            "abbreviation": "I"
                        }
                    ]
                }
            },
            {
                "layer_index": 6,
                "functionality": "interface modifier",
                "device_subset": 0,
                "name": "LiF",
                "components": [
                    {
                        "name": "LiF",
                        "functionality": "majority phase"
                    }
                ],
                "m_def": "perovskite_solar_cell_database.schema_packages.tandem.device_stack.GeneralLayer"
            },
            {
                "layer_index": 7,
                "functionality": "electron transport layer",
                "device_subset": 0,
                "name": "C60",
                "components": [
                    {
                        "name": "C60",
                        "functionality": "majority phase"
                    }
                ],
                "m_def": "perovskite_solar_cell_database.schema_packages.tandem.device_stack.GeneralLayer"
            },
            {
                "layer_index": 8,
                "functionality": "electron transport layer",
                "device_subset": 0,
                "name": "SnO2",
                "components": [
                    {
                        "name": "SnO2",
                        "functionality": "majority phase"
                    }
                ],
                "m_def": "perovskite_solar_cell_database.schema_packages.tandem.device_stack.GeneralLayer"
            },
            {
                "layer_index": 9,
                "functionality": "front contact",
                "device_subset": 0,
                "name": "ITO",
                "components": [
                    {
                        "name": "ITO",
                        "functionality": "majority phase"
                    }
                ],
                "m_def": "perovskite_solar_cell_database.schema_packages.tandem.device_stack.GeneralLayer"
            },
            {
                "layer_index": 10,
                "functionality": "front contact",
                "device_subset": 0,
                "name": "Ag-grid",
                "components": [
                    {
                        "name": "Ag-grid",
                        "functionality": "majority phase"
                    }
                ],
                "m_def": "perovskite_solar_cell_database.schema_packages.tandem.device_stack.GeneralLayer"
            },
            {
                "layer_index": 11,
                "functionality": "anti reflection",
                "device_subset": 0,
                "name": "MgF2",
                "components": [
                    {
                        "name": "MgF2",
                        "functionality": "majority phase"
                    }
                ],
                "m_def": "perovskite_solar_cell_database.schema_packages.tandem.device_stack.GeneralLayer"
            }
        ],
        "measurements": {
            "jv": [
                {
                    "certified": false,
                    "device_subset": 0,
                    "measurement_conditions": {
                        "integration_time": 100.0,
                        "delay_time": 100.0,
                        "voltage_step": 20.0,
                        "scan_speed": 100.0,
                        "scan_direction": "reversed"
                    },
                    "illumination": {
                        "intensity": 100.0,
                        "mask": true,
                        "mask_area": 1.42
                    },
                    "light_source": {
                        "spectrum": "AM1.5",
                        "light_source_model": "Wacom",
                        "solar_simulator_class": "AAA"
                    },
                    "light_regime": "standard light",
                    "results": {
                        "short_circuit_current_density": 19.9,
                        "open_circuit_voltage": 1.763,
                        "fill_factor": 0.717,
                        "power_conversion_efficiency": 25.1
                    }
                }
            ],
            "eqe": [
                {
                    "device_subset": 1,
                    "results": {
                        "integrated_short_circuit_current_density": 20.55
                    }
                },
                {
                    "device_subset": 2,
                    "results": {
                        "integrated_short_circuit_current_density": 20.11
                    }
                }
            ],
            "stability": [
                {
                    "duration": 600.0,
                    "illuminated": true,
                    "device_subset": 0,
                    "results": {
                        "power_conversion_efficiency_start": 100.0,
                        "power_conversion_efficiency_end": 95.0,
                        "burn_in": false
                    },
                    "environmental_conditions": {
                        "atmosphere": "air"
                    },
                    "illumination": {
                        "intensity": 100.0,
                        "uv_filter": false
                    },
                    "light_source": {
                        "light_source": "Solar simulator unspecified",
                        "spectrum": "AM1.5"
                    }
                }
            ]
        }
    }
}
