Repository: Jesperkemist/PerovskiteTandemDatabase

## About The Project
This repo is associated to a paper with the title:
A FAIR Framework for Machine-Actionable Perovskite Tandem Solar Cell Data

## Resources
9.1 Online resources
1) Online documentation of the project, including a description of the structure of the data schema, and all defined modules
https://jesperkemist.github.io/PerovskiteTandemDatabase/

2) A PDF file describing the structure of the data schema, including all defined modules.
https://github.com/Jesperkemist/PerovskiteTandemDatabase/tree/main/module_descriptions

3) Example JSON files describing a representative perovskite tandem devices.

File: seed_dataset/Json_data_tandem_cell_initial_data_150.archive.json
{
    "data": {
        "m_def": "perovskite_solar_cell_database.schema_packages.tandem.schema.PerovskiteTandemSolarCell",
        "reference": {
            "publication_date": "2019-12-19T00:00:00",
            "journal": "Advanced Energy Materials",
            "free_text_comment": "Wide-Bandgap Perovskite/Gallium Arsenide Tandem Solar Cells",
            "name_of_person_entering_the_data": "Iver Lauermann",
            "data_entered_by_author": false,
            "part_of_initial_dataset": true,
            "DOI_number": "10.1002/aenm.201903085",
            "publication_authors": [
                "Li et al."
            ],
            "ID_temp": 150
        },
        "general": {
            "number_of_junctions": 2,
            "number_of_terminals": 2,
            "architecture": "Monolithic",
            "flexible": false,
            "semitransparent": false,
            "encapsulated": false,
            "active_area": 0.16,
            "number_of_cells": 1,
            "photoabsorbers": [
                "GaAs",
                "Perovskite"
            ],
            "photoabsorbers_string": "GaAs-Perovskite",
            "photoabsorbers_bandgaps": [
                1.4,
                1.82
            ]
        },
        "key_performance_metrics": {
            "power_conversion_efficiency_stabilized": 24.1,
            "power_conversion_efficiency": 24.27,
            "short_circuit_current_density": 14.29,
            "open_circuit_voltage": 2.16,
            "fill_factor": 0.788
        },
        "device_stack": [
            {
                "layer_index": 1,
                "functionality": "back contact",
                "device_subset": 0,
                "name": "Ti; Pt; Au",
                "components": [
                    {
                        "name": "Ti; Pt; Au",
                        "functionality": "majority phase"
                    }
                ],
                "m_def": "perovskite_solar_cell_database.schema_packages.tandem.device_stack.GeneralLayer"
            },
            {
                "layer_index": 2,
                "functionality": "photoabsorber",
                "device_subset": 0,
                "name": "GaAs",
                "properties": {
                    "thickness": {
                        "value": 3500
                    },
                    "band_gap": {
                        "value": 1.4,
                        "graded": false,
                        "determined_by": "literature"
                    }
                },
                "deposition_procedure": {
                    "substrate_layer": "is substrate",
                    "steps": [
                        {
                            "method": "MOCVD",
                            "m_def": "perovskite_solar_cell_database.schema_packages.tandem.device_stack.GeneralDepositionProcedure"
                        }
                    ]
                },
                "m_def": "perovskite_solar_cell_database.schema_packages.tandem.device_stack.Photoabsorber_GaAs",
                "molecular_formula": "GaAs"
            },
            {
                "layer_index": 3,
                "functionality": "buffer layer",
                "device_subset": 0,
                "name": "n-AlInP",
                "components": [
                    {
                        "name": "n-AlInP",
                        "functionality": "majority phase"
                    }
                ],
                "m_def": "perovskite_solar_cell_database.schema_packages.tandem.device_stack.GeneralLayer"
            },
            {
                "layer_index": 4,
                "functionality": "recombination layer",
                "device_subset": 0,
                "name": "ITO",
                "properties": {
                    "thickness": {
                        "value": 30.0
                    }
                },
                "components": [
                    {
                        "name": "ITO",
                        "functionality": "majority phase"
                    }
                ],
                "m_def": "perovskite_solar_cell_database.schema_packages.tandem.device_stack.GeneralLayer"
            },
            {
                "layer_index": 5,
                "functionality": "hole transport layer",
                "device_subset": 0,
                "name": "NiO",
                "components": [
                    {
                        "name": "NiO",
                        "functionality": "majority phase"
                    }
                ],
                "m_def": "perovskite_solar_cell_database.schema_packages.tandem.device_stack.GeneralLayer"
            },
            {
                "layer_index": 6,
                "functionality": "photoabsorber",
                "device_subset": 0,
                "name": "Perovskite",
                "properties": {
                    "crystallinity": {
                        "value": "polycrystalline"
                    },
                    "band_gap": {
                        "value": 1.82,
                        "graded": false,
                        "determined_by": "absorption Tauc-plot"
                    }
                },
                "deposition_procedure": {
                    "substrate_layer": "on lower layer",
                    "antisolvent": true,
                    "duration": 10.0,
                    "steps": [
                        {
                            "method": "SpinCoating",
                            "solution": {
                                "components": [
                                    {
                                        "name": "DMF"
                                    },
                                    {
                                        "name": "DMSO"
                                    }
                                ]
                            },
                            "m_def": "perovskite_solar_cell_database.schema_packages.tandem.device_stack.SpinCoating"
                        },
                        {
                            "method": "Recrystallization",
                            "m_def": "perovskite_solar_cell_database.schema_packages.tandem.device_stack.GeneralDepositionProcedure"
                        },
                        {
                            "method": "Heating",
                            "temperature_segments": [
                                {
                                    "temperature_end": 100.0,
                                    "time_of_segment": 10.0
                                }
                            ],
                            "m_def": "perovskite_solar_cell_database.schema_packages.tandem.device_stack.Heating"
                        }
                    ]
                },
                "m_def": "perovskite_solar_cell_database.schema_packages.tandem.device_stack.Photoabsorber_Perovskite",
                "has_a_2D_perovskite_capping_layer": false,
                "lead_free": false,
                "inorganic": false,
                "composition": {
                    "band_gap": 1.82,
                    "sample_type": "Polycrystalline film",
                    "dimensionality": "3D",
                    "short_form": "CsFAMAPbBrI",
                    "long_form": "Cs0.16FA0.8MA0.04PbBr0.5I0.5",
                    "ions_a_site": [
                        {
                            "ion": "Cs",
                            "coefficient": 0.16,
                            "molecular_formula": "Cs+",
                            "smile": "[Cs+]",
                            "common_name": "Cesium ion",
                            "iupac_name": "Cesium(1+)",
                            "cas_number": "18459-37-5",
                            "source_compound_smile": "[Cs]",
                            "source_compound_iupac_name": "Cesium",
                            "source_compound_cas_number": "7440-46-2",
                            "abbreviation": "Cs"
                        },
                        {
                            "ion": "FA",
                            "coefficient": 0.8,
                            "molecular_formula": "CH5N2+",
                            "smile": "C(=[NH2+])N",
                            "common_name": "Formamidinium",
                            "iupac_name": "aminomethylideneazanium",
                            "cas_number": "nan",
                            "source_compound_smile": "C(=N)N",
                            "source_compound_iupac_name": "methanimidamide",
                            "source_compound_cas_number": "463-52-5",
                            "abbreviation": "FA"
                        },
                        {
                            "ion": "MA",
                            "coefficient": 0.04,
                            "molecular_formula": "CH6N+",
                            "smile": "C[NH3+]",
                            "common_name": "Methylammonium",
                            "iupac_name": "methylazanium",
                            "cas_number": "17000-00-9",
                            "source_compound_smile": "CN",
                            "source_compound_iupac_name": "methanamine",
                            "source_compound_cas_number": "74-89-5",
                            "abbreviation": "MA"
                        }
                    ],
                    "ions_b_site": [
                        {
                            "ion": "Pb",
                            "coefficient": 1.0,
                            "molecular_formula": "Pb2+",
                            "smile": "[Pb+2]",
                            "common_name": "Lead",
                            "iupac_name": "lead(2+)",
                            "cas_number": "14280-50-3",
                            "source_compound_smile": "[Pb]",
                            "source_compound_iupac_name": "Lead",
                            "source_compound_cas_number": "7439-92-1",
                            "abbreviation": "Pb"
                        }
                    ],
                    "ions_x_site": [
                        {
                            "ion": "Br",
                            "coefficient": 0.5,
                            "molecular_formula": "Br-",
                            "smile": "[Br-]",
                            "common_name": "Bromide",
                            "iupac_name": "Bromide",
                            "cas_number": "24959-67-9",
                            "source_compound_smile": "BrBr",
                            "source_compound_iupac_name": "molecular bromine",
                            "source_compound_cas_number": "7726-95-6",
                            "abbreviation": "Br"
                        },
                        {
                            "ion": "I",
                            "coefficient": 0.5,
                            "molecular_formula": "I-",
                            "smile": "[I-]",
                            "common_name": "Iodide",
                            "iupac_name": "Iodide",
                            "cas_number": "20461-54-5",
                            "source_compound_smile": "II",
                            "source_compound_iupac_name": "molecular iodine",
                            "source_compound_cas_number": "7553-56-2",
                            "abbreviation": "I"
                        }
                    ]
                }
            },
            {
                "layer_index": 7,
                "functionality": "electron transport layer",
                "device_subset": 0,
                "name": "BCP",
                "components": [
                    {
                        "name": "BCP",
                        "functionality": "majority phase"
                    }
                ],
                "deposition_procedure": {
                    "substrate_layer": "on upper layer",
                    "steps": [
                        {
                            "method": "SpinCoating",
                            "m_def": "perovskite_solar_cell_database.schema_packages.tandem.device_stack.SpinCoating"
                        }
                    ]
                },
                "m_def": "perovskite_solar_cell_database.schema_packages.tandem.device_stack.GeneralLayer"
            },
            {
                "layer_index": 8,
                "functionality": "electron transport layer",
                "device_subset": 0,
                "name": "PCBM-60",
                "components": [
                    {
                        "name": "PCBM-60",
                        "functionality": "majority phase"
                    }
                ],
                "deposition_procedure": {
                    "substrate_layer": "on upper layer",
                    "steps": [
                        {
                            "method": "SpinCoating",
                            "m_def": "perovskite_solar_cell_database.schema_packages.tandem.device_stack.SpinCoating"
                        }
                    ]
                },
                "m_def": "perovskite_solar_cell_database.schema_packages.tandem.device_stack.GeneralLayer"
            },
            {
                "layer_index": 9,
                "functionality": "electron transport layer",
                "device_subset": 0,
                "name": "PEAI",
                "components": [
                    {
                        "name": "PEAI",
                        "functionality": "majority phase"
                    }
                ],
                "deposition_procedure": {
                    "substrate_layer": "on upper layer",
                    "steps": [
                        {
                            "method": "SpinCoating",
                            "m_def": "perovskite_solar_cell_database.schema_packages.tandem.device_stack.SpinCoating"
                        }
                    ]
                },
                "m_def": "perovskite_solar_cell_database.schema_packages.tandem.device_stack.GeneralLayer"
            },
            {
                "layer_index": 10,
                "functionality": "electron transport layer",
                "device_subset": 0,
                "name": "SnO2",
                "properties": {
                    "thickness": {
                        "value": 15.0
                    }
                },
                "components": [
                    {
                        "name": "SnO2",
                        "functionality": "majority phase"
                    }
                ],
                "deposition_procedure": {
                    "substrate_layer": "on upper layer",
                    "steps": [
                        {
                            "method": "AtomicLayerDeposition",
                            "m_def": "perovskite_solar_cell_database.schema_packages.tandem.device_stack.AtomicLayerDeposition"
                        }
                    ]
                },
                "m_def": "perovskite_solar_cell_database.schema_packages.tandem.device_stack.GeneralLayer"
            },
            {
                "layer_index": 11,
                "functionality": "front contact",
                "device_subset": 0,
                "name": "ITO",
                "properties": {
                    "thickness": {
                        "value": 150.0
                    }
                },
                "components": [
                    {
                        "name": "ITO",
                        "functionality": "majority phase"
                    }
                ],
                "deposition_procedure": {
                    "substrate_layer": "on upper layer",
                    "steps": [
                        {
                            "method": "Sputtering",
                            "m_def": "perovskite_solar_cell_database.schema_packages.tandem.device_stack.Sputtering"
                        }
                    ]
                },
                "m_def": "perovskite_solar_cell_database.schema_packages.tandem.device_stack.GeneralLayer"
            },
            {
                "layer_index": 12,
                "functionality": "anti reflection",
                "device_subset": 0,
                "name": "LiF",
                "components": [
                    {
                        "name": "LiF",
                        "functionality": "majority phase"
                    }
                ],
                "deposition_procedure": {
                    "substrate_layer": "on lower layer",
                    "steps": [
                        {
                            "method": "Evaporation",
                            "m_def": "perovskite_solar_cell_database.schema_packages.tandem.device_stack.Evaporation"
                        }
                    ]
                },
                "m_def": "perovskite_solar_cell_database.schema_packages.tandem.device_stack.GeneralLayer"
            }
        ],
        "measurements": {
            "jv": [
                {
                    "certified": false,
                    "device_subset": 0,
                    "measurement_conditions": {
                        "scan_speed": 50.0
                    },
                    "illumination": {
                        "intensity": 100.0,
                        "mask": true
                    },
                    "light_source": {
                        "spectrum": "AM1.5",
                        "light_source": "Solar simulator unspecified",
                        "light_source_model": "Wacom WXS-220S-L2",
                        "solar_simulator_class": "AAA"
                    },
                    "light_regime": "standard light",
                    "results": {
                        "short_circuit_current_density": 14.29,
                        "open_circuit_voltage": 2.16,
                        "fill_factor": 0.788,
                        "power_conversion_efficiency": 24.27
                    },
                    "environmental_conditions": {
                        "atmosphere": "air",
                        "ambient_temperature": 25.0
                    }
                },
                {
                    "device_subset": 1,
                    "measurement_conditions": {
                        "scan_speed": 50.0
                    },
                    "illumination": {
                        "intensity": 100.0,
                        "mask": true
                    },
                    "light_source": {
                        "spectrum": "AM1.5",
                        "light_source": "Solar simulator unspecified",
                        "light_source_model": "Wacom WXS-220S-L2",
                        "solar_simulator_class": "AAA"
                    },
                    "light_regime": "standard light",
                    "results": {
                        "short_circuit_current_density": 26.44,
                        "open_circuit_voltage": 1.01,
                        "fill_factor": 0.811,
                        "power_conversion_efficiency": 21.68
                    }
                },
                {
                    "device_subset": 2,
                    "measurement_conditions": {
                        "scan_speed": 50.0
                    },
                    "illumination": {
                        "intensity": 100.0,
                        "mask": true
                    },
                    "light_source": {
                        "spectrum": "AM1.5",
                        "light_source": "Solar simulator unspecified",
                        "light_source_model": "Wacom WXS-220S-L2",
                        "solar_simulator_class": "AAA"
                    },
                    "light_regime": "standard light",
                    "results": {
                        "short_circuit_current_density": 14.26,
                        "open_circuit_voltage": 1.2,
                        "fill_factor": 0.822,
                        "power_conversion_efficiency": 14.09
                    }
                }
            ],
            "stabilized_performance": [
                {
                    "light_regime": "standard light",
                    "duration": 8.33,
                    "device_subset": 0,
                    "results": {
                        "power_conversion_efficiency": 24.1
                    }
                }
            ],
            "eqe": [
                {
                    "device_subset": 1,
                    "results": {
                        "integrated_short_circuit_current_density": 14.23
                    }
                },
                {
                    "device_subset": 2,
                    "results": {
                        "integrated_short_circuit_current_density": 14.32
                    }
                }
            ],
            "stability": [
                {
                    "duration": 30000.0,
                    "illuminated": true,
                    "device_subset": 0,
                    "results": {
                        "power_conversion_efficiency_start": 100.0,
                        "power_conversion_efficiency_end": 96.0,
                        "burn_in": false
                    },
                    "environmental_conditions": {
                        "device_temperature": 25.0,
                        "ambient_temperature": 25.0,
                        "relative_humidity": 23.0,
                        "atmosphere": "air"
                    },
                    "illumination": {
                        "intensity": 100.0,
                        "uv_filter": true
                    },
                    "light_source": {
                        "light_source": "Solar simulator unspecified",
                        "spectrum": "AM1.5"
                    }
                }
            ]
        }
    }
}

File: seed_dataset/Json_data_tandem_cell_initial_data_151.archive.json
{
    "data": {
        "m_def": "perovskite_solar_cell_database.schema_packages.tandem.schema.PerovskiteTandemSolarCell",
        "reference": {
            "publication_date": "2019-12-19T00:00:00",
            "journal": "Advanced Energy Materials",
            "free_text_comment": "Wide-Bandgap Perovskite/Gallium Arsenide Tandem Solar Cells",
            "name_of_person_entering_the_data": "Iver Lauermann",
            "data_entered_by_author": false,
            "part_of_initial_dataset": true,
            "DOI_number": "10.1002/aenm.201903085",
            "publication_authors": [
                "Li et al."
            ],
            "ID_temp": 151
        },
        "general": {
            "number_of_junctions": 2,
            "number_of_terminals": 4,
            "architecture": "Stacked",
            "flexible": true,
            "semitransparent": false,
            "encapsulated": false,
            "active_area": 0.2,
            "number_of_cells": 1,
            "photoabsorbers": [
                "GaAs",
                "Perovskite"
            ],
            "photoabsorbers_string": "GaAs-Perovskite",
            "photoabsorbers_bandgaps": [
                1.4,
                1.82
            ]
        },
        "key_performance_metrics": {
            "power_conversion_efficiency": 24.32
        },
        "device_stack": [
            {
                "layer_index": 1,
                "functionality": "substrate",
                "device_subset": 1,
                "name": "PET",
                "components": [
                    {
                        "name": "PET",
                        "functionality": "majority phase"
                    }
                ],
                "m_def": "perovskite_solar_cell_database.schema_packages.tandem.device_stack.GeneralLayer"
            },
            {
                "layer_index": 2,
                "functionality": "back contact",
                "device_subset": 1,
                "name": "Cr; Au",
                "properties": {
                    "thickness": {
                        "value": 100.0
                    }
                },
                "components": [
                    {
                        "name": "Cr; Au",
                        "functionality": "majority phase"
                    }
                ],
                "m_def": "perovskite_solar_cell_database.schema_packages.tandem.device_stack.GeneralLayer"
            },
            {
                "layer_index": 3,
                "functionality": "back contact",
                "device_subset": 1,
                "name": "AuBe; Pt; Au",
                "properties": {
                    "thickness": {
                        "value": 100.0
                    }
                },
                "components": [
                    {
                        "name": "AuBe; Pt; Au",
                        "functionality": "majority phase"
                    }
                ],
                "m_def": "perovskite_solar_cell_database.schema_packages.tandem.device_stack.GeneralLayer"
            },
            {
                "layer_index": 4,
                "functionality": "photoabsorber",
                "device_subset": 1,
                "name": "GaAs",
                "properties": {
                    "thickness": {
                        "value": 2000
                    },
                    "band_gap": {
                        "value": 1.4,
                        "graded": false,
                        "determined_by": "literature"
                    }
                },
                "deposition_procedure": {
                    "substrate_layer": "on upper layer",
                    "steps": [
                        {
                            "method": "MOCVD",
                            "m_def": "perovskite_solar_cell_database.schema_packages.tandem.device_stack.GeneralDepositionProcedure"
                        }
                    ]
                },
                "m_def": "perovskite_solar_cell_database.schema_packages.tandem.device_stack.Photoabsorber_GaAs",
                "molecular_formula": "GaAs"
            },
            {
                "layer_index": 5,
                "functionality": "front contact",
                "device_subset": 1,
                "name": "AuGe; Ni; Au",
                "components": [
                    {
                        "name": "AuGe; Ni; Au",
                        "functionality": "majority phase"
                    }
                ],
                "m_def": "perovskite_solar_cell_database.schema_packages.tandem.device_stack.GeneralLayer"
            },
            {
                "layer_index": 6,
                "functionality": "air gap",
                "name": "Air",
                "components": [
                    {
                        "name": "Air",
                        "functionality": "majority phase"
                    }
                ],
                "m_def": "perovskite_solar_cell_database.schema_packages.tandem.device_stack.GeneralLayer"
            },
            {
                "layer_index": 7,
                "functionality": "anti reflection",
                "device_subset": 2,
                "name": "LiF",
                "components": [
                    {
                        "name": "LiF",
                        "functionality": "majority phase"
                    }
                ],
                "m_def": "perovskite_solar_cell_database.schema_packages.tandem.device_stack.GeneralLayer"
            },
            {
                "layer_index": 8,
                "functionality": "back contact",
                "device_subset": 2,
                "name": "ITO",
                "components": [
                    {
                        "name": "ITO",
                        "functionality": "majority phase"
                    }
                ],
                "m_def": "perovskite_solar_cell_database.schema_packages.tandem.device_stack.GeneralLayer"
            },
            {
                "layer_index": 9,
                "functionality": "electron transport layer",
                "device_subset": 2,
                "name": "SnO2",
                "components": [
                    {
                        "name": "SnO2",
                        "functionality": "majority phase"
                    }
                ],
                "m_def": "perovskite_solar_cell_database.schema_packages.tandem.device_stack.GeneralLayer"
            },
            {
                "layer_index": 10,
                "functionality": "electron transport layer",
                "device_subset": 2,
                "name": "PEAI",
                "components": [
                    {
                        "name": "PEAI",
                        "functionality": "majority phase"
                    }
                ],
                "m_def": "perovskite_solar_cell_database.schema_packages.tandem.device_stack.GeneralLayer"
            },
            {
                "layer_index": 11,
                "functionality": "electron transport layer",
                "device_subset": 2,
                "name": "PCBM-60",
                "components": [
                    {
                        "name": "PCBM-60",
                        "functionality": "majority phase"
                    }
                ],
                "m_def": "perovskite_solar_cell_database.schema_packages.tandem.device_stack.GeneralLayer"
            },
            {
                "layer_index": 12,
                "functionality": "electron transport layer",
                "device_subset": 2,
                "name": "BCP",
                "components": [
                    {
                        "name": "BCP",
                        "functionality": "majority phase"
                    }
                ],
                "m_def": "perovskite_solar_cell_database.schema_packages.tandem.device_stack.GeneralLayer"
            },
            {
                "layer_index": 13,
                "functionality": "photoabsorber",
                "device_subset": 2,
                "name": "Perovskite",
                "properties": {
                    "crystallinity": {
                        "value": "polycrystalline"
                    },
                    "band_gap": {
                        "value": 1.82,
                        "graded": false,
                        "determined_by": "absorption Tauc-plot"
                    }
                },
                "deposition_procedure": {
                    "substrate_layer": "on upper layer",
                    "antisolvent": true,
                    "duration": 10.0,
                    "steps": [
                        {
                            "method": "SpinCoating",
                            "solution": {
                                "components": [
                                    {
                                        "name": "DMF"
                                    },
                                    {
                                        "name": "DMSO"
                                    }
                                ]
                            },
                            "m_def": "perovskite_solar_cell_database.schema_packages.tandem.device_stack.SpinCoating"
                        },
                        {
                            "method": "Recrystallization",
                            "m_def": "perovskite_solar_cell_database.schema_packages.tandem.device_stack.GeneralDepositionProcedure"
                        },
                        {
                            "method": "Heating",
                            "temperature_segments": [
                                {
                                    "temperature_end": 100.0,
                                    "time_of_segment": 10.0
                                }
                            ],
                            "m_def": "perovskite_solar_cell_database.schema_packages.tandem.device_stack.Heating"
                        }
                    ]
                },
                "m_def": "perovskite_solar_cell_database.schema_packages.tandem.device_stack.Photoabsorber_Perovskite",
                "has_a_2D_perovskite_capping_layer": false,
                "lead_free": false,
                "inorganic": false,
                "composition": {
                    "band_gap": 1.82,
                    "sample_type": "Polycrystalline film",
                    "dimensionality": "3D",
                    "short_form": "CsFAMAPbBrI",
                    "long_form": "Cs0.16FA0.8MA0.04PbBr0.5I0.5",
                    "ions_a_site": [
                        {
                            "ion": "Cs",
                            "coefficient": 0.16,
                            "molecular_formula": "Cs+",
                            "smile": "[Cs+]",
                            "common_name": "Cesium ion",
                            "iupac_name": "Cesium(1+)",
                            "cas_number": "18459-37-5",
                            "source_compound_smile": "[Cs]",
                            "source_compound_iupac_name": "Cesium",
                            "source_compound_cas_number": "7440-46-2",
                            "abbreviation": "Cs"
                        },
                        {
                            "ion": "FA",
                            "coefficient": 0.8,
                            "molecular_formula": "CH5N2+",
                            "smile": "C(=[NH2+])N",
                            "common_name": "Formamidinium",
                            "iupac_name": "aminomethylideneazanium",
                            "cas_number": "nan",
                            "source_compound_smile": "C(=N)N",
                            "source_compound_iupac_name": "methanimidamide",
                            "source_compound_cas_number": "463-52-5",
                            "abbreviation": "FA"
                        },
                        {
                            "ion": "MA",
                            "coefficient": 0.04,
                            "molecular_formula": "CH6N+",
                            "smile": "C[NH3+]",
                            "common_name": "Methylammonium",
                            "iupac_name": "methylazanium",
                            "cas_number": "17000-00-9",
                            "source_compound_smile": "CN",
                            "source_compound_iupac_name": "methanamine",
                            "source_compound_cas_number": "74-89-5",
                            "abbreviation": "MA"
                        }
                    ],
                    "ions_b_site": [
                        {
                            "ion": "Pb",
                            "coefficient": 1.0,
                            "molecular_formula": "Pb2+",
                            "smile": "[Pb+2]",
                            "common_name": "Lead",
                            "iupac_name": "lead(2+)",
                            "cas_number": "14280-50-3",
                            "source_compound_smile": "[Pb]",
                            "source_compound_iupac_name": "Lead",
                            "source_compound_cas_number": "7439-92-1",
                            "abbreviation": "Pb"
                        }
                    ],
                    "ions_x_site": [
                        {
                            "ion": "Br",
                            "coefficient": 0.5,
                            "molecular_formula": "Br-",
                            "smile": "[Br-]",
                            "common_name": "Bromide",
                            "iupac_name": "Bromide",
                            "cas_number": "24959-67-9",
                            "source_compound_smile": "BrBr",
                            "source_compound_iupac_name": "molecular bromine",
                            "source_compound_cas_number": "7726-95-6",
                            "abbreviation": "Br"
                        },
                        {
                            "ion": "I",
                            "coefficient": 0.5,
                            "molecular_formula": "I-",
                            "smile": "[I-]",
                            "common_name": "Iodide",
                            "iupac_name": "Iodide",
                            "cas_number": "20461-54-5",
                            "source_compound_smile": "II",
                            "source_compound_iupac_name": "molecular iodine",
                            "source_compound_cas_number": "7553-56-2",
                            "abbreviation": "I"
                        }
                    ]
                }
            },
            {
                "layer_index": 14,
                "functionality": "hole transport layer",
                "device_subset": 2,
                "name": "NiO",
                "properties": {
                    "thickness": {
                        "value": 50.0
                    }
                },
                "components": [
                    {
                        "name": "NiO",
                        "functionality": "majority phase"
                    }
                ],
                "deposition_procedure": {
                    "substrate_layer": "on upper layer",
                    "steps": [
                        {
                            "method": "SpinCoating",
                            "m_def": "perovskite_solar_cell_database.schema_packages.tandem.device_stack.SpinCoating"
                        }
                    ]
                },
                "m_def": "perovskite_solar_cell_database.schema_packages.tandem.device_stack.GeneralLayer"
            },
            {
                "layer_index": 15,
                "functionality": "front contact",
                "device_subset": 2,
                "name": "ITO",
                "components": [
                    {
                        "name": "ITO",
                        "functionality": "majority phase"
                    }
                ],
                "m_def": "perovskite_solar_cell_database.schema_packages.tandem.device_stack.GeneralLayer"
            },
            {
                "layer_index": 16,
                "functionality": "substrate",
                "device_subset": 2,
                "name": "PET",
                "components": [
                    {
                        "name": "PET",
                        "functionality": "majority phase"
                    }
                ],
                "m_def": "perovskite_solar_cell_database.schema_packages.tandem.device_stack.GeneralLayer"
            },
            {
                "layer_index": 17,
                "functionality": "anti reflection",
                "device_subset": 2,
                "name": "PDMS",
                "components": [
                    {
                        "name": "PDMS",
                        "functionality": "majority phase"
                    }
                ],
                "m_def": "perovskite_solar_cell_database.schema_packages.tandem.device_stack.GeneralLayer"
            }
        ],
        "measurements": {
            "jv": [
                {
                    "device_subset": 1,
                    "measurement_conditions": {
                        "scan_speed": 50.0
                    },
                    "illumination": {
                        "intensity": 100.0,
                        "mask": true
                    },
                    "light_source": {
                        "spectrum": "AM1.5",
                        "light_source": "Solar simulator unspecified",
                        "light_source_model": "Wacom WXS-220S-L2",
                        "solar_simulator_class": "AAA"
                    },
                    "light_regime": "standard light",
                    "results": {
                        "short_circuit_current_density": 26.7,
                        "open_circuit_voltage": 1.0,
                        "fill_factor": 0.818,
                        "power_conversion_efficiency": 21.85
                    }
                },
                {
                    "device_subset": 2,
                    "measurement_conditions": {
                        "scan_speed": 50.0
                    },
                    "illumination": {
                        "intensity": 100.0,
                        "mask": true
                    },
                    "light_source": {
                        "spectrum": "AM1.5",
                        "light_source": "Solar simulator unspecified",
                        "light_source_model": "Wacom WXS-220S-L2",
                        "solar_simulator_class": "AAA"
                    },
                    "light_regime": "standard light",
                    "results": {
                        "short_circuit_current_density": 13.95,
                        "open_circuit_voltage": 1.19,
                        "fill_factor": 0.766,
                        "power_conversion_efficiency": 12.68
                    }
                }
            ],
            "eqe": [
                {
                    "device_subset": 1,
                    "results": {
                        "integrated_short_circuit_current_density": 14.13
                    }
                }
            ]
        }
    }
}
