Repository: Jesperkemist/PerovskiteTandemDatabase

## About The Project
This repo is associated to a paper with the title:
A FAIR Framework for Machine-Actionable Perovskite Tandem Solar Cell Data

## Resources
9.1 Online resources
1) Online documentation of the project, including a description of the structure of the data schema, and all defined modules
https://jesperkemist.github.io/PerovskiteTandemDatabase/

2) A PDF file describing the structure of the data schema, including all defined modules.
https://github.com/Jesperkemist/PerovskiteTandemDatabase/tree/main/module_descriptions

3) Example JSON files describing a representative perovskite tandem devices.

File: seed_dataset/Json_data_tandem_cell_initial_data_154.archive.json
{
    "data": {
        "m_def": "perovskite_solar_cell_database.schema_packages.tandem.schema.PerovskiteTandemSolarCell",
        "reference": {
            "publication_date": "2019-11-08T00:00:00",
            "journal": "Progress in Photovoltaics: Research and Applications",
            "name_of_person_entering_the_data": "Ivona Kafedjiska",
            "data_entered_by_author": false,
            "part_of_initial_dataset": true,
            "DOI_number": "10.1002/pip.3208",
            "publication_authors": [
                "Bett et al."
            ],
            "ID_temp": 154
        },
        "general": {
            "number_of_junctions": 2,
            "number_of_terminals": 2,
            "architecture": "Monolithic",
            "flexible": false,
            "semitransparent": false,
            "encapsulated": false,
            "cell_area": 0.36,
            "active_area": 0.25,
            "number_of_cells": 4,
            "photoabsorbers": [
                "Silicon",
                "Perovskite"
            ],
            "photoabsorbers_string": "Silicon-Perovskite",
            "photoabsorbers_bandgaps": [
                1.1,
                1.7
            ]
        },
        "key_performance_metrics": {
            "power_conversion_efficiency_stabilized": 21.6,
            "power_conversion_efficiency": 21.6,
            "short_circuit_current_density": 15.2,
            "open_circuit_voltage": 1.837,
            "fill_factor": 0.77,
            "maximum_power_point_voltage": 1.55,
            "maximum_power_point_current_density": 14.5
        },
        "device_stack": [
            {
                "layer_index": 1,
                "functionality": "back contact",
                "device_subset": 0,
                "name": "Ag",
                "properties": {
                    "thickness": {
                        "value": 1000.0
                    }
                },
                "components": [
                    {
                        "name": "Ag",
                        "functionality": "majority phase"
                    }
                ],
                "m_def": "perovskite_solar_cell_database.schema_packages.tandem.device_stack.GeneralLayer"
            },
            {
                "layer_index": 2,
                "functionality": "back contact",
                "device_subset": 0,
                "name": "ITO",
                "properties": {
                    "thickness": {
                        "value": 195.0
                    }
                },
                "components": [
                    {
                        "name": "ITO",
                        "functionality": "majority phase"
                    }
                ],
                "deposition_procedure": {
                    "substrate_layer": "on upper layer",
                    "steps": [
                        {
                            "method": "Sputtering",
                            "m_def": "perovskite_solar_cell_database.schema_packages.tandem.device_stack.Sputtering"
                        }
                    ]
                },
                "m_def": "perovskite_solar_cell_database.schema_packages.tandem.device_stack.GeneralLayer"
            },
            {
                "layer_index": 3,
                "functionality": "photoabsorber",
                "device_subset": 0,
                "name": "silicon",
                "properties": {
                    "thickness": {
                        "value": 20000.0
                    },
                    "band_gap": {
                        "value": 1.1
                    }
                },
                "m_def": "perovskite_solar_cell_database.schema_packages.tandem.device_stack.Photoabsorber_Silicon",
                "cell_type": "Heterojunction",
                "type_of_silicon": "Monocrystalline",
                "doping_sequence": "a-Si(n)/a-Si(i)/c-Si(n)/a-Si(i)/a-Si(p)"
            },
            {
                "layer_index": 4,
                "functionality": "recombination layer",
                "device_subset": 0,
                "name": "ITO",
                "properties": {
                    "thickness": {
                        "value": 80.0
                    }
                },
                "components": [
                    {
                        "name": "ITO",
                        "functionality": "majority phase"
                    }
                ],
                "deposition_procedure": {
                    "substrate_layer": "on lower layer",
                    "steps": [
                        {
                            "method": "Sputtering",
                            "m_def": "perovskite_solar_cell_database.schema_packages.tandem.device_stack.Sputtering"
                        }
                    ]
                },
                "m_def": "perovskite_solar_cell_database.schema_packages.tandem.device_stack.GeneralLayer"
            },
            {
                "layer_index": 5,
                "functionality": "electron transport layer",
                "device_subset": 0,
                "name": "TiO2-c",
                "properties": {
                    "thickness": {
                        "value": 20.0
                    }
                },
                "components": [
                    {
                        "name": "TiO2-c",
                        "functionality": "majority phase"
                    }
                ],
                "deposition_procedure": {
                    "substrate_layer": "on lower layer",
                    "steps": [
                        {
                            "method": "Evaporation",
                            "m_def": "perovskite_solar_cell_database.schema_packages.tandem.device_stack.Evaporation"
                        }
                    ]
                },
                "m_def": "perovskite_solar_cell_database.schema_packages.tandem.device_stack.GeneralLayer"
            },
            {
                "layer_index": 6,
                "functionality": "electron transport layer",
                "device_subset": 0,
                "name": "TiO2-mp",
                "components": [
                    {
                        "name": "TiO2-mp",
                        "functionality": "majority phase"
                    }
                ],
                "deposition_procedure": {
                    "substrate_layer": "on lower layer",
                    "steps": [
                        {
                            "method": "SpinCoating",
                            "m_def": "perovskite_solar_cell_database.schema_packages.tandem.device_stack.SpinCoating"
                        }
                    ]
                },
                "m_def": "perovskite_solar_cell_database.schema_packages.tandem.device_stack.GeneralLayer"
            },
            {
                "layer_index": 7,
                "functionality": "electron transport layer",
                "device_subset": 0,
                "name": "PCBM-60",
                "components": [
                    {
                        "name": "PCBM-60",
                        "functionality": "majority phase"
                    }
                ],
                "deposition_procedure": {
                    "substrate_layer": "on lower layer",
                    "steps": [
                        {
                            "method": "SpinCoating",
                            "m_def": "perovskite_solar_cell_database.schema_packages.tandem.device_stack.SpinCoating"
                        }
                    ]
                },
                "m_def": "perovskite_solar_cell_database.schema_packages.tandem.device_stack.GeneralLayer"
            },
            {
                "layer_index": 8,
                "functionality": "electron transport layer",
                "device_subset": 0,
                "name": "PMMA",
                "components": [
                    {
                        "name": "PMMA",
                        "functionality": "majority phase"
                    }
                ],
                "deposition_procedure": {
                    "substrate_layer": "on lower layer",
                    "steps": [
                        {
                            "method": "SpinCoating",
                            "m_def": "perovskite_solar_cell_database.schema_packages.tandem.device_stack.SpinCoating"
                        }
                    ]
                },
                "m_def": "perovskite_solar_cell_database.schema_packages.tandem.device_stack.GeneralLayer"
            },
            {
                "layer_index": 9,
                "functionality": "photoabsorber",
                "device_subset": 0,
                "name": "Perovskite",
                "properties": {
                    "crystallinity": {
                        "value": "polycrystalline"
                    },
                    "thickness": {
                        "value": 1000.0
                    },
                    "band_gap": {
                        "value": 1.7,
                        "graded": false,
                        "determined_by": "absorption Tauc-plot"
                    }
                },
                "deposition_procedure": {
                    "substrate_layer": "on lower layer",
                    "duration": 60.0,
                    "steps": [
                        {
                            "method": "SpinCoating",
                            "solution": {
                                "components": [
                                    {
                                        "name": "DMF"
                                    },
                                    {
                                        "name": "DMSO"
                                    }
                                ]
                            },
                            "m_def": "perovskite_solar_cell_database.schema_packages.tandem.device_stack.SpinCoating"
                        },
                        {
                            "method": "Heating",
                            "temperature_segments": [
                                {
                                    "temperature_end": 100.0,
                                    "time_of_segment": 60.0
                                }
                            ],
                            "m_def": "perovskite_solar_cell_database.schema_packages.tandem.device_stack.Heating"
                        }
                    ]
                },
                "m_def": "perovskite_solar_cell_database.schema_packages.tandem.device_stack.Photoabsorber_Perovskite",
                "has_a_2D_perovskite_capping_layer": false,
                "lead_free": false,
                "inorganic": false,
                "composition": {
                    "band_gap": 1.7,
                    "sample_type": "Polycrystalline film",
                    "dimensionality": "3D",
                    "short_form": "CsFAPbBrI",
                    "long_form": "Cs0.25FA0.75PbBr0.6I2.4",
                    "ions_a_site": [
                        {
                            "ion": "Cs",
                            "coefficient": 0.25,
                            "molecular_formula": "Cs+",
                            "smile": "[Cs+]",
                            "common_name": "Cesium ion",
                            "iupac_name": "Cesium(1+)",
                            "cas_number": "18459-37-5",
                            "source_compound_smile": "[Cs]",
                            "source_compound_iupac_name": "Cesium",
                            "source_compound_cas_number": "7440-46-2",
                            "abbreviation": "Cs"
                        },
                        {
                            "ion": "FA",
                            "coefficient": 0.75,
                            "molecular_formula": "CH5N2+",
                            "smile": "C(=[NH2+])N",
                            "common_name": "Formamidinium",
                            "iupac_name": "aminomethylideneazanium",
                            "cas_number": "nan",
                            "source_compound_smile": "C(=N)N",
                            "source_compound_iupac_name": "methanimidamide",
                            "source_compound_cas_number": "463-52-5",
                            "abbreviation": "FA"
                        }
                    ],
                    "ions_b_site": [
                        {
                            "ion": "Pb",
                            "coefficient": 1.0,
                            "molecular_formula": "Pb2+",
                            "smile": "[Pb+2]",
                            "common_name": "Lead",
                            "iupac_name": "lead(2+)",
                            "cas_number": "14280-50-3",
                            "source_compound_smile": "[Pb]",
                            "source_compound_iupac_name": "Lead",
                            "source_compound_cas_number": "7439-92-1",
                            "abbreviation": "Pb"
                        }
                    ],
                    "ions_x_site": [
                        {
                            "ion": "Br",
                            "coefficient": 0.6,
                            "molecular_formula": "Br-",
                            "smile": "[Br-]",
                            "common_name": "Bromide",
                            "iupac_name": "Bromide",
                            "cas_number": "24959-67-9",
                            "source_compound_smile": "BrBr",
                            "source_compound_iupac_name": "molecular bromine",
                            "source_compound_cas_number": "7726-95-6",
                            "abbreviation": "Br"
                        },
                        {
                            "ion": "I",
                            "coefficient": 2.4,
                            "molecular_formula": "I-",
                            "smile": "[I-]",
                            "common_name": "Iodide",
                            "iupac_name": "Iodide",
                            "cas_number": "20461-54-5",
                            "source_compound_smile": "II",
                            "source_compound_iupac_name": "molecular iodine",
                            "source_compound_cas_number": "7553-56-2",
                            "abbreviation": "I"
                        }
                    ]
                }
            },
            {
                "layer_index": 10,
                "functionality": "hole transport layer",
                "device_subset": 0,
                "name": "Spiro-MeOTAD",
                "components": [
                    {
                        "name": "Spiro-MeOTAD",
                        "functionality": "majority phase"
                    }
                ],
                "deposition_procedure": {
                    "substrate_layer": "on lower layer",
                    "steps": [
                        {
                            "method": "SpinCoating",
                            "m_def": "perovskite_solar_cell_database.schema_packages.tandem.device_stack.SpinCoating"
                        }
                    ]
                },
                "m_def": "perovskite_solar_cell_database.schema_packages.tandem.device_stack.GeneralLayer"
            },
            {
                "layer_index": 11,
                "functionality": "front contact",
                "device_subset": 0,
                "name": "ITO",
                "properties": {
                    "thickness": {
                        "value": 105.0
                    }
                },
                "components": [
                    {
                        "name": "ITO",
                        "functionality": "majority phase"
                    }
                ],
                "deposition_procedure": {
                    "substrate_layer": "on lower layer",
                    "steps": [
                        {
                            "method": "Sputtering",
                            "m_def": "perovskite_solar_cell_database.schema_packages.tandem.device_stack.Sputtering"
                        }
                    ]
                },
                "m_def": "perovskite_solar_cell_database.schema_packages.tandem.device_stack.GeneralLayer"
            },
            {
                "layer_index": 12,
                "functionality": "front contact",
                "device_subset": 0,
                "name": "Au-mesh",
                "properties": {
                    "thickness": {
                        "value": 150.0
                    }
                },
                "components": [
                    {
                        "name": "Au-mesh",
                        "functionality": "majority phase"
                    }
                ],
                "deposition_procedure": {
                    "substrate_layer": "on lower layer",
                    "steps": [
                        {
                            "method": "Evaporation",
                            "m_def": "perovskite_solar_cell_database.schema_packages.tandem.device_stack.Evaporation"
                        }
                    ]
                },
                "m_def": "perovskite_solar_cell_database.schema_packages.tandem.device_stack.GeneralLayer"
            },
            {
                "layer_index": 13,
                "functionality": "anti reflection",
                "device_subset": 0,
                "name": "MgF2",
                "components": [
                    {
                        "name": "MgF2",
                        "functionality": "majority phase"
                    }
                ],
                "deposition_procedure": {
                    "substrate_layer": "on lower layer",
                    "steps": [
                        {
                            "method": "Evaporation",
                            "m_def": "perovskite_solar_cell_database.schema_packages.tandem.device_stack.Evaporation"
                        }
                    ]
                },
                "m_def": "perovskite_solar_cell_database.schema_packages.tandem.device_stack.GeneralLayer"
            }
        ],
        "measurements": {
            "jv": [
                {
                    "certified": true,
                    "age_of_device": 42.0,
                    "device_subset": 0,
                    "measurement_conditions": {
                        "voltage_step": 10.0,
                        "scan_speed": 25.0
                    },
                    "illumination": {
                        "intensity": 100.0,
                        "mask": true,
                        "mask_area": 0.25
                    },
                    "light_source": {
                        "spectrum": "AM1.5",
                        "light_source": "Withe led",
                        "light_source_model": "Wavelabs. Sinus-220"
                    },
                    "light_regime": "standard light",
                    "results": {
                        "short_circuit_current_density": 15.2,
                        "open_circuit_voltage": 1.837,
                        "fill_factor": 0.77,
                        "power_conversion_efficiency": 21.6,
                        "maximum_power_point_voltage": 1.55,
                        "maximum_power_point_current_density": 14.5
                    },
                    "environmental_conditions": {
                        "atmosphere": "air"
                    },
                    "certification_details": {
                        "certifying_institution": "Fraunhofer ISE"
                    }
                },
                {
                    "device_subset": 2,
                    "measurement_conditions": {
                        "voltage_step": 10.0,
                        "scan_speed": 25.0
                    },
                    "illumination": {
                        "intensity": 100.0,
                        "mask": true,
                        "mask_area": 0.25
                    },
                    "light_source": {
                        "spectrum": "AM1.5",
                        "light_source": "Withe led",
                        "light_source_model": "Wavelabs. Sinus-220"
                    },
                    "light_regime": "standard light",
                    "results": {
                        "short_circuit_current_density": 18.6,
                        "open_circuit_voltage": 1.13,
                        "fill_factor": 0.7,
                        "power_conversion_efficiency": 14.5
                    }
                }
            ],
            "stabilized_performance": [
                {
                    "light_regime": "standard light",
                    "duration": 30.0,
                    "device_subset": 0,
                    "measurement_details": {
                        "type_of_measurement": "maximum power point tracking"
                    },
                    "results": {
                        "power_conversion_efficiency": 21.6
                    }
                }
            ],
            "eqe": [
                {
                    "device_subset": 1,
                    "results": {
                        "integrated_short_circuit_current_density": 17.7
                    }
                },
                {
                    "device_subset": 2,
                    "results": {
                        "integrated_short_circuit_current_density": 14.4
                    }
                }
            ]
        }
    }
}

File: seed_dataset/Json_data_tandem_cell_initial_data_155.archive.json
{
    "data": {
        "m_def": "perovskite_solar_cell_database.schema_packages.tandem.schema.PerovskiteTandemSolarCell",
        "reference": {
            "publication_date": "2018-01-02T00:00:00",
            "journal": "Energy &amp; Environmental Science",
            "name_of_person_entering_the_data": "Ivona Kafedjiska",
            "data_entered_by_author": false,
            "part_of_initial_dataset": true,
            "DOI_number": "10.1039/c7ee02627g",
            "publication_authors": [
                "Shen et al."
            ],
            "ID_temp": 155
        },
        "general": {
            "number_of_junctions": 2,
            "number_of_terminals": 4,
            "architecture": "Stacked",
            "flexible": false,
            "semitransparent": true,
            "encapsulated": false,
            "cell_area": 0.3,
            "active_area": 0.3,
            "number_of_cells": 1,
            "photoabsorbers": [
                "CIGS",
                "Perovskite"
            ],
            "photoabsorbers_string": "CIGS-Perovskite",
            "photoabsorbers_bandgaps": [
                1.16,
                1.62
            ]
        },
        "key_performance_metrics": {
            "power_conversion_efficiency": 23.9
        },
        "device_stack": [
            {
                "layer_index": 1,
                "functionality": "substrate",
                "device_subset": 1,
                "name": "SLG",
                "components": [
                    {
                        "name": "SLG",
                        "functionality": "majority phase"
                    }
                ],
                "m_def": "perovskite_solar_cell_database.schema_packages.tandem.device_stack.GeneralLayer"
            },
            {
                "layer_index": 2,
                "functionality": "back contact",
                "device_subset": 1,
                "name": "Mo",
                "components": [
                    {
                        "name": "Mo",
                        "functionality": "majority phase"
                    }
                ],
                "m_def": "perovskite_solar_cell_database.schema_packages.tandem.device_stack.GeneralLayer"
            },
            {
                "layer_index": 3,
                "functionality": "photoabsorber",
                "device_subset": 1,
                "name": "CIGS",
                "properties": {
                    "thickness": {
                        "value": null
                    },
                    "band_gap": {
                        "value": 1.16,
                        "graded": false,
                        "determined_by": "eqe"
                    }
                },
                "m_def": "perovskite_solar_cell_database.schema_packages.tandem.device_stack.Photoabsorber_CIGS"
            },
            {
                "layer_index": 4,
                "functionality": "buffer layer",
                "device_subset": 1,
                "name": "CdS",
                "components": [
                    {
                        "name": "CdS",
                        "functionality": "majority phase"
                    }
                ],
                "m_def": "perovskite_solar_cell_database.schema_packages.tandem.device_stack.GeneralLayer"
            },
            {
                "layer_index": 5,
                "functionality": "buffer layer",
                "device_subset": 1,
                "name": "ZnO",
                "components": [
                    {
                        "name": "ZnO",
                        "functionality": "majority phase"
                    }
                ],
                "m_def": "perovskite_solar_cell_database.schema_packages.tandem.device_stack.GeneralLayer"
            },
            {
                "layer_index": 6,
                "functionality": "front contact",
                "device_subset": 1,
                "name": "AZO",
                "components": [
                    {
                        "name": "AZO",
                        "functionality": "majority phase"
                    }
                ],
                "m_def": "perovskite_solar_cell_database.schema_packages.tandem.device_stack.GeneralLayer"
            },
            {
                "layer_index": 7,
                "functionality": "front contact",
                "device_subset": 1,
                "name": "Au-grid",
                "components": [
                    {
                        "name": "Au-grid",
                        "functionality": "majority phase"
                    }
                ],
                "m_def": "perovskite_solar_cell_database.schema_packages.tandem.device_stack.GeneralLayer"
            },
            {
                "layer_index": 8,
                "functionality": "air gap",
                "name": "Air",
                "components": [
                    {
                        "name": "Air",
                        "functionality": "majority phase"
                    }
                ],
                "m_def": "perovskite_solar_cell_database.schema_packages.tandem.device_stack.GeneralLayer"
            },
            {
                "layer_index": 9,
                "functionality": "anti reflection",
                "device_subset": 2,
                "name": "MgF2",
                "properties": {
                    "thickness": {
                        "value": 180.0
                    }
                },
                "components": [
                    {
                        "name": "MgF2",
                        "functionality": "majority phase"
                    }
                ],
                "deposition_procedure": {
                    "substrate_layer": "on upper layer",
                    "steps": [
                        {
                            "method": "Evaporation",
                            "m_def": "perovskite_solar_cell_database.schema_packages.tandem.device_stack.Evaporation"
                        }
                    ]
                },
                "m_def": "perovskite_solar_cell_database.schema_packages.tandem.device_stack.GeneralLayer"
            },
            {
                "layer_index": 10,
                "functionality": "back contact",
                "device_subset": 2,
                "name": "Au-grid",
                "properties": {
                    "thickness": {
                        "value": 100.0
                    }
                },
                "components": [
                    {
                        "name": "Au-grid",
                        "functionality": "majority phase"
                    }
                ],
                "deposition_procedure": {
                    "substrate_layer": "on upper layer",
                    "steps": [
                        {
                            "method": "Evaporation",
                            "m_def": "perovskite_solar_cell_database.schema_packages.tandem.device_stack.Evaporation"
                        }
                    ]
                },
                "m_def": "perovskite_solar_cell_database.schema_packages.tandem.device_stack.GeneralLayer"
            },
            {
                "layer_index": 11,
                "functionality": "back contact",
                "device_subset": 2,
                "name": "IZO",
                "properties": {
                    "thickness": {
                        "value": 40.0
                    }
                },
                "components": [
                    {
                        "name": "IZO",
                        "functionality": "majority phase"
                    }
                ],
                "deposition_procedure": {
                    "substrate_layer": "on upper layer",
                    "steps": [
                        {
                            "method": "Sputtering",
                            "m_def": "perovskite_solar_cell_database.schema_packages.tandem.device_stack.Sputtering"
                        }
                    ]
                },
                "m_def": "perovskite_solar_cell_database.schema_packages.tandem.device_stack.GeneralLayer"
            },
            {
                "layer_index": 12,
                "functionality": "back contact",
                "device_subset": 2,
                "name": "MoOx",
                "properties": {
                    "thickness": {
                        "value": 10.0
                    }
                },
                "components": [
                    {
                        "name": "MoOx",
                        "functionality": "majority phase"
                    }
                ],
                "deposition_procedure": {
                    "substrate_layer": "on upper layer",
                    "steps": [
                        {
                            "method": "Evaporation",
                            "m_def": "perovskite_solar_cell_database.schema_packages.tandem.device_stack.Evaporation"
                        }
                    ]
                },
                "m_def": "perovskite_solar_cell_database.schema_packages.tandem.device_stack.GeneralLayer"
            },
            {
                "layer_index": 13,
                "functionality": "hole transport layer",
                "device_subset": 2,
                "name": "Spiro-MeOTAD",
                "properties": {
                    "thickness": {
                        "value": 130.0
                    }
                },
                "components": [
                    {
                        "name": "Spiro-MeOTAD",
                        "functionality": "majority phase"
                    }
                ],
                "deposition_procedure": {
                    "substrate_layer": "on upper layer",
                    "steps": [
                        {
                            "method": "SpinCoating",
                            "m_def": "perovskite_solar_cell_database.schema_packages.tandem.device_stack.SpinCoating"
                        }
                    ]
                },
                "m_def": "perovskite_solar_cell_database.schema_packages.tandem.device_stack.GeneralLayer"
            },
            {
                "layer_index": 14,
                "functionality": "photoabsorber",
                "device_subset": 2,
                "name": "Perovskite",
                "properties": {
                    "crystallinity": {
                        "value": "polycrystalline"
                    },
                    "thickness": {
                        "value": 400.0
                    },
                    "band_gap": {
                        "value": 1.62,
                        "graded": false,
                        "determined_by": "absorption Tauc-plot"
                    }
                },
                "deposition_procedure": {
                    "substrate_layer": "on upper layer",
                    "antisolvent": true,
                    "duration": 30.0,
                    "steps": [
                        {
                            "method": "SpinCoating",
                            "solution": {
                                "components": [
                                    {
                                        "name": "DMF"
                                    },
                                    {
                                        "name": "DMSO"
                                    }
                                ]
                            },
                            "m_def": "perovskite_solar_cell_database.schema_packages.tandem.device_stack.SpinCoating"
                        },
                        {
                            "method": "Heating",
                            "temperature_segments": [
                                {
                                    "temperature_end": 100.0,
                                    "time_of_segment": 30.0
                                }
                            ],
                            "m_def": "perovskite_solar_cell_database.schema_packages.tandem.device_stack.Heating"
                        }
                    ]
                },
                "m_def": "perovskite_solar_cell_database.schema_packages.tandem.device_stack.Photoabsorber_Perovskite",
                "has_a_2D_perovskite_capping_layer": false,
                "lead_free": false,
                "inorganic": false,
                "composition": {
                    "band_gap": 1.62,
                    "sample_type": "Polycrystalline film",
                    "dimensionality": "3D",
                    "short_form": "CsFAMARbPbBrI",
                    "long_form": "Cs0.05FA0.765MA0.135Rb0.05PbBr0.45I2.55",
                    "ions_a_site": [
                        {
                            "ion": "Cs",
                            "coefficient": 0.05,
                            "molecular_formula": "Cs+",
                            "smile": "[Cs+]",
                            "common_name": "Cesium ion",
                            "iupac_name": "Cesium(1+)",
                            "cas_number": "18459-37-5",
                            "source_compound_smile": "[Cs]",
                            "source_compound_iupac_name": "Cesium",
                            "source_compound_cas_number": "7440-46-2",
                            "abbreviation": "Cs"
                        },
                        {
                            "ion": "FA",
                            "coefficient": 0.765,
                            "molecular_formula": "CH5N2+",
                            "smile": "C(=[NH2+])N",
                            "common_name": "Formamidinium",
                            "iupac_name": "aminomethylideneazanium",
                            "cas_number": "nan",
                            "source_compound_smile": "C(=N)N",
                            "source_compound_iupac_name": "methanimidamide",
                            "source_compound_cas_number": "463-52-5",
                            "abbreviation": "FA"
                        },
                        {
                            "ion": "MA",
                            "coefficient": 0.135,
                            "molecular_formula": "CH6N+",
                            "smile": "C[NH3+]",
                            "common_name": "Methylammonium",
                            "iupac_name": "methylazanium",
                            "cas_number": "17000-00-9",
                            "source_compound_smile": "CN",
                            "source_compound_iupac_name": "methanamine",
                            "source_compound_cas_number": "74-89-5",
                            "abbreviation": "MA"
                        },
                        {
                            "ion": "Rb",
                            "coefficient": 0.05,
                            "molecular_formula": "Rb+",
                            "smile": "[Rb+]",
                            "common_name": "Rubidium ion",
                            "iupac_name": "Rubidium(+1)",
                            "cas_number": "22537-38-8",
                            "source_compound_smile": "[Rb]",
                            "source_compound_iupac_name": "Rubidium",
                            "source_compound_cas_number": "7440-17-7",
                            "abbreviation": "Rb"
                        }
                    ],
                    "ions_b_site": [
                        {
                            "ion": "Pb",
                            "coefficient": 1.0,
                            "molecular_formula": "Pb2+",
                            "smile": "[Pb+2]",
                            "common_name": "Lead",
                            "iupac_name": "lead(2+)",
                            "cas_number": "14280-50-3",
                            "source_compound_smile": "[Pb]",
                            "source_compound_iupac_name": "Lead",
                            "source_compound_cas_number": "7439-92-1",
                            "abbreviation": "Pb"
                        }
                    ],
                    "ions_x_site": [
                        {
                            "ion": "Br",
                            "coefficient": 0.45,
                            "molecular_formula": "Br-",
                            "smile": "[Br-]",
                            "common_name": "Bromide",
                            "iupac_name": "Bromide",
                            "cas_number": "24959-67-9",
                            "source_compound_smile": "BrBr",
                            "source_compound_iupac_name": "molecular bromine",
                            "source_compound_cas_number": "7726-95-6",
                            "abbreviation": "Br"
                        },
                        {
                            "ion": "I",
                            "coefficient": 2.55,
                            "molecular_formula": "I-",
                            "smile": "[I-]",
                            "common_name": "Iodide",
                            "iupac_name": "Iodide",
                            "cas_number": "20461-54-5",
                            "source_compound_smile": "II",
                            "source_compound_iupac_name": "molecular iodine",
                            "source_compound_cas_number": "7553-56-2",
                            "abbreviation": "I"
                        }
                    ]
                }
            },
            {
                "layer_index": 15,
                "functionality": "electron transport layer",
                "device_subset": 2,
                "name": "PCBM-60; PMMA",
                "components": [
                    {
                        "name": "PCBM-60; PMMA",
                        "functionality": "majority phase"
                    }
                ],
                "deposition_procedure": {
                    "substrate_layer": "on upper layer",
                    "steps": [
                        {
                            "method": "SpinCoating",
                            "m_def": "perovskite_solar_cell_database.schema_packages.tandem.device_stack.SpinCoating"
                        }
                    ]
                },
                "m_def": "perovskite_solar_cell_database.schema_packages.tandem.device_stack.GeneralLayer"
            },
            {
                "layer_index": 16,
                "functionality": "electron transport layer",
                "device_subset": 2,
                "name": "TiO2-mp",
                "properties": {
                    "thickness": {
                        "value": 60.0
                    }
                },
                "components": [
                    {
                        "name": "TiO2-mp",
                        "functionality": "majority phase"
                    }
                ],
                "deposition_procedure": {
                    "substrate_layer": "on upper layer",
                    "steps": [
                        {
                            "method": "SpinCoating",
                            "m_def": "perovskite_solar_cell_database.schema_packages.tandem.device_stack.SpinCoating"
                        }
                    ]
                },
                "m_def": "perovskite_solar_cell_database.schema_packages.tandem.device_stack.GeneralLayer"
            },
            {
                "layer_index": 17,
                "functionality": "electron transport layer",
                "device_subset": 2,
                "name": "TiO2-c",
                "properties": {
                    "thickness": {
                        "value": 70.0
                    }
                },
                "components": [
                    {
                        "name": "TiO2-c",
                        "functionality": "majority phase"
                    }
                ],
                "deposition_procedure": {
                    "substrate_layer": "on upper layer",
                    "steps": [
                        {
                            "method": "SpinCoating",
                            "m_def": "perovskite_solar_cell_database.schema_packages.tandem.device_stack.SpinCoating"
                        }
                    ]
                },
                "m_def": "perovskite_solar_cell_database.schema_packages.tandem.device_stack.GeneralLayer"
            },
            {
                "layer_index": 18,
                "functionality": "front contact",
                "device_subset": 2,
                "name": "ITO",
                "properties": {
                    "thickness": {
                        "value": 100.0
                    }
                },
                "components": [
                    {
                        "name": "ITO",
                        "functionality": "majority phase"
                    }
                ],
                "m_def": "perovskite_solar_cell_database.schema_packages.tandem.device_stack.GeneralLayer"
            },
            {
                "layer_index": 19,
                "functionality": "substrate",
                "device_subset": 2,
                "name": "SLG",
                "components": [
                    {
                        "name": "SLG",
                        "functionality": "majority phase"
                    }
                ],
                "m_def": "perovskite_solar_cell_database.schema_packages.tandem.device_stack.GeneralLayer"
            },
            {
                "layer_index": 20,
                "functionality": "anti reflection",
                "device_subset": 2,
                "name": "textured foil",
                "components": [
                    {
                        "name": "textured foil",
                        "functionality": "majority phase"
                    }
                ],
                "m_def": "perovskite_solar_cell_database.schema_packages.tandem.device_stack.GeneralLayer"
            }
        ],
        "measurements": {
            "jv": [
                {
                    "certified": false,
                    "device_subset": 0,
                    "measurement_conditions": {
                        "delay_time": 200.0,
                        "voltage_step": 10.0,
                        "scan_speed": 50.0,
                        "scan_direction": "reversed"
                    },
                    "illumination": {
                        "intensity": 100.0,
                        "mask": true,
                        "mask_area": 0.16
                    },
                    "light_source": {
                        "spectrum": "AM1.5",
                        "light_source": "Solar simulator unspecified",
                        "light_source_model": "Photo Emission Tech Inc, #SS150",
                        "solar_simulator_class": "AAA"
                    },
                    "light_regime": "standard light",
                    "results": {
                        "power_conversion_efficiency": 23.9
                    },
                    "environmental_conditions": {
                        "atmosphere": "N2",
                        "ambient_temperature": 25.0
                    }
                },
                {
                    "device_subset": 1,
                    "measurement_conditions": {
                        "delay_time": 200.0,
                        "voltage_step": 10.0,
                        "scan_speed": 50.0
                    },
                    "illumination": {
                        "intensity": 100.0,
                        "mask": true,
                        "mask_area": 0.16
                    },
                    "light_source": {
                        "spectrum": "AM1.5",
                        "light_source": "Solar simulator unspecified",
                        "light_source_model": "Photo Emission Tech Inc, #SS150",
                        "solar_simulator_class": "AAA"
                    },
                    "light_regime": "standard light",
                    "results": {
                        "short_circuit_current_density": 22.2,
                        "open_circuit_voltage": 1.13,
                        "fill_factor": 0.706,
                        "power_conversion_efficiency": 18.1,
                        "maximum_power_point_voltage": 0.93,
                        "maximum_power_point_current_density": 19.5
                    }
                },
                {
                    "device_subset": 2,
                    "measurement_conditions": {
                        "delay_time": 200.0,
                        "voltage_step": 10.0,
                        "scan_speed": 50.0
                    },
                    "illumination": {
                        "intensity": 100.0,
                        "mask": true,
                        "mask_area": 0.16
                    },
                    "light_source": {
                        "spectrum": "AM1.5",
                        "light_source": "Solar simulator unspecified",
                        "light_source_model": "Photo Emission Tech Inc, #SS150",
                        "solar_simulator_class": "AAA"
                    },
                    "light_regime": "standard light",
                    "results": {
                        "short_circuit_current_density": 33.5,
                        "open_circuit_voltage": 0.662,
                        "fill_factor": 0.742,
                        "power_conversion_efficiency": 16.5
                    }
                }
            ],
            "eqe": [
                {
                    "device_subset": 1
                },
                {
                    "device_subset": 2
                }
            ],
            "transmission": [
                {
                    "results": {
                        "average_transmission": 95.0
                    },
                    "device_subset": 2
                }
            ]
        }
    }
}
