Repository: Jesperkemist/PerovskiteTandemDatabase

## About The Project
This repo is associated to a paper with the title:
A FAIR Framework for Machine-Actionable Perovskite Tandem Solar Cell Data

## Resources
9.1 Online resources
1) Online documentation of the project, including a description of the structure of the data schema, and all defined modules
https://jesperkemist.github.io/PerovskiteTandemDatabase/

2) A PDF file describing the structure of the data schema, including all defined modules.
https://github.com/Jesperkemist/PerovskiteTandemDatabase/tree/main/module_descriptions

3) Example JSON files describing a representative perovskite tandem devices.

File: seed_dataset/Json_data_tandem_cell_initial_data_156.archive.json
{
    "data": {
        "m_def": "perovskite_solar_cell_database.schema_packages.tandem.schema.PerovskiteTandemSolarCell",
        "reference": {
            "publication_date": "2018-01-02T00:00:00",
            "journal": "Energy &amp; Environmental Science",
            "name_of_person_entering_the_data": "Ivona Kafedjiska",
            "data_entered_by_author": false,
            "part_of_initial_dataset": true,
            "DOI_number": "10.1039/c7ee02627g",
            "publication_authors": [
                "Shen et al."
            ],
            "ID_temp": 156
        },
        "general": {
            "number_of_junctions": 2,
            "number_of_terminals": 4,
            "architecture": "Stacked",
            "flexible": false,
            "semitransparent": true,
            "encapsulated": false,
            "cell_area": 0.3,
            "active_area": 0.3,
            "number_of_cells": 1,
            "photoabsorbers": [
                "CIGS",
                "Perovskite"
            ],
            "photoabsorbers_string": "CIGS-Perovskite",
            "photoabsorbers_bandgaps": [
                1.16,
                1.75
            ]
        },
        "key_performance_metrics": {
            "power_conversion_efficiency": 23.4
        },
        "device_stack": [
            {
                "layer_index": 1,
                "functionality": "substrate",
                "device_subset": 1,
                "name": "SLG",
                "components": [
                    {
                        "name": "SLG",
                        "functionality": "majority phase"
                    }
                ],
                "m_def": "perovskite_solar_cell_database.schema_packages.tandem.device_stack.GeneralLayer"
            },
            {
                "layer_index": 2,
                "functionality": "back contact",
                "device_subset": 1,
                "name": "Mo",
                "components": [
                    {
                        "name": "Mo",
                        "functionality": "majority phase"
                    }
                ],
                "m_def": "perovskite_solar_cell_database.schema_packages.tandem.device_stack.GeneralLayer"
            },
            {
                "layer_index": 3,
                "functionality": "photoabsorber",
                "device_subset": 1,
                "name": "CIGS",
                "properties": {
                    "thickness": {
                        "value": null
                    },
                    "band_gap": {
                        "value": 1.16,
                        "graded": false,
                        "determined_by": "eqe"
                    }
                },
                "m_def": "perovskite_solar_cell_database.schema_packages.tandem.device_stack.Photoabsorber_CIGS"
            },
            {
                "layer_index": 4,
                "functionality": "buffer layer",
                "device_subset": 1,
                "name": "CdS",
                "components": [
                    {
                        "name": "CdS",
                        "functionality": "majority phase"
                    }
                ],
                "m_def": "perovskite_solar_cell_database.schema_packages.tandem.device_stack.GeneralLayer"
            },
            {
                "layer_index": 5,
                "functionality": "buffer layer",
                "device_subset": 1,
                "name": "ZnO",
                "components": [
                    {
                        "name": "ZnO",
                        "functionality": "majority phase"
                    }
                ],
                "m_def": "perovskite_solar_cell_database.schema_packages.tandem.device_stack.GeneralLayer"
            },
            {
                "layer_index": 6,
                "functionality": "front contact",
                "device_subset": 1,
                "name": "AZO",
                "components": [
                    {
                        "name": "AZO",
                        "functionality": "majority phase"
                    }
                ],
                "m_def": "perovskite_solar_cell_database.schema_packages.tandem.device_stack.GeneralLayer"
            },
            {
                "layer_index": 7,
                "functionality": "front contact",
                "device_subset": 1,
                "name": "Au-grid",
                "components": [
                    {
                        "name": "Au-grid",
                        "functionality": "majority phase"
                    }
                ],
                "m_def": "perovskite_solar_cell_database.schema_packages.tandem.device_stack.GeneralLayer"
            },
            {
                "layer_index": 8,
                "functionality": "air gap",
                "name": "Air",
                "components": [
                    {
                        "name": "Air",
                        "functionality": "majority phase"
                    }
                ],
                "m_def": "perovskite_solar_cell_database.schema_packages.tandem.device_stack.GeneralLayer"
            },
            {
                "layer_index": 9,
                "functionality": "anti reflection",
                "device_subset": 2,
                "name": "MgF2",
                "properties": {
                    "thickness": {
                        "value": 150.0
                    }
                },
                "components": [
                    {
                        "name": "MgF2",
                        "functionality": "majority phase"
                    }
                ],
                "deposition_procedure": {
                    "substrate_layer": "on upper layer",
                    "steps": [
                        {
                            "method": "Evaporation",
                            "m_def": "perovskite_solar_cell_database.schema_packages.tandem.device_stack.Evaporation"
                        }
                    ]
                },
                "m_def": "perovskite_solar_cell_database.schema_packages.tandem.device_stack.GeneralLayer"
            },
            {
                "layer_index": 10,
                "functionality": "back contact",
                "device_subset": 2,
                "name": "Au-grid",
                "properties": {
                    "thickness": {
                        "value": 100.0
                    }
                },
                "components": [
                    {
                        "name": "Au-grid",
                        "functionality": "majority phase"
                    }
                ],
                "deposition_procedure": {
                    "substrate_layer": "on upper layer",
                    "steps": [
                        {
                            "method": "Evaporation",
                            "m_def": "perovskite_solar_cell_database.schema_packages.tandem.device_stack.Evaporation"
                        }
                    ]
                },
                "m_def": "perovskite_solar_cell_database.schema_packages.tandem.device_stack.GeneralLayer"
            },
            {
                "layer_index": 11,
                "functionality": "back contact",
                "device_subset": 2,
                "name": "IZO",
                "properties": {
                    "thickness": {
                        "value": 40.0
                    }
                },
                "components": [
                    {
                        "name": "IZO",
                        "functionality": "majority phase"
                    }
                ],
                "deposition_procedure": {
                    "substrate_layer": "on upper layer",
                    "steps": [
                        {
                            "method": "Sputtering",
                            "m_def": "perovskite_solar_cell_database.schema_packages.tandem.device_stack.Sputtering"
                        }
                    ]
                },
                "m_def": "perovskite_solar_cell_database.schema_packages.tandem.device_stack.GeneralLayer"
            },
            {
                "layer_index": 12,
                "functionality": "back contact",
                "device_subset": 2,
                "name": "MoOx",
                "properties": {
                    "thickness": {
                        "value": 10.0
                    }
                },
                "components": [
                    {
                        "name": "MoOx",
                        "functionality": "majority phase"
                    }
                ],
                "deposition_procedure": {
                    "substrate_layer": "on upper layer",
                    "steps": [
                        {
                            "method": "Evaporation",
                            "m_def": "perovskite_solar_cell_database.schema_packages.tandem.device_stack.Evaporation"
                        }
                    ]
                },
                "m_def": "perovskite_solar_cell_database.schema_packages.tandem.device_stack.GeneralLayer"
            },
            {
                "layer_index": 13,
                "functionality": "hole transport layer",
                "device_subset": 2,
                "name": "Spiro-MeOTAD",
                "properties": {
                    "thickness": {
                        "value": 130.0
                    }
                },
                "components": [
                    {
                        "name": "Spiro-MeOTAD",
                        "functionality": "majority phase"
                    }
                ],
                "deposition_procedure": {
                    "substrate_layer": "on upper layer",
                    "steps": [
                        {
                            "method": "SpinCoating",
                            "m_def": "perovskite_solar_cell_database.schema_packages.tandem.device_stack.SpinCoating"
                        }
                    ]
                },
                "m_def": "perovskite_solar_cell_database.schema_packages.tandem.device_stack.GeneralLayer"
            },
            {
                "layer_index": 14,
                "functionality": "photoabsorber",
                "device_subset": 2,
                "name": "Perovskite",
                "properties": {
                    "crystallinity": {
                        "value": "polycrystalline"
                    },
                    "thickness": {
                        "value": 400.0
                    },
                    "band_gap": {
                        "value": 1.75,
                        "graded": false,
                        "determined_by": "absorption Tauc-plot"
                    }
                },
                "deposition_procedure": {
                    "substrate_layer": "on upper layer",
                    "antisolvent": true,
                    "duration": 30.0,
                    "steps": [
                        {
                            "method": "SpinCoating",
                            "solution": {
                                "components": [
                                    {
                                        "name": "DMF"
                                    },
                                    {
                                        "name": "DMSO"
                                    }
                                ]
                            },
                            "m_def": "perovskite_solar_cell_database.schema_packages.tandem.device_stack.SpinCoating"
                        },
                        {
                            "method": "Heating",
                            "temperature_segments": [
                                {
                                    "temperature_end": 100.0,
                                    "time_of_segment": 30.0
                                }
                            ],
                            "m_def": "perovskite_solar_cell_database.schema_packages.tandem.device_stack.Heating"
                        }
                    ]
                },
                "m_def": "perovskite_solar_cell_database.schema_packages.tandem.device_stack.Photoabsorber_Perovskite",
                "has_a_2D_perovskite_capping_layer": false,
                "lead_free": false,
                "inorganic": false,
                "composition": {
                    "band_gap": 1.75,
                    "sample_type": "Polycrystalline film",
                    "dimensionality": "3D",
                    "short_form": "CsFAMARbPbBrI",
                    "long_form": "Cs0.1FA0.75MA0.15Rb0.05PbBr1.2I1.8",
                    "ions_a_site": [
                        {
                            "ion": "Cs",
                            "coefficient": 0.1,
                            "molecular_formula": "Cs+",
                            "smile": "[Cs+]",
                            "common_name": "Cesium ion",
                            "iupac_name": "Cesium(1+)",
                            "cas_number": "18459-37-5",
                            "source_compound_smile": "[Cs]",
                            "source_compound_iupac_name": "Cesium",
                            "source_compound_cas_number": "7440-46-2",
                            "abbreviation": "Cs"
                        },
                        {
                            "ion": "FA",
                            "coefficient": 0.75,
                            "molecular_formula": "CH5N2+",
                            "smile": "C(=[NH2+])N",
                            "common_name": "Formamidinium",
                            "iupac_name": "aminomethylideneazanium",
                            "cas_number": "nan",
                            "source_compound_smile": "C(=N)N",
                            "source_compound_iupac_name": "methanimidamide",
                            "source_compound_cas_number": "463-52-5",
                            "abbreviation": "FA"
                        },
                        {
                            "ion": "MA",
                            "coefficient": 0.15,
                            "molecular_formula": "CH6N+",
                            "smile": "C[NH3+]",
                            "common_name": "Methylammonium",
                            "iupac_name": "methylazanium",
                            "cas_number": "17000-00-9",
                            "source_compound_smile": "CN",
                            "source_compound_iupac_name": "methanamine",
                            "source_compound_cas_number": "74-89-5",
                            "abbreviation": "MA"
                        },
                        {
                            "ion": "Rb",
                            "coefficient": 0.05,
                            "molecular_formula": "Rb+",
                            "smile": "[Rb+]",
                            "common_name": "Rubidium ion",
                            "iupac_name": "Rubidium(+1)",
                            "cas_number": "22537-38-8",
                            "source_compound_smile": "[Rb]",
                            "source_compound_iupac_name": "Rubidium",
                            "source_compound_cas_number": "7440-17-7",
                            "abbreviation": "Rb"
                        }
                    ],
                    "ions_b_site": [
                        {
                            "ion": "Pb",
                            "coefficient": 1.0,
                            "molecular_formula": "Pb2+",
                            "smile": "[Pb+2]",
                            "common_name": "Lead",
                            "iupac_name": "lead(2+)",
                            "cas_number": "14280-50-3",
                            "source_compound_smile": "[Pb]",
                            "source_compound_iupac_name": "Lead",
                            "source_compound_cas_number": "7439-92-1",
                            "abbreviation": "Pb"
                        }
                    ],
                    "ions_x_site": [
                        {
                            "ion": "Br",
                            "coefficient": 1.2,
                            "molecular_formula": "Br-",
                            "smile": "[Br-]",
                            "common_name": "Bromide",
                            "iupac_name": "Bromide",
                            "cas_number": "24959-67-9",
                            "source_compound_smile": "BrBr",
                            "source_compound_iupac_name": "molecular bromine",
                            "source_compound_cas_number": "7726-95-6",
                            "abbreviation": "Br"
                        },
                        {
                            "ion": "I",
                            "coefficient": 1.8,
                            "molecular_formula": "I-",
                            "smile": "[I-]",
                            "common_name": "Iodide",
                            "iupac_name": "Iodide",
                            "cas_number": "20461-54-5",
                            "source_compound_smile": "II",
                            "source_compound_iupac_name": "molecular iodine",
                            "source_compound_cas_number": "7553-56-2",
                            "abbreviation": "I"
                        }
                    ]
                }
            },
            {
                "layer_index": 15,
                "functionality": "electron transport layer",
                "device_subset": 2,
                "name": "PCBM-60; PMMA",
                "components": [
                    {
                        "name": "PCBM-60; PMMA",
                        "functionality": "majority phase"
                    }
                ],
                "deposition_procedure": {
                    "substrate_layer": "on upper layer",
                    "steps": [
                        {
                            "method": "SpinCoating",
                            "m_def": "perovskite_solar_cell_database.schema_packages.tandem.device_stack.SpinCoating"
                        }
                    ]
                },
                "m_def": "perovskite_solar_cell_database.schema_packages.tandem.device_stack.GeneralLayer"
            },
            {
                "layer_index": 16,
                "functionality": "electron transport layer",
                "device_subset": 2,
                "name": "TiO2-mp",
                "properties": {
                    "thickness": {
                        "value": 60.0
                    }
                },
                "components": [
                    {
                        "name": "TiO2-mp",
                        "functionality": "majority phase"
                    }
                ],
                "deposition_procedure": {
                    "substrate_layer": "on upper layer",
                    "steps": [
                        {
                            "method": "SpinCoating",
                            "m_def": "perovskite_solar_cell_database.schema_packages.tandem.device_stack.SpinCoating"
                        }
                    ]
                },
                "m_def": "perovskite_solar_cell_database.schema_packages.tandem.device_stack.GeneralLayer"
            },
            {
                "layer_index": 17,
                "functionality": "electron transport layer",
                "device_subset": 2,
                "name": "TiO2-c",
                "properties": {
                    "thickness": {
                        "value": 70.0
                    }
                },
                "components": [
                    {
                        "name": "TiO2-c",
                        "functionality": "majority phase"
                    }
                ],
                "deposition_procedure": {
                    "substrate_layer": "on upper layer",
                    "steps": [
                        {
                            "method": "SpinCoating",
                            "m_def": "perovskite_solar_cell_database.schema_packages.tandem.device_stack.SpinCoating"
                        }
                    ]
                },
                "m_def": "perovskite_solar_cell_database.schema_packages.tandem.device_stack.GeneralLayer"
            },
            {
                "layer_index": 18,
                "functionality": "front contact",
                "device_subset": 2,
                "name": "ITO",
                "properties": {
                    "thickness": {
                        "value": 100.0
                    }
                },
                "components": [
                    {
                        "name": "ITO",
                        "functionality": "majority phase"
                    }
                ],
                "m_def": "perovskite_solar_cell_database.schema_packages.tandem.device_stack.GeneralLayer"
            },
            {
                "layer_index": 19,
                "functionality": "substrate",
                "device_subset": 2,
                "name": "SLG",
                "components": [
                    {
                        "name": "SLG",
                        "functionality": "majority phase"
                    }
                ],
                "m_def": "perovskite_solar_cell_database.schema_packages.tandem.device_stack.GeneralLayer"
            },
            {
                "layer_index": 20,
                "functionality": "anti reflection",
                "device_subset": 2,
                "name": "textured foil",
                "components": [
                    {
                        "name": "textured foil",
                        "functionality": "majority phase"
                    }
                ],
                "m_def": "perovskite_solar_cell_database.schema_packages.tandem.device_stack.GeneralLayer"
            }
        ],
        "measurements": {
            "jv": [
                {
                    "certified": false,
                    "device_subset": 0,
                    "measurement_conditions": {
                        "delay_time": 200.0,
                        "voltage_step": 10.0,
                        "scan_speed": 50.0,
                        "scan_direction": "reversed"
                    },
                    "illumination": {
                        "intensity": 100.0,
                        "mask": true,
                        "mask_area": 0.16
                    },
                    "light_source": {
                        "spectrum": "AM1.5",
                        "light_source": "Solar simulator unspecified",
                        "light_source_model": "Photo Emission Tech Inc, #SS150",
                        "solar_simulator_class": "AAA"
                    },
                    "light_regime": "standard light",
                    "results": {
                        "power_conversion_efficiency": 23.4
                    },
                    "environmental_conditions": {
                        "atmosphere": "N2",
                        "ambient_temperature": 25.0
                    }
                },
                {
                    "device_subset": 1,
                    "measurement_conditions": {
                        "delay_time": 200.0,
                        "voltage_step": 10.0,
                        "scan_speed": 50.0
                    },
                    "illumination": {
                        "intensity": 100.0,
                        "mask": true,
                        "mask_area": 0.16
                    },
                    "light_source": {
                        "spectrum": "AM1.5",
                        "light_source": "Solar simulator unspecified",
                        "light_source_model": "Photo Emission Tech Inc, #SS150",
                        "solar_simulator_class": "AAA"
                    },
                    "light_regime": "standard light",
                    "results": {
                        "short_circuit_current_density": 19.3,
                        "open_circuit_voltage": 1.19,
                        "fill_factor": 0.71,
                        "power_conversion_efficiency": 16.3,
                        "maximum_power_point_voltage": 0.95,
                        "maximum_power_point_current_density": 17.0
                    }
                },
                {
                    "device_subset": 2,
                    "measurement_conditions": {
                        "delay_time": 200.0,
                        "voltage_step": 10.0,
                        "scan_speed": 50.0
                    },
                    "illumination": {
                        "intensity": 100.0,
                        "mask": true,
                        "mask_area": 0.16
                    },
                    "light_source": {
                        "spectrum": "AM1.5",
                        "light_source": "Solar simulator unspecified",
                        "light_source_model": "Photo Emission Tech Inc, #SS150",
                        "solar_simulator_class": "AAA"
                    },
                    "light_regime": "standard light",
                    "results": {
                        "short_circuit_current_density": 33.5,
                        "open_circuit_voltage": 0.662,
                        "fill_factor": 0.742,
                        "power_conversion_efficiency": 16.5
                    }
                }
            ],
            "eqe": [
                {
                    "device_subset": 1
                },
                {
                    "device_subset": 2
                }
            ],
            "transmission": [
                {
                    "results": {
                        "average_transmission": 95.0
                    },
                    "device_subset": 2
                }
            ]
        }
    }
}

File: seed_dataset/Json_data_tandem_cell_initial_data_157.archive.json
{
    "data": {
        "m_def": "perovskite_solar_cell_database.schema_packages.tandem.schema.PerovskiteTandemSolarCell",
        "reference": {
            "publication_date": "2019-01-24T00:00:00",
            "journal": "Nanoscale",
            "name_of_person_entering_the_data": "Ivona Kafedjiska",
            "data_entered_by_author": false,
            "part_of_initial_dataset": true,
            "DOI_number": "10.1039/c8nr09467e",
            "publication_authors": [
                "Wang et al."
            ],
            "ID_temp": 157
        },
        "general": {
            "number_of_junctions": 2,
            "number_of_terminals": 2,
            "architecture": "Monolithic",
            "flexible": false,
            "semitransparent": false,
            "encapsulated": false,
            "cell_area": 0.04,
            "active_area": 0.04,
            "number_of_cells": 1,
            "photoabsorbers": [
                "OPV",
                "Perovskite"
            ],
            "photoabsorbers_string": "OPV-Perovskite",
            "photoabsorbers_bandgaps": [
                1.37,
                1.53
            ]
        },
        "key_performance_metrics": {
            "power_conversion_efficiency": 15.47,
            "short_circuit_current_density": 23.11,
            "open_circuit_voltage": 1.07,
            "fill_factor": 0.63,
            "maximum_power_point_voltage": 0.8,
            "maximum_power_point_current_density": 17.5
        },
        "device_stack": [
            {
                "layer_index": 1,
                "functionality": "back contact",
                "device_subset": 0,
                "name": "Ag",
                "properties": {
                    "thickness": {
                        "value": 100.0
                    }
                },
                "components": [
                    {
                        "name": "Ag",
                        "functionality": "majority phase"
                    }
                ],
                "deposition_procedure": {
                    "substrate_layer": "on upper layer",
                    "steps": [
                        {
                            "method": "Evaporation",
                            "m_def": "perovskite_solar_cell_database.schema_packages.tandem.device_stack.Evaporation"
                        }
                    ]
                },
                "m_def": "perovskite_solar_cell_database.schema_packages.tandem.device_stack.GeneralLayer"
            },
            {
                "layer_index": 2,
                "functionality": "hole transport layer",
                "device_subset": 0,
                "name": "MoO3",
                "properties": {
                    "thickness": {
                        "value": 10.0
                    }
                },
                "components": [
                    {
                        "name": "MoO3",
                        "functionality": "majority phase"
                    }
                ],
                "deposition_procedure": {
                    "substrate_layer": "on upper layer",
                    "steps": [
                        {
                            "method": "Evaporation",
                            "m_def": "perovskite_solar_cell_database.schema_packages.tandem.device_stack.Evaporation"
                        }
                    ]
                },
                "m_def": "perovskite_solar_cell_database.schema_packages.tandem.device_stack.GeneralLayer"
            },
            {
                "layer_index": 3,
                "functionality": "photoabsorber",
                "device_subset": 0,
                "name": "OPV",
                "properties": {
                    "thickness": {
                        "value": 110
                    },
                    "band_gap": {
                        "value": 1.37,
                        "graded": false
                    }
                },
                "m_def": "perovskite_solar_cell_database.schema_packages.tandem.device_stack.Photoabsorber_OPV",
                "blend": "PBDB-T:IEICO"
            },
            {
                "layer_index": 4,
                "functionality": "photoabsorber",
                "device_subset": 0,
                "name": "Perovskite",
                "properties": {
                    "crystallinity": {
                        "value": "polycrystalline"
                    },
                    "thickness": {
                        "value": 360.0
                    },
                    "band_gap": {
                        "value": 1.53,
                        "graded": false
                    }
                },
                "deposition_procedure": {
                    "substrate_layer": "on upper layer",
                    "duration": 30.0,
                    "steps": [
                        {
                            "method": "SpinCoating",
                            "solution": {
                                "components": [
                                    {
                                        "name": "DMF"
                                    }
                                ]
                            },
                            "m_def": "perovskite_solar_cell_database.schema_packages.tandem.device_stack.SpinCoating"
                        },
                        {
                            "method": "SpinCoating",
                            "solution": {
                                "components": [
                                    {
                                        "name": "IPA"
                                    }
                                ]
                            },
                            "m_def": "perovskite_solar_cell_database.schema_packages.tandem.device_stack.SpinCoating"
                        },
                        {
                            "method": "Heating",
                            "temperature_segments": [
                                {
                                    "temperature_end": 100.0,
                                    "time_of_segment": 30.0
                                }
                            ],
                            "m_def": "perovskite_solar_cell_database.schema_packages.tandem.device_stack.Heating"
                        }
                    ]
                },
                "m_def": "perovskite_solar_cell_database.schema_packages.tandem.device_stack.Photoabsorber_Perovskite",
                "has_a_2D_perovskite_capping_layer": false,
                "lead_free": false,
                "inorganic": false,
                "composition": {
                    "band_gap": 1.53,
                    "sample_type": "Polycrystalline film",
                    "dimensionality": "3D",
                    "short_form": "MAPbI",
                    "long_form": "MAPbI3",
                    "ions_a_site": [
                        {
                            "ion": "MA",
                            "coefficient": 1.0,
                            "molecular_formula": "CH6N+",
                            "smile": "C[NH3+]",
                            "common_name": "Methylammonium",
                            "iupac_name": "methylazanium",
                            "cas_number": "17000-00-9",
                            "source_compound_smile": "CN",
                            "source_compound_iupac_name": "methanamine",
                            "source_compound_cas_number": "74-89-5",
                            "abbreviation": "MA"
                        }
                    ],
                    "ions_b_site": [
                        {
                            "ion": "Pb",
                            "coefficient": 1.0,
                            "molecular_formula": "Pb2+",
                            "smile": "[Pb+2]",
                            "common_name": "Lead",
                            "iupac_name": "lead(2+)",
                            "cas_number": "14280-50-3",
                            "source_compound_smile": "[Pb]",
                            "source_compound_iupac_name": "Lead",
                            "source_compound_cas_number": "7439-92-1",
                            "abbreviation": "Pb"
                        }
                    ],
                    "ions_x_site": [
                        {
                            "ion": "I",
                            "coefficient": 3.0,
                            "molecular_formula": "I-",
                            "smile": "[I-]",
                            "common_name": "Iodide",
                            "iupac_name": "Iodide",
                            "cas_number": "20461-54-5",
                            "source_compound_smile": "II",
                            "source_compound_iupac_name": "molecular iodine",
                            "source_compound_cas_number": "7553-56-2",
                            "abbreviation": "I"
                        }
                    ]
                }
            },
            {
                "layer_index": 5,
                "functionality": "electron transport layer",
                "device_subset": 0,
                "name": "TiO2-mp",
                "components": [
                    {
                        "name": "TiO2-mp",
                        "functionality": "majority phase"
                    }
                ],
                "deposition_procedure": {
                    "substrate_layer": "on upper layer",
                    "steps": [
                        {
                            "method": "SpinCoating",
                            "m_def": "perovskite_solar_cell_database.schema_packages.tandem.device_stack.SpinCoating"
                        }
                    ]
                },
                "m_def": "perovskite_solar_cell_database.schema_packages.tandem.device_stack.GeneralLayer"
            },
            {
                "layer_index": 6,
                "functionality": "electron transport layer",
                "device_subset": 0,
                "name": "TiO2-c",
                "components": [
                    {
                        "name": "TiO2-c",
                        "functionality": "majority phase"
                    }
                ],
                "deposition_procedure": {
                    "substrate_layer": "on upper layer",
                    "steps": [
                        {
                            "method": "SprayPyrolysis",
                            "m_def": "perovskite_solar_cell_database.schema_packages.tandem.device_stack.GeneralDepositionProcedure"
                        }
                    ]
                },
                "m_def": "perovskite_solar_cell_database.schema_packages.tandem.device_stack.GeneralLayer"
            },
            {
                "layer_index": 7,
                "functionality": "front contact",
                "device_subset": 0,
                "name": "FTO",
                "components": [
                    {
                        "name": "FTO",
                        "functionality": "majority phase"
                    }
                ],
                "m_def": "perovskite_solar_cell_database.schema_packages.tandem.device_stack.GeneralLayer"
            },
            {
                "layer_index": 8,
                "functionality": "substrate",
                "name": "SLG",
                "components": [
                    {
                        "name": "SLG",
                        "functionality": "majority phase"
                    }
                ],
                "m_def": "perovskite_solar_cell_database.schema_packages.tandem.device_stack.GeneralLayer"
            }
        ],
        "measurements": {
            "jv": [
                {
                    "certified": false,
                    "device_subset": 0,
                    "measurement_conditions": {
                        "scan_direction": "reversed"
                    },
                    "illumination": {
                        "intensity": 100.0,
                        "mask": false
                    },
                    "light_source": {
                        "spectrum": "AM1.5",
                        "light_source": "Solar simulator unspecified",
                        "light_source_model": "SAN-EI",
                        "solar_simulator_class": "AAA"
                    },
                    "light_regime": "standard light",
                    "results": {
                        "short_circuit_current_density": 23.11,
                        "open_circuit_voltage": 1.07,
                        "fill_factor": 0.63,
                        "power_conversion_efficiency": 15.47,
                        "maximum_power_point_voltage": 0.8,
                        "maximum_power_point_current_density": 17.5
                    }
                }
            ],
            "eqe": [
                {
                    "device_subset": 0,
                    "results": {
                        "integrated_short_circuit_current_density": 22.87
                    }
                }
            ]
        }
    }
}
