Repository: Jesperkemist/PerovskiteTandemDatabase

## About The Project
This repo is associated to a paper with the title:
A FAIR Framework for Machine-Actionable Perovskite Tandem Solar Cell Data

## Resources
9.1 Online resources
1) Online documentation of the project, including a description of the structure of the data schema, and all defined modules
https://jesperkemist.github.io/PerovskiteTandemDatabase/

2) A PDF file describing the structure of the data schema, including all defined modules.
https://github.com/Jesperkemist/PerovskiteTandemDatabase/tree/main/module_descriptions

3) Example JSON files describing a representative perovskite tandem devices.

File: seed_dataset/Json_data_tandem_cell_initial_data_158.archive.json
{
    "data": {
        "m_def": "perovskite_solar_cell_database.schema_packages.tandem.schema.PerovskiteTandemSolarCell",
        "reference": {
            "publication_date": "2017-07-10T00:00:00",
            "journal": "Advanced Materials",
            "name_of_person_entering_the_data": "Ivona Kafedjiska",
            "data_entered_by_author": false,
            "part_of_initial_dataset": true,
            "DOI_number": "10.1002/adma.201702140",
            "publication_authors": [
                "Rajagopal et al."
            ],
            "ID_temp": 158
        },
        "general": {
            "number_of_junctions": 2,
            "number_of_terminals": 2,
            "architecture": "Monolithic",
            "flexible": false,
            "semitransparent": false,
            "encapsulated": false,
            "number_of_cells": 1,
            "photoabsorbers": [
                "Perovskite",
                "Perovskite"
            ],
            "photoabsorbers_string": "Perovskite-Perovskite",
            "photoabsorbers_bandgaps": [
                1.2,
                1.8
            ]
        },
        "key_performance_metrics": {
            "power_conversion_efficiency_stabilized": 18.5,
            "power_conversion_efficiency": 18.4,
            "short_circuit_current_density": 12.7,
            "open_circuit_voltage": 1.98,
            "fill_factor": 0.73,
            "maximum_power_point_voltage": 1.55,
            "maximum_power_point_current_density": 12.5
        },
        "device_stack": [
            {
                "layer_index": 1,
                "functionality": "back contact",
                "device_subset": 0,
                "name": "Ag",
                "properties": {
                    "thickness": {
                        "value": 150.0
                    }
                },
                "components": [
                    {
                        "name": "Ag",
                        "functionality": "majority phase"
                    }
                ],
                "deposition_procedure": {
                    "substrate_layer": "on upper layer",
                    "steps": [
                        {
                            "method": "Evaporation",
                            "m_def": "perovskite_solar_cell_database.schema_packages.tandem.device_stack.Evaporation"
                        }
                    ]
                },
                "m_def": "perovskite_solar_cell_database.schema_packages.tandem.device_stack.GeneralLayer"
            },
            {
                "layer_index": 2,
                "functionality": "electron transport layer",
                "device_subset": 0,
                "name": "bis-C60",
                "properties": {
                    "thickness": {
                        "value": 10.0
                    }
                },
                "components": [
                    {
                        "name": "bis-C60",
                        "functionality": "majority phase"
                    }
                ],
                "deposition_procedure": {
                    "substrate_layer": "on upper layer",
                    "steps": [
                        {
                            "method": "SpinCoating",
                            "m_def": "perovskite_solar_cell_database.schema_packages.tandem.device_stack.SpinCoating"
                        }
                    ]
                },
                "m_def": "perovskite_solar_cell_database.schema_packages.tandem.device_stack.GeneralLayer"
            },
            {
                "layer_index": 3,
                "functionality": "electron transport layer",
                "device_subset": 0,
                "name": "IC60BA",
                "properties": {
                    "thickness": {
                        "value": 50.0
                    }
                },
                "components": [
                    {
                        "name": "IC60BA",
                        "functionality": "majority phase"
                    }
                ],
                "deposition_procedure": {
                    "substrate_layer": "on upper layer",
                    "steps": [
                        {
                            "method": "SpinCoating",
                            "m_def": "perovskite_solar_cell_database.schema_packages.tandem.device_stack.SpinCoating"
                        }
                    ]
                },
                "m_def": "perovskite_solar_cell_database.schema_packages.tandem.device_stack.GeneralLayer"
            },
            {
                "layer_index": 4,
                "functionality": "photoabsorber",
                "device_subset": 0,
                "name": "Perovskite",
                "properties": {
                    "crystallinity": {
                        "value": "polycrystalline"
                    },
                    "thickness": {
                        "value": "350.0"
                    },
                    "band_gap": {
                        "value": 1.2,
                        "graded": false,
                        "determined_by": "absorption Tauc-plot"
                    }
                },
                "deposition_procedure": {
                    "substrate_layer": "on upper layer",
                    "antisolvent": true,
                    "duration": 5.0,
                    "steps": [
                        {
                            "method": "SpinCoating",
                            "solution": {
                                "components": [
                                    {
                                        "name": "DMF"
                                    },
                                    {
                                        "name": "DMSO"
                                    }
                                ]
                            },
                            "m_def": "perovskite_solar_cell_database.schema_packages.tandem.device_stack.SpinCoating"
                        },
                        {
                            "method": "Heating",
                            "temperature_segments": [
                                {
                                    "temperature_end": 70.0,
                                    "time_of_segment": 5.0
                                }
                            ],
                            "m_def": "perovskite_solar_cell_database.schema_packages.tandem.device_stack.Heating"
                        }
                    ]
                },
                "m_def": "perovskite_solar_cell_database.schema_packages.tandem.device_stack.Photoabsorber_Perovskite",
                "has_a_2D_perovskite_capping_layer": false,
                "lead_free": false,
                "inorganic": false,
                "composition": {
                    "band_gap": 1.2,
                    "sample_type": "Polycrystalline film",
                    "dimensionality": "3D",
                    "short_form": "MAPbSnI",
                    "long_form": "MAPb0.5Sn0.5I3",
                    "ions_a_site": [
                        {
                            "ion": "MA",
                            "coefficient": 1.0,
                            "molecular_formula": "CH6N+",
                            "smile": "C[NH3+]",
                            "common_name": "Methylammonium",
                            "iupac_name": "methylazanium",
                            "cas_number": "17000-00-9",
                            "source_compound_smile": "CN",
                            "source_compound_iupac_name": "methanamine",
                            "source_compound_cas_number": "74-89-5",
                            "abbreviation": "MA"
                        }
                    ],
                    "ions_b_site": [
                        {
                            "ion": "Pb",
                            "coefficient": 0.5,
                            "molecular_formula": "Pb2+",
                            "smile": "[Pb+2]",
                            "common_name": "Lead",
                            "iupac_name": "lead(2+)",
                            "cas_number": "14280-50-3",
                            "source_compound_smile": "[Pb]",
                            "source_compound_iupac_name": "Lead",
                            "source_compound_cas_number": "7439-92-1",
                            "abbreviation": "Pb"
                        },
                        {
                            "ion": "Sn",
                            "coefficient": 0.5,
                            "molecular_formula": "Sn2+",
                            "smile": "[Sn+2]",
                            "common_name": "Tin",
                            "iupac_name": "tin(2+)",
                            "cas_number": "22541-90-8",
                            "source_compound_smile": "[Sn]",
                            "source_compound_iupac_name": "Tin",
                            "source_compound_cas_number": "7440-31-5",
                            "abbreviation": "Sn"
                        }
                    ],
                    "ions_x_site": [
                        {
                            "ion": "I",
                            "coefficient": 3.0,
                            "molecular_formula": "I-",
                            "smile": "[I-]",
                            "common_name": "Iodide",
                            "iupac_name": "Iodide",
                            "cas_number": "20461-54-5",
                            "source_compound_smile": "II",
                            "source_compound_iupac_name": "molecular iodine",
                            "source_compound_cas_number": "7553-56-2",
                            "abbreviation": "I"
                        }
                    ]
                }
            },
            {
                "layer_index": 5,
                "functionality": "hole transport layer",
                "device_subset": 0,
                "name": "PEDOT:PSS",
                "properties": {
                    "thickness": {
                        "value": 30.0
                    }
                },
                "components": [
                    {
                        "name": "PEDOT:PSS",
                        "functionality": "majority phase"
                    }
                ],
                "deposition_procedure": {
                    "substrate_layer": "on upper layer",
                    "steps": [
                        {
                            "method": "SpinCoating",
                            "m_def": "perovskite_solar_cell_database.schema_packages.tandem.device_stack.SpinCoating"
                        }
                    ]
                },
                "m_def": "perovskite_solar_cell_database.schema_packages.tandem.device_stack.GeneralLayer"
            },
            {
                "layer_index": 6,
                "functionality": "recombination layer",
                "device_subset": 0,
                "name": "ITO",
                "components": [
                    {
                        "name": "ITO",
                        "functionality": "majority phase"
                    }
                ],
                "m_def": "perovskite_solar_cell_database.schema_packages.tandem.device_stack.GeneralLayer"
            },
            {
                "layer_index": 7,
                "functionality": "electron transport layer",
                "device_subset": 0,
                "name": "bis-C60",
                "components": [
                    {
                        "name": "bis-C60",
                        "functionality": "majority phase"
                    }
                ],
                "m_def": "perovskite_solar_cell_database.schema_packages.tandem.device_stack.GeneralLayer"
            },
            {
                "layer_index": 8,
                "functionality": "electron transport layer",
                "device_subset": 0,
                "name": "C60",
                "components": [
                    {
                        "name": "C60",
                        "functionality": "majority phase"
                    }
                ],
                "m_def": "perovskite_solar_cell_database.schema_packages.tandem.device_stack.GeneralLayer"
            },
            {
                "layer_index": 9,
                "functionality": "photoabsorber",
                "device_subset": 0,
                "name": "Perovskite",
                "properties": {
                    "crystallinity": {
                        "value": "polycrystalline"
                    },
                    "thickness": {
                        "value": 190.0
                    },
                    "band_gap": {
                        "value": 1.8,
                        "graded": false,
                        "determined_by": "literature"
                    }
                },
                "deposition_procedure": {
                    "substrate_layer": "on upper layer",
                    "antisolvent": true,
                    "duration": 10.0,
                    "steps": [
                        {
                            "method": "SpinCoating",
                            "solution": {
                                "components": [
                                    {
                                        "name": "DMSO"
                                    },
                                    {
                                        "name": "GBL"
                                    }
                                ]
                            },
                            "m_def": "perovskite_solar_cell_database.schema_packages.tandem.device_stack.SpinCoating"
                        },
                        {
                            "method": "Heating",
                            "temperature_segments": [
                                {
                                    "temperature_end": 100.0,
                                    "time_of_segment": 10.0
                                }
                            ],
                            "m_def": "perovskite_solar_cell_database.schema_packages.tandem.device_stack.Heating"
                        }
                    ]
                },
                "m_def": "perovskite_solar_cell_database.schema_packages.tandem.device_stack.Photoabsorber_Perovskite",
                "has_a_2D_perovskite_capping_layer": false,
                "lead_free": false,
                "inorganic": false,
                "composition": {
                    "band_gap": 1.8,
                    "sample_type": "Polycrystalline film",
                    "dimensionality": "3D",
                    "short_form": "CsMAPbBrI",
                    "long_form": "Cs0.1MA0.9PbBr1.2I1.8",
                    "ions_a_site": [
                        {
                            "ion": "Cs",
                            "coefficient": 0.1,
                            "molecular_formula": "Cs+",
                            "smile": "[Cs+]",
                            "common_name": "Cesium ion",
                            "iupac_name": "Cesium(1+)",
                            "cas_number": "18459-37-5",
                            "source_compound_smile": "[Cs]",
                            "source_compound_iupac_name": "Cesium",
                            "source_compound_cas_number": "7440-46-2",
                            "abbreviation": "Cs"
                        },
                        {
                            "ion": "MA",
                            "coefficient": 0.9,
                            "molecular_formula": "CH6N+",
                            "smile": "C[NH3+]",
                            "common_name": "Methylammonium",
                            "iupac_name": "methylazanium",
                            "cas_number": "17000-00-9",
                            "source_compound_smile": "CN",
                            "source_compound_iupac_name": "methanamine",
                            "source_compound_cas_number": "74-89-5",
                            "abbreviation": "MA"
                        }
                    ],
                    "ions_b_site": [
                        {
                            "ion": "Pb",
                            "coefficient": 1.0,
                            "molecular_formula": "Pb2+",
                            "smile": "[Pb+2]",
                            "common_name": "Lead",
                            "iupac_name": "lead(2+)",
                            "cas_number": "14280-50-3",
                            "source_compound_smile": "[Pb]",
                            "source_compound_iupac_name": "Lead",
                            "source_compound_cas_number": "7439-92-1",
                            "abbreviation": "Pb"
                        }
                    ],
                    "ions_x_site": [
                        {
                            "ion": "Br",
                            "coefficient": 1.2,
                            "molecular_formula": "Br-",
                            "smile": "[Br-]",
                            "common_name": "Bromide",
                            "iupac_name": "Bromide",
                            "cas_number": "24959-67-9",
                            "source_compound_smile": "BrBr",
                            "source_compound_iupac_name": "molecular bromine",
                            "source_compound_cas_number": "7726-95-6",
                            "abbreviation": "Br"
                        },
                        {
                            "ion": "I",
                            "coefficient": 1.8,
                            "molecular_formula": "I-",
                            "smile": "[I-]",
                            "common_name": "Iodide",
                            "iupac_name": "Iodide",
                            "cas_number": "20461-54-5",
                            "source_compound_smile": "II",
                            "source_compound_iupac_name": "molecular iodine",
                            "source_compound_cas_number": "7553-56-2",
                            "abbreviation": "I"
                        }
                    ]
                }
            },
            {
                "layer_index": 10,
                "functionality": "hole transport layer",
                "device_subset": 0,
                "name": "NiO",
                "components": [
                    {
                        "name": "NiO",
                        "functionality": "majority phase"
                    }
                ],
                "m_def": "perovskite_solar_cell_database.schema_packages.tandem.device_stack.GeneralLayer"
            },
            {
                "layer_index": 11,
                "functionality": "front contact",
                "device_subset": 0,
                "name": "ITO",
                "components": [
                    {
                        "name": "ITO",
                        "functionality": "majority phase"
                    }
                ],
                "m_def": "perovskite_solar_cell_database.schema_packages.tandem.device_stack.GeneralLayer"
            },
            {
                "layer_index": 12,
                "functionality": "substrate",
                "device_subset": 0,
                "name": "SLG",
                "components": [
                    {
                        "name": "SLG",
                        "functionality": "majority phase"
                    }
                ],
                "m_def": "perovskite_solar_cell_database.schema_packages.tandem.device_stack.GeneralLayer"
            }
        ],
        "measurements": {
            "jv": [
                {
                    "certified": false,
                    "device_subset": 0,
                    "measurement_conditions": {
                        "delay_time": 100.0,
                        "voltage_step": 10.0,
                        "scan_speed": 10.0
                    },
                    "illumination": {
                        "intensity": 100.0,
                        "mask": false
                    },
                    "light_source": {
                        "spectrum": "AM1.5",
                        "light_source": "Solar simulator unspecified",
                        "light_source_model": "OAI TriSol",
                        "solar_simulator_class": "AAA"
                    },
                    "light_regime": "standard light",
                    "results": {
                        "short_circuit_current_density": 12.7,
                        "open_circuit_voltage": 1.98,
                        "fill_factor": 0.73,
                        "power_conversion_efficiency": 18.4,
                        "maximum_power_point_voltage": 1.55,
                        "maximum_power_point_current_density": 12.5
                    },
                    "environmental_conditions": {
                        "atmosphere": "air"
                    }
                },
                {
                    "device_subset": 1,
                    "measurement_conditions": {
                        "delay_time": 100.0,
                        "voltage_step": 10.0,
                        "scan_speed": 10.0
                    },
                    "illumination": {
                        "intensity": 100.0,
                        "mask": false
                    },
                    "light_source": {
                        "spectrum": "AM1.5",
                        "light_source": "Solar simulator unspecified",
                        "light_source_model": "OAI TriSol",
                        "solar_simulator_class": "AAA"
                    },
                    "light_regime": "standard light",
                    "results": {
                        "short_circuit_current_density": 25.5,
                        "open_circuit_voltage": 0.84,
                        "fill_factor": 0.67,
                        "power_conversion_efficiency": 14.4,
                        "maximum_power_point_voltage": 0.7,
                        "maximum_power_point_current_density": 20.0
                    }
                },
                {
                    "device_subset": 2,
                    "measurement_conditions": {
                        "delay_time": 100.0,
                        "voltage_step": 10.0,
                        "scan_speed": 10.0
                    },
                    "illumination": {
                        "intensity": 100.0,
                        "mask": false
                    },
                    "light_source": {
                        "spectrum": "AM1.5",
                        "light_source": "Solar simulator unspecified",
                        "light_source_model": "OAI TriSol",
                        "solar_simulator_class": "AAA"
                    },
                    "light_regime": "standard light",
                    "results": {
                        "short_circuit_current_density": 15.1,
                        "open_circuit_voltage": 1.2,
                        "fill_factor": 0.69,
                        "power_conversion_efficiency": 12.5,
                        "maximum_power_point_voltage": 1.03,
                        "maximum_power_point_current_density": 13.0
                    }
                }
            ],
            "stabilized_performance": [
                {
                    "light_regime": "standard light",
                    "duration": 10.0,
                    "device_subset": 0,
                    "measurement_details": {
                        "type_of_measurement": "maximum power point tracking"
                    },
                    "results": {
                        "power_conversion_efficiency": 18.5,
                        "maximum_power_point_current_density": 12.0,
                        "maximum_power_point_voltage": 1.55
                    }
                }
            ],
            "eqe": [
                {
                    "device_subset": 1,
                    "results": {
                        "integrated_short_circuit_current_density": 12.3
                    }
                },
                {
                    "device_subset": 2,
                    "results": {
                        "integrated_short_circuit_current_density": 12.5
                    }
                }
            ]
        }
    }
}

File: seed_dataset/Json_data_tandem_cell_initial_data_159.archive.json
{
    "data": {
        "m_def": "perovskite_solar_cell_database.schema_packages.tandem.schema.PerovskiteTandemSolarCell",
        "reference": {
            "publication_date": "2017-07-10T00:00:00",
            "journal": "Advanced Materials",
            "name_of_person_entering_the_data": "Ivona Kafedjiska",
            "data_entered_by_author": false,
            "part_of_initial_dataset": true,
            "DOI_number": "10.1002/adma.201702140",
            "publication_authors": [
                "Rajagopal et al."
            ],
            "ID_temp": 159
        },
        "general": {
            "number_of_junctions": 2,
            "number_of_terminals": 4,
            "architecture": "Stacked",
            "flexible": false,
            "semitransparent": false,
            "encapsulated": false,
            "number_of_cells": 1,
            "photoabsorbers": [
                "Perovskite",
                "Perovskite"
            ],
            "photoabsorbers_string": "Perovskite-Perovskite",
            "photoabsorbers_bandgaps": [
                1.22,
                1.8
            ]
        },
        "key_performance_metrics": {
            "power_conversion_efficiency_stabilized": 18.5,
            "power_conversion_efficiency": 16.7
        },
        "device_stack": [
            {
                "layer_index": 1,
                "functionality": "back contact",
                "device_subset": 1,
                "name": "Ag",
                "properties": {
                    "thickness": {
                        "value": 150.0
                    }
                },
                "components": [
                    {
                        "name": "Ag",
                        "functionality": "majority phase"
                    }
                ],
                "deposition_procedure": {
                    "substrate_layer": "on upper layer",
                    "steps": [
                        {
                            "method": "Evaporation",
                            "m_def": "perovskite_solar_cell_database.schema_packages.tandem.device_stack.Evaporation"
                        }
                    ]
                },
                "m_def": "perovskite_solar_cell_database.schema_packages.tandem.device_stack.GeneralLayer"
            },
            {
                "layer_index": 2,
                "functionality": "electron transport layer",
                "device_subset": 1,
                "name": "bis-C60",
                "properties": {
                    "thickness": {
                        "value": 10.0
                    }
                },
                "components": [
                    {
                        "name": "bis-C60",
                        "functionality": "majority phase"
                    }
                ],
                "deposition_procedure": {
                    "substrate_layer": "on upper layer",
                    "steps": [
                        {
                            "method": "SpinCoating",
                            "m_def": "perovskite_solar_cell_database.schema_packages.tandem.device_stack.SpinCoating"
                        }
                    ]
                },
                "m_def": "perovskite_solar_cell_database.schema_packages.tandem.device_stack.GeneralLayer"
            },
            {
                "layer_index": 3,
                "functionality": "electron transport layer",
                "device_subset": 1,
                "name": "IC60BA",
                "properties": {
                    "thickness": {
                        "value": 50.0
                    }
                },
                "components": [
                    {
                        "name": "IC60BA",
                        "functionality": "majority phase"
                    }
                ],
                "deposition_procedure": {
                    "substrate_layer": "on upper layer",
                    "steps": [
                        {
                            "method": "SpinCoating",
                            "m_def": "perovskite_solar_cell_database.schema_packages.tandem.device_stack.SpinCoating"
                        }
                    ]
                },
                "m_def": "perovskite_solar_cell_database.schema_packages.tandem.device_stack.GeneralLayer"
            },
            {
                "layer_index": 4,
                "functionality": "photoabsorber",
                "device_subset": 1,
                "name": "Perovskite",
                "properties": {
                    "crystallinity": {
                        "value": "polycrystalline"
                    },
                    "thickness": {
                        "value": "350.0"
                    },
                    "band_gap": {
                        "value": 1.22,
                        "graded": false,
                        "determined_by": "absorption Tauc-plot"
                    }
                },
                "deposition_procedure": {
                    "substrate_layer": "on upper layer",
                    "antisolvent": true,
                    "duration": 5.0,
                    "steps": [
                        {
                            "method": "SpinCoating",
                            "solution": {
                                "components": [
                                    {
                                        "name": "DMF"
                                    },
                                    {
                                        "name": "DMSO"
                                    }
                                ]
                            },
                            "m_def": "perovskite_solar_cell_database.schema_packages.tandem.device_stack.SpinCoating"
                        },
                        {
                            "method": "Heating",
                            "temperature_segments": [
                                {
                                    "temperature_end": 70.0,
                                    "time_of_segment": 5.0
                                }
                            ],
                            "m_def": "perovskite_solar_cell_database.schema_packages.tandem.device_stack.Heating"
                        }
                    ]
                },
                "m_def": "perovskite_solar_cell_database.schema_packages.tandem.device_stack.Photoabsorber_Perovskite",
                "has_a_2D_perovskite_capping_layer": false,
                "lead_free": false,
                "inorganic": false,
                "composition": {
                    "band_gap": 1.22,
                    "sample_type": "Polycrystalline film",
                    "dimensionality": "3D",
                    "short_form": "MAPbSnI",
                    "long_form": "MAPb0.5Sn0.5I3",
                    "ions_a_site": [
                        {
                            "ion": "MA",
                            "coefficient": 1.0,
                            "molecular_formula": "CH6N+",
                            "smile": "C[NH3+]",
                            "common_name": "Methylammonium",
                            "iupac_name": "methylazanium",
                            "cas_number": "17000-00-9",
                            "source_compound_smile": "CN",
                            "source_compound_iupac_name": "methanamine",
                            "source_compound_cas_number": "74-89-5",
                            "abbreviation": "MA"
                        }
                    ],
                    "ions_b_site": [
                        {
                            "ion": "Pb",
                            "coefficient": 0.5,
                            "molecular_formula": "Pb2+",
                            "smile": "[Pb+2]",
                            "common_name": "Lead",
                            "iupac_name": "lead(2+)",
                            "cas_number": "14280-50-3",
                            "source_compound_smile": "[Pb]",
                            "source_compound_iupac_name": "Lead",
                            "source_compound_cas_number": "7439-92-1",
                            "abbreviation": "Pb"
                        },
                        {
                            "ion": "Sn",
                            "coefficient": 0.5,
                            "molecular_formula": "Sn2+",
                            "smile": "[Sn+2]",
                            "common_name": "Tin",
                            "iupac_name": "tin(2+)",
                            "cas_number": "22541-90-8",
                            "source_compound_smile": "[Sn]",
                            "source_compound_iupac_name": "Tin",
                            "source_compound_cas_number": "7440-31-5",
                            "abbreviation": "Sn"
                        }
                    ],
                    "ions_x_site": [
                        {
                            "ion": "I",
                            "coefficient": 3.0,
                            "molecular_formula": "I-",
                            "smile": "[I-]",
                            "common_name": "Iodide",
                            "iupac_name": "Iodide",
                            "cas_number": "20461-54-5",
                            "source_compound_smile": "II",
                            "source_compound_iupac_name": "molecular iodine",
                            "source_compound_cas_number": "7553-56-2",
                            "abbreviation": "I"
                        }
                    ]
                }
            },
            {
                "layer_index": 5,
                "functionality": "hole transport layer",
                "device_subset": 1,
                "name": "PEDOT:PSS",
                "properties": {
                    "thickness": {
                        "value": 30.0
                    }
                },
                "components": [
                    {
                        "name": "PEDOT:PSS",
                        "functionality": "majority phase"
                    }
                ],
                "deposition_procedure": {
                    "substrate_layer": "on upper layer",
                    "steps": [
                        {
                            "method": "SpinCoating",
                            "m_def": "perovskite_solar_cell_database.schema_packages.tandem.device_stack.SpinCoating"
                        }
                    ]
                },
                "m_def": "perovskite_solar_cell_database.schema_packages.tandem.device_stack.GeneralLayer"
            },
            {
                "layer_index": 6,
                "functionality": "front contact",
                "device_subset": 1,
                "name": "ITO",
                "components": [
                    {
                        "name": "ITO",
                        "functionality": "majority phase"
                    }
                ],
                "m_def": "perovskite_solar_cell_database.schema_packages.tandem.device_stack.GeneralLayer"
            },
            {
                "layer_index": 7,
                "functionality": "substrate",
                "device_subset": 1,
                "name": "SLG",
                "components": [
                    {
                        "name": "SLG",
                        "functionality": "majority phase"
                    }
                ],
                "m_def": "perovskite_solar_cell_database.schema_packages.tandem.device_stack.GeneralLayer"
            },
            {
                "layer_index": 8,
                "functionality": "air gap",
                "name": "Air",
                "components": [
                    {
                        "name": "Air",
                        "functionality": "majority phase"
                    }
                ],
                "m_def": "perovskite_solar_cell_database.schema_packages.tandem.device_stack.GeneralLayer"
            },
            {
                "layer_index": 9,
                "functionality": "back contact",
                "device_subset": 2,
                "name": "ITO",
                "components": [
                    {
                        "name": "ITO",
                        "functionality": "majority phase"
                    }
                ],
                "m_def": "perovskite_solar_cell_database.schema_packages.tandem.device_stack.GeneralLayer"
            },
            {
                "layer_index": 10,
                "functionality": "electron transport layer",
                "device_subset": 2,
                "name": "bis-C60",
                "components": [
                    {
                        "name": "bis-C60",
                        "functionality": "majority phase"
                    }
                ],
                "m_def": "perovskite_solar_cell_database.schema_packages.tandem.device_stack.GeneralLayer"
            },
            {
                "layer_index": 11,
                "functionality": "electron transport layer",
                "device_subset": 2,
                "name": "C60",
                "components": [
                    {
                        "name": "C60",
                        "functionality": "majority phase"
                    }
                ],
                "m_def": "perovskite_solar_cell_database.schema_packages.tandem.device_stack.GeneralLayer"
            },
            {
                "layer_index": 12,
                "functionality": "photoabsorber",
                "device_subset": 2,
                "name": "Perovskite",
                "properties": {
                    "crystallinity": {
                        "value": "polycrystalline"
                    },
                    "thickness": {
                        "value": 190.0
                    },
                    "band_gap": {
                        "value": 1.8,
                        "graded": false,
                        "determined_by": "literature"
                    }
                },
                "deposition_procedure": {
                    "substrate_layer": "on upper layer",
                    "antisolvent": true,
                    "duration": 10.0,
                    "steps": [
                        {
                            "method": "SpinCoating",
                            "solution": {
                                "components": [
                                    {
                                        "name": "DMSO"
                                    },
                                    {
                                        "name": "GBL"
                                    }
                                ]
                            },
                            "m_def": "perovskite_solar_cell_database.schema_packages.tandem.device_stack.SpinCoating"
                        },
                        {
                            "method": "Heating",
                            "temperature_segments": [
                                {
                                    "temperature_end": 100.0,
                                    "time_of_segment": 10.0
                                }
                            ],
                            "m_def": "perovskite_solar_cell_database.schema_packages.tandem.device_stack.Heating"
                        }
                    ]
                },
                "m_def": "perovskite_solar_cell_database.schema_packages.tandem.device_stack.Photoabsorber_Perovskite",
                "has_a_2D_perovskite_capping_layer": false,
                "lead_free": false,
                "inorganic": false,
                "composition": {
                    "band_gap": 1.8,
                    "sample_type": "Polycrystalline film",
                    "dimensionality": "3D",
                    "short_form": "CsMAPbBrI",
                    "long_form": "Cs0.1MA0.9PbBr1.2I1.8",
                    "ions_a_site": [
                        {
                            "ion": "Cs",
                            "coefficient": 0.1,
                            "molecular_formula": "Cs+",
                            "smile": "[Cs+]",
                            "common_name": "Cesium ion",
                            "iupac_name": "Cesium(1+)",
                            "cas_number": "18459-37-5",
                            "source_compound_smile": "[Cs]",
                            "source_compound_iupac_name": "Cesium",
                            "source_compound_cas_number": "7440-46-2",
                            "abbreviation": "Cs"
                        },
                        {
                            "ion": "MA",
                            "coefficient": 0.9,
                            "molecular_formula": "CH6N+",
                            "smile": "C[NH3+]",
                            "common_name": "Methylammonium",
                            "iupac_name": "methylazanium",
                            "cas_number": "17000-00-9",
                            "source_compound_smile": "CN",
                            "source_compound_iupac_name": "methanamine",
                            "source_compound_cas_number": "74-89-5",
                            "abbreviation": "MA"
                        }
                    ],
                    "ions_b_site": [
                        {
                            "ion": "Pb",
                            "coefficient": 1.0,
                            "molecular_formula": "Pb2+",
                            "smile": "[Pb+2]",
                            "common_name": "Lead",
                            "iupac_name": "lead(2+)",
                            "cas_number": "14280-50-3",
                            "source_compound_smile": "[Pb]",
                            "source_compound_iupac_name": "Lead",
                            "source_compound_cas_number": "7439-92-1",
                            "abbreviation": "Pb"
                        }
                    ],
                    "ions_x_site": [
                        {
                            "ion": "Br",
                            "coefficient": 1.2,
                            "molecular_formula": "Br-",
                            "smile": "[Br-]",
                            "common_name": "Bromide",
                            "iupac_name": "Bromide",
                            "cas_number": "24959-67-9",
                            "source_compound_smile": "BrBr",
                            "source_compound_iupac_name": "molecular bromine",
                            "source_compound_cas_number": "7726-95-6",
                            "abbreviation": "Br"
                        },
                        {
                            "ion": "I",
                            "coefficient": 1.8,
                            "molecular_formula": "I-",
                            "smile": "[I-]",
                            "common_name": "Iodide",
                            "iupac_name": "Iodide",
                            "cas_number": "20461-54-5",
                            "source_compound_smile": "II",
                            "source_compound_iupac_name": "molecular iodine",
                            "source_compound_cas_number": "7553-56-2",
                            "abbreviation": "I"
                        }
                    ]
                }
            },
            {
                "layer_index": 13,
                "functionality": "hole transport layer",
                "device_subset": 2,
                "name": "NiO",
                "properties": {
                    "thickness": {
                        "value": 30.0
                    }
                },
                "components": [
                    {
                        "name": "NiO",
                        "functionality": "majority phase"
                    }
                ],
                "deposition_procedure": {
                    "substrate_layer": "on upper layer",
                    "steps": [
                        {
                            "method": "SpinCoating",
                            "m_def": "perovskite_solar_cell_database.schema_packages.tandem.device_stack.SpinCoating"
                        }
                    ]
                },
                "m_def": "perovskite_solar_cell_database.schema_packages.tandem.device_stack.GeneralLayer"
            },
            {
                "layer_index": 14,
                "functionality": "front contact",
                "device_subset": 2,
                "name": "ITO",
                "components": [
                    {
                        "name": "ITO",
                        "functionality": "majority phase"
                    }
                ],
                "m_def": "perovskite_solar_cell_database.schema_packages.tandem.device_stack.GeneralLayer"
            },
            {
                "layer_index": 15,
                "functionality": "substrate",
                "device_subset": 2,
                "name": "SLG",
                "components": [
                    {
                        "name": "SLG",
                        "functionality": "majority phase"
                    }
                ],
                "m_def": "perovskite_solar_cell_database.schema_packages.tandem.device_stack.GeneralLayer"
            }
        ],
        "measurements": {
            "jv": [
                {
                    "certified": false,
                    "device_subset": 0,
                    "measurement_conditions": {
                        "delay_time": 100.0,
                        "voltage_step": 10.0,
                        "scan_speed": 10.0
                    },
                    "illumination": {
                        "intensity": 100.0,
                        "mask": false
                    },
                    "light_source": {
                        "spectrum": "AM1.5",
                        "light_source": "Solar simulator unspecified",
                        "light_source_model": "OAI TriSol",
                        "solar_simulator_class": "AAA"
                    },
                    "light_regime": "standard light",
                    "results": {
                        "power_conversion_efficiency": 16.7
                    },
                    "environmental_conditions": {
                        "atmosphere": "air"
                    }
                },
                {
                    "device_subset": 1,
                    "measurement_conditions": {
                        "delay_time": 100.0,
                        "voltage_step": 10.0,
                        "scan_speed": 10.0
                    },
                    "illumination": {
                        "intensity": 100.0,
                        "mask": false
                    },
                    "light_source": {
                        "spectrum": "AM1.5",
                        "light_source": "Solar simulator unspecified",
                        "light_source_model": "OAI TriSol",
                        "solar_simulator_class": "AAA"
                    },
                    "light_regime": "standard light",
                    "results": {
                        "short_circuit_current_density": 11.6,
                        "open_circuit_voltage": 0.82,
                        "fill_factor": 0.69,
                        "power_conversion_efficiency": 6.6
                    }
                },
                {
                    "device_subset": 2,
                    "measurement_conditions": {
                        "delay_time": 100.0,
                        "voltage_step": 10.0,
                        "scan_speed": 10.0
                    },
                    "illumination": {
                        "intensity": 100.0,
                        "mask": false
                    },
                    "light_source": {
                        "spectrum": "AM1.5",
                        "light_source": "Solar simulator unspecified",
                        "light_source_model": "OAI TriSol",
                        "solar_simulator_class": "AAA"
                    },
                    "light_regime": "standard light",
                    "results": {
                        "short_circuit_current_density": 12.1,
                        "open_circuit_voltage": 1.22,
                        "fill_factor": 0.69,
                        "power_conversion_efficiency": 10.1
                    }
                }
            ],
            "stabilized_performance": [
                {
                    "light_regime": "standard light",
                    "duration": 10.0,
                    "device_subset": 0,
                    "measurement_details": {
                        "type_of_measurement": "maximum power point tracking"
                    },
                    "results": {
                        "power_conversion_efficiency": 18.5,
                        "maximum_power_point_current_density": 12.0,
                        "maximum_power_point_voltage": 1.55
                    }
                }
            ],
            "eqe": [
                {
                    "device_subset": 1,
                    "results": {
                        "integrated_short_circuit_current_density": 11.8
                    }
                },
                {
                    "device_subset": 2,
                    "results": {
                        "integrated_short_circuit_current_density": 12.2
                    }
                }
            ]
        }
    }
}
