Repository: Jesperkemist/PerovskiteTandemDatabase

## About The Project
This repo is associated to a paper with the title:
A FAIR Framework for Machine-Actionable Perovskite Tandem Solar Cell Data

## Resources
9.1 Online resources
1) Online documentation of the project, including a description of the structure of the data schema, and all defined modules
https://jesperkemist.github.io/PerovskiteTandemDatabase/

2) A PDF file describing the structure of the data schema, including all defined modules.
https://github.com/Jesperkemist/PerovskiteTandemDatabase/tree/main/module_descriptions

3) Example JSON files describing a representative perovskite tandem devices.

File: seed_dataset/Json_data_tandem_cell_initial_data_18.archive.json
{
    "data": {
        "m_def": "perovskite_solar_cell_database.schema_packages.tandem.schema.PerovskiteTandemSolarCell",
        "reference": {
            "publication_date": "2020-10-29T00:00:00",
            "journal": "The Journal of Physical Chemistry Letters",
            "name_of_person_entering_the_data": "Aldo Di Carlo",
            "data_entered_by_author": false,
            "part_of_initial_dataset": true,
            "DOI_number": "10.1021/acs.jpclett.0c02794",
            "publication_authors": [
                "Lang et al."
            ],
            "ID_temp": 18
        },
        "general": {
            "number_of_junctions": 2,
            "number_of_terminals": 2,
            "architecture": "Monolithic",
            "flexible": false,
            "semitransparent": false,
            "encapsulated": false,
            "active_area": 0.04,
            "photoabsorbers": [
                "OPV",
                "Perovskite"
            ],
            "photoabsorbers_string": "OPV-Perovskite",
            "photoabsorbers_bandgaps": [
                1.24,
                1.92
            ]
        },
        "key_performance_metrics": {
            "power_conversion_efficiency": 14.06,
            "short_circuit_current_density": 11.04,
            "open_circuit_voltage": 1.82,
            "fill_factor": 0.698
        },
        "device_stack": [
            {
                "layer_index": 1,
                "functionality": "back contact",
                "device_subset": 0,
                "name": "Ag",
                "components": [
                    {
                        "name": "Ag",
                        "functionality": "majority phase"
                    }
                ],
                "deposition_procedure": {
                    "substrate_layer": "on upper layer",
                    "steps": [
                        {
                            "method": "Evaporation",
                            "m_def": "perovskite_solar_cell_database.schema_packages.tandem.device_stack.Evaporation"
                        }
                    ]
                },
                "m_def": "perovskite_solar_cell_database.schema_packages.tandem.device_stack.GeneralLayer"
            },
            {
                "layer_index": 2,
                "functionality": "hole transport layer",
                "device_subset": 0,
                "name": "MoO3",
                "properties": {
                    "thickness": {
                        "value": 10.0
                    }
                },
                "components": [
                    {
                        "name": "MoO3",
                        "functionality": "majority phase"
                    }
                ],
                "deposition_procedure": {
                    "substrate_layer": "on upper layer",
                    "steps": [
                        {
                            "method": "Evaporation",
                            "m_def": "perovskite_solar_cell_database.schema_packages.tandem.device_stack.Evaporation"
                        }
                    ]
                },
                "m_def": "perovskite_solar_cell_database.schema_packages.tandem.device_stack.GeneralLayer"
            },
            {
                "layer_index": 3,
                "functionality": "photoabsorber",
                "device_subset": 0,
                "name": "OPV",
                "properties": {
                    "thickness": {
                        "value": 110
                    },
                    "band_gap": {
                        "value": 1.24,
                        "graded": false
                    }
                },
                "m_def": "perovskite_solar_cell_database.schema_packages.tandem.device_stack.Photoabsorber_OPV",
                "cell_type": "bulk heterojunction",
                "blend": "PTB7-Th:IEICO-4F"
            },
            {
                "layer_index": 4,
                "functionality": "electron transport layer",
                "device_subset": 0,
                "name": "PFNBr",
                "properties": {
                    "thickness": {
                        "value": 17.5
                    }
                },
                "components": [
                    {
                        "name": "PFNBr",
                        "functionality": "majority phase"
                    }
                ],
                "deposition_procedure": {
                    "substrate_layer": "on upper layer",
                    "steps": [
                        {
                            "method": "SpinCoating",
                            "m_def": "perovskite_solar_cell_database.schema_packages.tandem.device_stack.SpinCoating"
                        }
                    ]
                },
                "m_def": "perovskite_solar_cell_database.schema_packages.tandem.device_stack.GeneralLayer"
            },
            {
                "layer_index": 5,
                "functionality": "recombination layer",
                "device_subset": 0,
                "name": "Ag",
                "components": [
                    {
                        "name": "Ag",
                        "functionality": "majority phase"
                    }
                ],
                "deposition_procedure": {
                    "substrate_layer": "on upper layer",
                    "steps": [
                        {
                            "method": "Evaporation",
                            "m_def": "perovskite_solar_cell_database.schema_packages.tandem.device_stack.Evaporation"
                        }
                    ]
                },
                "m_def": "perovskite_solar_cell_database.schema_packages.tandem.device_stack.GeneralLayer"
            },
            {
                "layer_index": 6,
                "functionality": "hole transport layer",
                "device_subset": 0,
                "name": "MoO3",
                "properties": {
                    "thickness": {
                        "value": 8.0
                    }
                },
                "components": [
                    {
                        "name": "MoO3",
                        "functionality": "majority phase"
                    }
                ],
                "deposition_procedure": {
                    "substrate_layer": "on upper layer",
                    "steps": [
                        {
                            "method": "Evaporation",
                            "m_def": "perovskite_solar_cell_database.schema_packages.tandem.device_stack.Evaporation"
                        }
                    ]
                },
                "m_def": "perovskite_solar_cell_database.schema_packages.tandem.device_stack.GeneralLayer"
            },
            {
                "layer_index": 7,
                "functionality": "electron transport layer",
                "device_subset": 0,
                "name": "P3HT",
                "components": [
                    {
                        "name": "P3HT",
                        "functionality": "majority phase"
                    }
                ],
                "deposition_procedure": {
                    "substrate_layer": "on upper layer",
                    "steps": [
                        {
                            "method": "SpinCoating",
                            "m_def": "perovskite_solar_cell_database.schema_packages.tandem.device_stack.SpinCoating"
                        }
                    ]
                },
                "m_def": "perovskite_solar_cell_database.schema_packages.tandem.device_stack.GeneralLayer"
            },
            {
                "layer_index": 8,
                "functionality": "photoabsorber",
                "device_subset": 0,
                "name": "Perovskite",
                "properties": {
                    "crystallinity": {
                        "value": "polycrystalline"
                    },
                    "thickness": {
                        "value": 350.0
                    },
                    "band_gap": {
                        "value": 1.92,
                        "graded": false
                    }
                },
                "deposition_procedure": {
                    "substrate_layer": "on upper layer",
                    "duration": 10.0,
                    "steps": [
                        {
                            "method": "SpinCoating",
                            "solution": {
                                "components": [
                                    {
                                        "name": "DMSO"
                                    }
                                ]
                            },
                            "m_def": "perovskite_solar_cell_database.schema_packages.tandem.device_stack.SpinCoating"
                        },
                        {
                            "method": "Heating",
                            "temperature_segments": [
                                {
                                    "temperature_end": 160.0,
                                    "time_of_segment": 10.0
                                }
                            ],
                            "m_def": "perovskite_solar_cell_database.schema_packages.tandem.device_stack.Heating"
                        }
                    ]
                },
                "m_def": "perovskite_solar_cell_database.schema_packages.tandem.device_stack.Photoabsorber_Perovskite",
                "has_a_2D_perovskite_capping_layer": false,
                "lead_free": false,
                "inorganic": true,
                "composition": {
                    "band_gap": 1.92,
                    "sample_type": "Polycrystalline film",
                    "dimensionality": "3D",
                    "short_form": "CsPbBrI",
                    "long_form": "CsPbBr2I",
                    "ions_a_site": [
                        {
                            "ion": "Cs",
                            "coefficient": 1.0,
                            "molecular_formula": "Cs+",
                            "smile": "[Cs+]",
                            "common_name": "Cesium ion",
                            "iupac_name": "Cesium(1+)",
                            "cas_number": "18459-37-5",
                            "source_compound_smile": "[Cs]",
                            "source_compound_iupac_name": "Cesium",
                            "source_compound_cas_number": "7440-46-2",
                            "abbreviation": "Cs"
                        }
                    ],
                    "ions_b_site": [
                        {
                            "ion": "Pb",
                            "coefficient": 1.0,
                            "molecular_formula": "Pb2+",
                            "smile": "[Pb+2]",
                            "common_name": "Lead",
                            "iupac_name": "lead(2+)",
                            "cas_number": "14280-50-3",
                            "source_compound_smile": "[Pb]",
                            "source_compound_iupac_name": "Lead",
                            "source_compound_cas_number": "7439-92-1",
                            "abbreviation": "Pb"
                        }
                    ],
                    "ions_x_site": [
                        {
                            "ion": "Br",
                            "coefficient": 2.0,
                            "molecular_formula": "Br-",
                            "smile": "[Br-]",
                            "common_name": "Bromide",
                            "iupac_name": "Bromide",
                            "cas_number": "24959-67-9",
                            "source_compound_smile": "BrBr",
                            "source_compound_iupac_name": "molecular bromine",
                            "source_compound_cas_number": "7726-95-6",
                            "abbreviation": "Br"
                        },
                        {
                            "ion": "I",
                            "coefficient": 1.0,
                            "molecular_formula": "I-",
                            "smile": "[I-]",
                            "common_name": "Iodide",
                            "iupac_name": "Iodide",
                            "cas_number": "20461-54-5",
                            "source_compound_smile": "II",
                            "source_compound_iupac_name": "molecular iodine",
                            "source_compound_cas_number": "7553-56-2",
                            "abbreviation": "I"
                        }
                    ]
                }
            },
            {
                "layer_index": 9,
                "functionality": "electron transport layer",
                "device_subset": 0,
                "name": "SnO2",
                "components": [
                    {
                        "name": "SnO2",
                        "functionality": "majority phase"
                    }
                ],
                "deposition_procedure": {
                    "substrate_layer": "on upper layer",
                    "steps": [
                        {
                            "method": "SpinCoating",
                            "m_def": "perovskite_solar_cell_database.schema_packages.tandem.device_stack.SpinCoating"
                        }
                    ]
                },
                "m_def": "perovskite_solar_cell_database.schema_packages.tandem.device_stack.GeneralLayer"
            },
            {
                "layer_index": 10,
                "functionality": "front contact",
                "device_subset": 0,
                "name": "ITO",
                "components": [
                    {
                        "name": "ITO",
                        "functionality": "majority phase"
                    }
                ],
                "m_def": "perovskite_solar_cell_database.schema_packages.tandem.device_stack.GeneralLayer"
            },
            {
                "layer_index": 11,
                "functionality": "substrate",
                "device_subset": 0,
                "name": "SLG",
                "components": [
                    {
                        "name": "SLG",
                        "functionality": "majority phase"
                    }
                ],
                "m_def": "perovskite_solar_cell_database.schema_packages.tandem.device_stack.GeneralLayer"
            }
        ],
        "measurements": {
            "jv": [
                {
                    "certified": false,
                    "device_subset": 0,
                    "measurement_conditions": {
                        "scan_speed": 100.0,
                        "scan_direction": "reversed"
                    },
                    "illumination": {
                        "intensity": 100.0,
                        "mask": false,
                        "mask_area": 0.04
                    },
                    "light_source": {
                        "spectrum": "AM1.5",
                        "light_source": "Solar simulator unspecified",
                        "light_source_model": "SAN-EI",
                        "solar_simulator_class": "AAA"
                    },
                    "light_regime": "standard light",
                    "results": {
                        "short_circuit_current_density": 11.04,
                        "open_circuit_voltage": 1.82,
                        "fill_factor": 0.698,
                        "power_conversion_efficiency": 14.06
                    }
                }
            ],
            "eqe": [
                {
                    "device_subset": 0
                },
                {
                    "device_subset": 1,
                    "results": {
                        "integrated_short_circuit_current_density": 13.01
                    }
                },
                {
                    "device_subset": 2,
                    "results": {
                        "integrated_short_circuit_current_density": 11.28
                    }
                }
            ]
        }
    }
}

File: seed_dataset/Json_data_tandem_cell_initial_data_180.archive.json
{
    "data": {
        "m_def": "perovskite_solar_cell_database.schema_packages.tandem.schema.PerovskiteTandemSolarCell",
        "reference": {
            "publication_date": "2019-04-30T00:00:00",
            "journal": "ACS Applied Energy Materials",
            "name_of_person_entering_the_data": "Ivona Kafedjiska",
            "data_entered_by_author": false,
            "part_of_initial_dataset": true,
            "DOI_number": "10.1021/acsaem.9b00502",
            "publication_authors": [
                "Kamino et al."
            ],
            "ID_temp": 180
        },
        "general": {
            "number_of_junctions": 2,
            "number_of_terminals": 2,
            "architecture": "Monolithic",
            "flexible": false,
            "semitransparent": false,
            "encapsulated": false,
            "cell_area": 64.0,
            "number_of_cells": 1,
            "photoabsorbers": [
                "Silicon",
                "Perovskite"
            ],
            "photoabsorbers_string": "Silicon-Perovskite",
            "photoabsorbers_bandgaps": [
                1.1,
                1.63
            ]
        },
        "key_performance_metrics": {
            "power_conversion_efficiency": 22.72,
            "short_circuit_current_density": 17.7,
            "open_circuit_voltage": 1.723,
            "fill_factor": 0.74
        },
        "device_stack": [
            {
                "layer_index": 1,
                "functionality": "back contact",
                "device_subset": 0,
                "name": "Ag",
                "properties": {
                    "thickness": {
                        "value": 2400.0
                    }
                },
                "components": [
                    {
                        "name": "Ag",
                        "functionality": "majority phase"
                    }
                ],
                "deposition_procedure": {
                    "substrate_layer": "on upper layer",
                    "steps": [
                        {
                            "method": "Sputtering",
                            "m_def": "perovskite_solar_cell_database.schema_packages.tandem.device_stack.Sputtering"
                        }
                    ]
                },
                "m_def": "perovskite_solar_cell_database.schema_packages.tandem.device_stack.GeneralLayer"
            },
            {
                "layer_index": 2,
                "functionality": "back contact",
                "device_subset": 0,
                "name": "ITO",
                "components": [
                    {
                        "name": "ITO",
                        "functionality": "majority phase"
                    }
                ],
                "deposition_procedure": {
                    "substrate_layer": "on upper layer",
                    "steps": [
                        {
                            "method": "Sputtering",
                            "m_def": "perovskite_solar_cell_database.schema_packages.tandem.device_stack.Sputtering"
                        }
                    ]
                },
                "m_def": "perovskite_solar_cell_database.schema_packages.tandem.device_stack.GeneralLayer"
            },
            {
                "layer_index": 3,
                "functionality": "photoabsorber",
                "device_subset": 0,
                "name": "silicon",
                "properties": {
                    "thickness": {
                        "value": 240000.0
                    },
                    "band_gap": {
                        "value": 1.1
                    }
                },
                "m_def": "perovskite_solar_cell_database.schema_packages.tandem.device_stack.Photoabsorber_Silicon",
                "cell_type": "Heterojunction",
                "type_of_silicon": "Monocrystalline",
                "doping_sequence": "a-Si(p):H/a-Si(i):H/c-Si/a-Si(i):H/a-Si(n):H"
            },
            {
                "layer_index": 4,
                "functionality": "recombination layer",
                "device_subset": 0,
                "name": "ITO",
                "properties": {
                    "thickness": {
                        "value": 10.0
                    }
                },
                "components": [
                    {
                        "name": "ITO",
                        "functionality": "majority phase"
                    }
                ],
                "deposition_procedure": {
                    "substrate_layer": "on lower layer",
                    "steps": [
                        {
                            "method": "Sputtering",
                            "m_def": "perovskite_solar_cell_database.schema_packages.tandem.device_stack.Sputtering"
                        }
                    ]
                },
                "m_def": "perovskite_solar_cell_database.schema_packages.tandem.device_stack.GeneralLayer"
            },
            {
                "layer_index": 5,
                "functionality": "hole transport layer",
                "device_subset": 0,
                "name": "NiO-c",
                "properties": {
                    "thickness": {
                        "value": 20.0
                    }
                },
                "components": [
                    {
                        "name": "NiO-c",
                        "functionality": "majority phase"
                    }
                ],
                "deposition_procedure": {
                    "substrate_layer": "on lower layer",
                    "steps": [
                        {
                            "method": "Sputtering",
                            "m_def": "perovskite_solar_cell_database.schema_packages.tandem.device_stack.Sputtering"
                        }
                    ]
                },
                "m_def": "perovskite_solar_cell_database.schema_packages.tandem.device_stack.GeneralLayer"
            },
            {
                "layer_index": 6,
                "functionality": "photoabsorber",
                "device_subset": 0,
                "name": "Perovskite",
                "properties": {
                    "crystallinity": {
                        "value": "polycrystalline"
                    },
                    "thickness": {
                        "value": 450.0
                    },
                    "band_gap": {
                        "value": 1.63,
                        "graded": false
                    }
                },
                "deposition_procedure": {
                    "substrate_layer": "on lower layer",
                    "antisolvent": true,
                    "duration": 30.0,
                    "steps": [
                        {
                            "method": "SpinCoating",
                            "m_def": "perovskite_solar_cell_database.schema_packages.tandem.device_stack.SpinCoating"
                        },
                        {
                            "method": "Heating",
                            "temperature_segments": [
                                {
                                    "temperature_end": 120.0,
                                    "time_of_segment": 30.0
                                }
                            ],
                            "m_def": "perovskite_solar_cell_database.schema_packages.tandem.device_stack.Heating"
                        }
                    ]
                },
                "m_def": "perovskite_solar_cell_database.schema_packages.tandem.device_stack.Photoabsorber_Perovskite",
                "has_a_2D_perovskite_capping_layer": false,
                "lead_free": false,
                "inorganic": false,
                "composition": {
                    "band_gap": 1.63,
                    "sample_type": "Polycrystalline film",
                    "dimensionality": "3D",
                    "short_form": "CsFAPbBrI",
                    "long_form": "Cs0.17FA0.83PbBr0.51I2.49",
                    "ions_a_site": [
                        {
                            "ion": "Cs",
                            "coefficient": 0.17,
                            "molecular_formula": "Cs+",
                            "smile": "[Cs+]",
                            "common_name": "Cesium ion",
                            "iupac_name": "Cesium(1+)",
                            "cas_number": "18459-37-5",
                            "source_compound_smile": "[Cs]",
                            "source_compound_iupac_name": "Cesium",
                            "source_compound_cas_number": "7440-46-2",
                            "abbreviation": "Cs"
                        },
                        {
                            "ion": "FA",
                            "coefficient": 0.83,
                            "molecular_formula": "CH5N2+",
                            "smile": "C(=[NH2+])N",
                            "common_name": "Formamidinium",
                            "iupac_name": "aminomethylideneazanium",
                            "cas_number": "nan",
                            "source_compound_smile": "C(=N)N",
                            "source_compound_iupac_name": "methanimidamide",
                            "source_compound_cas_number": "463-52-5",
                            "abbreviation": "FA"
                        }
                    ],
                    "ions_b_site": [
                        {
                            "ion": "Pb",
                            "coefficient": 1.0,
                            "molecular_formula": "Pb2+",
                            "smile": "[Pb+2]",
                            "common_name": "Lead",
                            "iupac_name": "lead(2+)",
                            "cas_number": "14280-50-3",
                            "source_compound_smile": "[Pb]",
                            "source_compound_iupac_name": "Lead",
                            "source_compound_cas_number": "7439-92-1",
                            "abbreviation": "Pb"
                        }
                    ],
                    "ions_x_site": [
                        {
                            "ion": "Br",
                            "coefficient": 0.51,
                            "molecular_formula": "Br-",
                            "smile": "[Br-]",
                            "common_name": "Bromide",
                            "iupac_name": "Bromide",
                            "cas_number": "24959-67-9",
                            "source_compound_smile": "BrBr",
                            "source_compound_iupac_name": "molecular bromine",
                            "source_compound_cas_number": "7726-95-6",
                            "abbreviation": "Br"
                        },
                        {
                            "ion": "I",
                            "coefficient": 2.49,
                            "molecular_formula": "I-",
                            "smile": "[I-]",
                            "common_name": "Iodide",
                            "iupac_name": "Iodide",
                            "cas_number": "20461-54-5",
                            "source_compound_smile": "II",
                            "source_compound_iupac_name": "molecular iodine",
                            "source_compound_cas_number": "7553-56-2",
                            "abbreviation": "I"
                        }
                    ]
                }
            },
            {
                "layer_index": 7,
                "functionality": "electron transport layer",
                "device_subset": 0,
                "name": "C60",
                "properties": {
                    "thickness": {
                        "value": 15.0
                    }
                },
                "components": [
                    {
                        "name": "C60",
                        "functionality": "majority phase"
                    }
                ],
                "deposition_procedure": {
                    "substrate_layer": "on lower layer",
                    "steps": [
                        {
                            "method": "Evaporation",
                            "m_def": "perovskite_solar_cell_database.schema_packages.tandem.device_stack.Evaporation"
                        }
                    ]
                },
                "m_def": "perovskite_solar_cell_database.schema_packages.tandem.device_stack.GeneralLayer"
            },
            {
                "layer_index": 8,
                "functionality": "electron transport layer",
                "device_subset": 0,
                "name": "SnO2-c",
                "properties": {
                    "thickness": {
                        "value": 10.0
                    }
                },
                "components": [
                    {
                        "name": "SnO2-c",
                        "functionality": "majority phase"
                    }
                ],
                "deposition_procedure": {
                    "substrate_layer": "on lower layer",
                    "steps": [
                        {
                            "method": "AtomicLayerDeposition",
                            "m_def": "perovskite_solar_cell_database.schema_packages.tandem.device_stack.AtomicLayerDeposition"
                        }
                    ]
                },
                "m_def": "perovskite_solar_cell_database.schema_packages.tandem.device_stack.GeneralLayer"
            },
            {
                "layer_index": 9,
                "functionality": "front contact",
                "device_subset": 0,
                "name": "ITO",
                "properties": {
                    "thickness": {
                        "value": 65.0
                    }
                },
                "components": [
                    {
                        "name": "ITO",
                        "functionality": "majority phase"
                    }
                ],
                "deposition_procedure": {
                    "substrate_layer": "on lower layer",
                    "steps": [
                        {
                            "method": "SpinCoating",
                            "m_def": "perovskite_solar_cell_database.schema_packages.tandem.device_stack.SpinCoating"
                        }
                    ]
                },
                "m_def": "perovskite_solar_cell_database.schema_packages.tandem.device_stack.GeneralLayer"
            },
            {
                "layer_index": 10,
                "functionality": "front contact",
                "device_subset": 0,
                "name": "Ag-grid",
                "properties": {
                    "thickness": {
                        "value": 130.0
                    }
                },
                "components": [
                    {
                        "name": "Ag-grid",
                        "functionality": "majority phase"
                    }
                ],
                "deposition_procedure": {
                    "substrate_layer": "on lower layer",
                    "steps": [
                        {
                            "method": "ScreenPrinting",
                            "m_def": "perovskite_solar_cell_database.schema_packages.tandem.device_stack.GeneralDepositionProcedure"
                        }
                    ]
                },
                "m_def": "perovskite_solar_cell_database.schema_packages.tandem.device_stack.GeneralLayer"
            },
            {
                "layer_index": 11,
                "functionality": "anti reflection",
                "device_subset": 0,
                "name": "MgF2",
                "properties": {
                    "thickness": {
                        "value": 100.0
                    }
                },
                "components": [
                    {
                        "name": "MgF2",
                        "functionality": "majority phase"
                    }
                ],
                "deposition_procedure": {
                    "substrate_layer": "on lower layer",
                    "steps": [
                        {
                            "method": "Evaporation",
                            "m_def": "perovskite_solar_cell_database.schema_packages.tandem.device_stack.Evaporation"
                        }
                    ]
                },
                "m_def": "perovskite_solar_cell_database.schema_packages.tandem.device_stack.GeneralLayer"
            }
        ],
        "measurements": {
            "jv": [
                {
                    "certified": false,
                    "device_subset": 0,
                    "measurement_conditions": {
                        "scan_speed": 80.0,
                        "scan_direction": "reversed"
                    },
                    "illumination": {
                        "intensity": 100.0,
                        "mask": true,
                        "mask_area": 57.4
                    },
                    "light_source": {
                        "spectrum": "AM1.5",
                        "light_source": "Xenon",
                        "light_source_model": "WACOM",
                        "solar_simulator_class": "AAA"
                    },
                    "light_regime": "standard light",
                    "results": {
                        "short_circuit_current_density": 17.7,
                        "open_circuit_voltage": 1.723,
                        "fill_factor": 0.74,
                        "power_conversion_efficiency": 22.72,
                        "resistance_series": 8.5
                    },
                    "environmental_conditions": {
                        "ambient_temperature": 25.0
                    }
                },
                {
                    "device_subset": 1,
                    "measurement_conditions": {
                        "scan_speed": 80.0
                    },
                    "illumination": {
                        "intensity": 100.0,
                        "mask": true,
                        "mask_area": 57.4
                    },
                    "light_source": {
                        "spectrum": "AM1.5",
                        "light_source": "Xenon",
                        "light_source_model": "WACOM",
                        "solar_simulator_class": "AAA"
                    },
                    "light_regime": "standard light",
                    "results": {
                        "short_circuit_current_density": 34.0,
                        "open_circuit_voltage": 0.723,
                        "fill_factor": 0.815,
                        "power_conversion_efficiency": 20.0
                    }
                }
            ],
            "eqe": [
                {
                    "device_subset": 1,
                    "results": {
                        "integrated_short_circuit_current_density": 18.63
                    }
                },
                {
                    "device_subset": 2,
                    "results": {
                        "integrated_short_circuit_current_density": 19.77
                    }
                }
            ]
        }
    }
}
