Repository: Jesperkemist/PerovskiteTandemDatabase

## About The Project
This repo is associated to a paper with the title:
A FAIR Framework for Machine-Actionable Perovskite Tandem Solar Cell Data

## Resources
9.1 Online resources
1) Online documentation of the project, including a description of the structure of the data schema, and all defined modules
https://jesperkemist.github.io/PerovskiteTandemDatabase/

2) A PDF file describing the structure of the data schema, including all defined modules.
https://github.com/Jesperkemist/PerovskiteTandemDatabase/tree/main/module_descriptions

3) Example JSON files describing a representative perovskite tandem devices.

File: seed_dataset/Json_data_tandem_cell_initial_data_187.archive.json
{
    "data": {
        "m_def": "perovskite_solar_cell_database.schema_packages.tandem.schema.PerovskiteTandemSolarCell",
        "reference": {
            "publication_date": "2021-10-21T00:00:00",
            "journal": "Advanced Functional Materials",
            "sample_id": "Best internal",
            "name_of_person_entering_the_data": "Jan Christoph Goldschmidt",
            "data_entered_by_author": false,
            "part_of_initial_dataset": true,
            "DOI_number": "10.1002/adfm.202109321",
            "publication_authors": [
                "Chen et al."
            ],
            "ID_temp": 187
        },
        "general": {
            "number_of_junctions": 2,
            "number_of_terminals": 2,
            "architecture": "Monolithic",
            "flexible": false,
            "semitransparent": false,
            "encapsulated": false,
            "active_area": 0.0988,
            "photoabsorbers": [
                "OPV",
                "Perovskite"
            ],
            "photoabsorbers_string": "OPV-Perovskite",
            "photoabsorbers_bandgaps": [
                1.4,
                1.93
            ]
        },
        "key_performance_metrics": {
            "power_conversion_efficiency": 21.04,
            "short_circuit_current_density": 13.36,
            "open_circuit_voltage": 2.05,
            "fill_factor": 0.768,
            "pce_1000h_isos_l1": 84.0
        },
        "device_stack": [
            {
                "layer_index": 1,
                "functionality": "back contact",
                "device_subset": 0,
                "name": "Al",
                "properties": {
                    "thickness": {
                        "value": 100.0
                    }
                },
                "components": [
                    {
                        "name": "Al",
                        "functionality": "majority phase"
                    }
                ],
                "deposition_procedure": {
                    "substrate_layer": "on upper layer",
                    "steps": [
                        {
                            "method": "Evaporation",
                            "m_def": "perovskite_solar_cell_database.schema_packages.tandem.device_stack.Evaporation"
                        }
                    ]
                },
                "m_def": "perovskite_solar_cell_database.schema_packages.tandem.device_stack.GeneralLayer"
            },
            {
                "layer_index": 2,
                "functionality": "hole transport layer",
                "device_subset": 0,
                "name": "MoO3",
                "properties": {
                    "thickness": {
                        "value": 6.0
                    }
                },
                "components": [
                    {
                        "name": "MoO3",
                        "functionality": "majority phase"
                    }
                ],
                "deposition_procedure": {
                    "substrate_layer": "on upper layer",
                    "steps": [
                        {
                            "method": "Evaporation",
                            "m_def": "perovskite_solar_cell_database.schema_packages.tandem.device_stack.Evaporation"
                        }
                    ]
                },
                "m_def": "perovskite_solar_cell_database.schema_packages.tandem.device_stack.GeneralLayer"
            },
            {
                "layer_index": 3,
                "functionality": "photoabsorber",
                "device_subset": 0,
                "name": "OPV",
                "properties": {
                    "thickness": {
                        "value": 130
                    },
                    "band_gap": {
                        "value": 1.4,
                        "graded": true,
                        "determined_by": "eqe"
                    }
                },
                "components": [
                    {
                        "name": "PM6",
                        "functionality": "majority phase",
                        "amount": {
                            "mol_fraction": 0.455
                        }
                    },
                    {
                        "name": "Y6",
                        "functionality": "majority phase",
                        "amount": {
                            "mol_fraction": 0.545
                        }
                    }
                ],
                "deposition_procedure": {
                    "substrate_layer": "on upper layer",
                    "steps": [
                        {
                            "method": "SpinCoating",
                            "m_def": "perovskite_solar_cell_database.schema_packages.tandem.device_stack.SpinCoating"
                        }
                    ]
                },
                "m_def": "perovskite_solar_cell_database.schema_packages.tandem.device_stack.Photoabsorber_OPV",
                "blend": "OM6:Y6"
            },
            {
                "layer_index": 4,
                "functionality": "electron transport layer",
                "device_subset": 0,
                "name": "PFN",
                "properties": {
                    "thickness": {
                        "value": 3.0
                    }
                },
                "components": [
                    {
                        "name": "PFN",
                        "functionality": "majority phase"
                    }
                ],
                "deposition_procedure": {
                    "substrate_layer": "on upper layer",
                    "steps": [
                        {
                            "method": "SpinCoating",
                            "m_def": "perovskite_solar_cell_database.schema_packages.tandem.device_stack.SpinCoating"
                        }
                    ]
                },
                "m_def": "perovskite_solar_cell_database.schema_packages.tandem.device_stack.GeneralLayer"
            },
            {
                "layer_index": 5,
                "functionality": "electron transport layer",
                "device_subset": 0,
                "name": "ZnO",
                "properties": {
                    "thickness": {
                        "value": 30.0
                    }
                },
                "components": [
                    {
                        "name": "ZnO",
                        "functionality": "majority phase"
                    }
                ],
                "deposition_procedure": {
                    "substrate_layer": "on upper layer",
                    "steps": [
                        {
                            "method": "SpinCoating",
                            "m_def": "perovskite_solar_cell_database.schema_packages.tandem.device_stack.SpinCoating"
                        }
                    ]
                },
                "m_def": "perovskite_solar_cell_database.schema_packages.tandem.device_stack.GeneralLayer"
            },
            {
                "layer_index": 6,
                "functionality": "recombination layer",
                "device_subset": 0,
                "name": "Au",
                "properties": {
                    "thickness": {
                        "value": 1.0
                    }
                },
                "components": [
                    {
                        "name": "Au",
                        "functionality": "majority phase"
                    }
                ],
                "deposition_procedure": {
                    "substrate_layer": "on upper layer",
                    "steps": [
                        {
                            "method": "Evaporation",
                            "m_def": "perovskite_solar_cell_database.schema_packages.tandem.device_stack.Evaporation"
                        }
                    ]
                },
                "m_def": "perovskite_solar_cell_database.schema_packages.tandem.device_stack.GeneralLayer"
            },
            {
                "layer_index": 7,
                "functionality": "hole transport layer",
                "device_subset": 0,
                "name": "MoO3",
                "properties": {
                    "thickness": {
                        "value": 6.0
                    }
                },
                "components": [
                    {
                        "name": "MoO3",
                        "functionality": "majority phase"
                    }
                ],
                "deposition_procedure": {
                    "substrate_layer": "on upper layer",
                    "steps": [
                        {
                            "method": "Evaporation",
                            "m_def": "perovskite_solar_cell_database.schema_packages.tandem.device_stack.Evaporation"
                        }
                    ]
                },
                "m_def": "perovskite_solar_cell_database.schema_packages.tandem.device_stack.GeneralLayer"
            },
            {
                "layer_index": 8,
                "functionality": "hole transport layer",
                "device_subset": 0,
                "name": "PBDB-T",
                "properties": {
                    "thickness": {
                        "value": 25.0
                    }
                },
                "components": [
                    {
                        "name": "PBDB-T",
                        "functionality": "majority phase"
                    }
                ],
                "deposition_procedure": {
                    "substrate_layer": "on upper layer",
                    "steps": [
                        {
                            "method": "SpinCoating",
                            "m_def": "perovskite_solar_cell_database.schema_packages.tandem.device_stack.SpinCoating"
                        }
                    ]
                },
                "m_def": "perovskite_solar_cell_database.schema_packages.tandem.device_stack.GeneralLayer"
            },
            {
                "layer_index": 9,
                "functionality": "photoabsorber",
                "device_subset": 0,
                "name": "Perovskite",
                "properties": {
                    "crystallinity": {
                        "value": "polycrystalline"
                    },
                    "thickness": {
                        "value": 340.0
                    },
                    "band_gap": {
                        "value": 1.93,
                        "graded": false,
                        "determined_by": "eqe"
                    }
                },
                "m_def": "perovskite_solar_cell_database.schema_packages.tandem.device_stack.Photoabsorber_Perovskite",
                "has_a_2D_perovskite_capping_layer": false,
                "lead_free": false,
                "inorganic": true,
                "composition": {
                    "band_gap": 1.93,
                    "sample_type": "Polycrystalline film",
                    "dimensionality": "3D",
                    "short_form": "CsPbBrI",
                    "long_form": "CsPbBr1.2I1.8",
                    "ions_a_site": [
                        {
                            "ion": "Cs",
                            "coefficient": 1.0,
                            "molecular_formula": "Cs+",
                            "smile": "[Cs+]",
                            "common_name": "Cesium ion",
                            "iupac_name": "Cesium(1+)",
                            "cas_number": "18459-37-5",
                            "source_compound_smile": "[Cs]",
                            "source_compound_iupac_name": "Cesium",
                            "source_compound_cas_number": "7440-46-2",
                            "abbreviation": "Cs"
                        }
                    ],
                    "ions_b_site": [
                        {
                            "ion": "Pb",
                            "coefficient": 1.0,
                            "molecular_formula": "Pb2+",
                            "smile": "[Pb+2]",
                            "common_name": "Lead",
                            "iupac_name": "lead(2+)",
                            "cas_number": "14280-50-3",
                            "source_compound_smile": "[Pb]",
                            "source_compound_iupac_name": "Lead",
                            "source_compound_cas_number": "7439-92-1",
                            "abbreviation": "Pb"
                        }
                    ],
                    "ions_x_site": [
                        {
                            "ion": "Br",
                            "coefficient": 1.2,
                            "molecular_formula": "Br-",
                            "smile": "[Br-]",
                            "common_name": "Bromide",
                            "iupac_name": "Bromide",
                            "cas_number": "24959-67-9",
                            "source_compound_smile": "BrBr",
                            "source_compound_iupac_name": "molecular bromine",
                            "source_compound_cas_number": "7726-95-6",
                            "abbreviation": "Br"
                        },
                        {
                            "ion": "I",
                            "coefficient": 1.8,
                            "molecular_formula": "I-",
                            "smile": "[I-]",
                            "common_name": "Iodide",
                            "iupac_name": "Iodide",
                            "cas_number": "20461-54-5",
                            "source_compound_smile": "II",
                            "source_compound_iupac_name": "molecular iodine",
                            "source_compound_cas_number": "7553-56-2",
                            "abbreviation": "I"
                        }
                    ]
                }
            },
            {
                "layer_index": 10,
                "functionality": "electron transport layer",
                "device_subset": 0,
                "name": "SnO2",
                "properties": {
                    "thickness": {
                        "value": 20.0
                    }
                },
                "components": [
                    {
                        "name": "SnO2",
                        "functionality": "majority phase"
                    }
                ],
                "deposition_procedure": {
                    "substrate_layer": "on upper layer",
                    "steps": [
                        {
                            "method": "SpinCoating",
                            "m_def": "perovskite_solar_cell_database.schema_packages.tandem.device_stack.SpinCoating"
                        }
                    ]
                },
                "m_def": "perovskite_solar_cell_database.schema_packages.tandem.device_stack.GeneralLayer"
            },
            {
                "layer_index": 11,
                "functionality": "front contact",
                "device_subset": 0,
                "name": "ITO",
                "properties": {
                    "thickness": {
                        "value": 150.0
                    }
                },
                "components": [
                    {
                        "name": "ITO",
                        "functionality": "majority phase"
                    }
                ],
                "m_def": "perovskite_solar_cell_database.schema_packages.tandem.device_stack.GeneralLayer"
            },
            {
                "layer_index": 12,
                "functionality": "substrate",
                "device_subset": 0,
                "name": "SLG",
                "components": [
                    {
                        "name": "SLG",
                        "functionality": "majority phase"
                    }
                ],
                "m_def": "perovskite_solar_cell_database.schema_packages.tandem.device_stack.GeneralLayer"
            }
        ],
        "measurements": {
            "jv": [
                {
                    "certified": false,
                    "device_subset": 0,
                    "measurement_conditions": {
                        "scan_direction": "reversed"
                    },
                    "illumination": {
                        "intensity": 100.0,
                        "mask": false
                    },
                    "light_source": {
                        "spectrum": "AM1.5",
                        "light_source": "Xenon",
                        "light_source_model": "EnliTech",
                        "solar_simulator_class": "AAA"
                    },
                    "light_regime": "standard light",
                    "results": {
                        "short_circuit_current_density": 13.36,
                        "open_circuit_voltage": 2.05,
                        "fill_factor": 0.768,
                        "power_conversion_efficiency": 21.04
                    }
                }
            ],
            "eqe": [
                {
                    "device_subset": 0,
                    "results": {
                        "integrated_short_circuit_current_density": 12.83
                    }
                }
            ],
            "stability": [
                {
                    "duration": 60000.0,
                    "illuminated": true,
                    "device_subset": 0,
                    "results": {
                        "power_conversion_efficiency_1000h": 84.0,
                        "power_conversion_efficiency_end": 84.0,
                        "T95": 200.0,
                        "burn_in": false
                    },
                    "measurement_conditions": {
                        "potential_bias_regime": "maximum power point tracking"
                    },
                    "environmental_conditions": {
                        "device_temperature": 50.0,
                        "ambient_temperature": 50.0,
                        "atmosphere": "N2"
                    },
                    "illumination": {
                        "intensity": 100.0,
                        "uv_filter": false
                    },
                    "light_source": {
                        "light_source": "Solar simulator unspecified",
                        "spectrum": "AM1.5"
                    }
                }
            ]
        }
    }
}

File: seed_dataset/Json_data_tandem_cell_initial_data_188.archive.json
{
    "data": {
        "m_def": "perovskite_solar_cell_database.schema_packages.tandem.schema.PerovskiteTandemSolarCell",
        "reference": {
            "publication_date": "2021-10-21T00:00:00",
            "journal": "Advanced Functional Materials",
            "sample_id": "Best certified",
            "name_of_person_entering_the_data": "Jan Christoph Goldschmidt",
            "data_entered_by_author": false,
            "part_of_initial_dataset": true,
            "DOI_number": "10.1002/adfm.202109321",
            "publication_authors": [
                "Chen et al."
            ],
            "ID_temp": 188
        },
        "general": {
            "number_of_junctions": 2,
            "number_of_terminals": 2,
            "architecture": "Monolithic",
            "flexible": false,
            "semitransparent": false,
            "encapsulated": false,
            "active_area": 0.0988,
            "photoabsorbers": [
                "OPV",
                "Perovskite"
            ],
            "photoabsorbers_string": "OPV-Perovskite",
            "photoabsorbers_bandgaps": [
                1.4,
                1.93
            ]
        },
        "key_performance_metrics": {
            "power_conversion_efficiency": 20.81,
            "short_circuit_current_density": 13.35,
            "open_circuit_voltage": 2.05,
            "fill_factor": 0.76
        },
        "device_stack": [
            {
                "layer_index": 1,
                "functionality": "back contact",
                "device_subset": 0,
                "name": "Al",
                "properties": {
                    "thickness": {
                        "value": 100.0
                    }
                },
                "components": [
                    {
                        "name": "Al",
                        "functionality": "majority phase"
                    }
                ],
                "deposition_procedure": {
                    "substrate_layer": "on upper layer",
                    "steps": [
                        {
                            "method": "Evaporation",
                            "m_def": "perovskite_solar_cell_database.schema_packages.tandem.device_stack.Evaporation"
                        }
                    ]
                },
                "m_def": "perovskite_solar_cell_database.schema_packages.tandem.device_stack.GeneralLayer"
            },
            {
                "layer_index": 2,
                "functionality": "hole transport layer",
                "device_subset": 0,
                "name": "MoO3",
                "properties": {
                    "thickness": {
                        "value": 6.0
                    }
                },
                "components": [
                    {
                        "name": "MoO3",
                        "functionality": "majority phase"
                    }
                ],
                "deposition_procedure": {
                    "substrate_layer": "on upper layer",
                    "steps": [
                        {
                            "method": "Evaporation",
                            "m_def": "perovskite_solar_cell_database.schema_packages.tandem.device_stack.Evaporation"
                        }
                    ]
                },
                "m_def": "perovskite_solar_cell_database.schema_packages.tandem.device_stack.GeneralLayer"
            },
            {
                "layer_index": 3,
                "functionality": "photoabsorber",
                "device_subset": 0,
                "name": "OPV",
                "properties": {
                    "thickness": {
                        "value": 130
                    },
                    "band_gap": {
                        "value": 1.4,
                        "graded": true,
                        "determined_by": "eqe"
                    }
                },
                "components": [
                    {
                        "name": "PM6",
                        "functionality": "majority phase",
                        "amount": {
                            "mol_fraction": 0.455
                        }
                    },
                    {
                        "name": "Y6",
                        "functionality": "majority phase",
                        "amount": {
                            "mol_fraction": 0.545
                        }
                    }
                ],
                "deposition_procedure": {
                    "substrate_layer": "on upper layer",
                    "steps": [
                        {
                            "method": "SpinCoating",
                            "m_def": "perovskite_solar_cell_database.schema_packages.tandem.device_stack.SpinCoating"
                        }
                    ]
                },
                "m_def": "perovskite_solar_cell_database.schema_packages.tandem.device_stack.Photoabsorber_OPV",
                "blend": "OM6:Y6"
            },
            {
                "layer_index": 4,
                "functionality": "electron transport layer",
                "device_subset": 0,
                "name": "PFN",
                "properties": {
                    "thickness": {
                        "value": 3.0
                    }
                },
                "components": [
                    {
                        "name": "PFN",
                        "functionality": "majority phase"
                    }
                ],
                "deposition_procedure": {
                    "substrate_layer": "on upper layer",
                    "steps": [
                        {
                            "method": "SpinCoating",
                            "m_def": "perovskite_solar_cell_database.schema_packages.tandem.device_stack.SpinCoating"
                        }
                    ]
                },
                "m_def": "perovskite_solar_cell_database.schema_packages.tandem.device_stack.GeneralLayer"
            },
            {
                "layer_index": 5,
                "functionality": "electron transport layer",
                "device_subset": 0,
                "name": "ZnO",
                "properties": {
                    "thickness": {
                        "value": 30.0
                    }
                },
                "components": [
                    {
                        "name": "ZnO",
                        "functionality": "majority phase"
                    }
                ],
                "deposition_procedure": {
                    "substrate_layer": "on upper layer",
                    "steps": [
                        {
                            "method": "SpinCoating",
                            "m_def": "perovskite_solar_cell_database.schema_packages.tandem.device_stack.SpinCoating"
                        }
                    ]
                },
                "m_def": "perovskite_solar_cell_database.schema_packages.tandem.device_stack.GeneralLayer"
            },
            {
                "layer_index": 6,
                "functionality": "recombination layer",
                "device_subset": 0,
                "name": "Au",
                "properties": {
                    "thickness": {
                        "value": 1.0
                    }
                },
                "components": [
                    {
                        "name": "Au",
                        "functionality": "majority phase"
                    }
                ],
                "deposition_procedure": {
                    "substrate_layer": "on upper layer",
                    "steps": [
                        {
                            "method": "Evaporation",
                            "m_def": "perovskite_solar_cell_database.schema_packages.tandem.device_stack.Evaporation"
                        }
                    ]
                },
                "m_def": "perovskite_solar_cell_database.schema_packages.tandem.device_stack.GeneralLayer"
            },
            {
                "layer_index": 7,
                "functionality": "hole transport layer",
                "device_subset": 0,
                "name": "MoO3",
                "properties": {
                    "thickness": {
                        "value": 6.0
                    }
                },
                "components": [
                    {
                        "name": "MoO3",
                        "functionality": "majority phase"
                    }
                ],
                "deposition_procedure": {
                    "substrate_layer": "on upper layer",
                    "steps": [
                        {
                            "method": "Evaporation",
                            "m_def": "perovskite_solar_cell_database.schema_packages.tandem.device_stack.Evaporation"
                        }
                    ]
                },
                "m_def": "perovskite_solar_cell_database.schema_packages.tandem.device_stack.GeneralLayer"
            },
            {
                "layer_index": 8,
                "functionality": "hole transport layer",
                "device_subset": 0,
                "name": "PBDB-T",
                "properties": {
                    "thickness": {
                        "value": 25.0
                    }
                },
                "components": [
                    {
                        "name": "PBDB-T",
                        "functionality": "majority phase"
                    }
                ],
                "deposition_procedure": {
                    "substrate_layer": "on upper layer",
                    "steps": [
                        {
                            "method": "SpinCoating",
                            "m_def": "perovskite_solar_cell_database.schema_packages.tandem.device_stack.SpinCoating"
                        }
                    ]
                },
                "m_def": "perovskite_solar_cell_database.schema_packages.tandem.device_stack.GeneralLayer"
            },
            {
                "layer_index": 9,
                "functionality": "photoabsorber",
                "device_subset": 0,
                "name": "Perovskite",
                "properties": {
                    "crystallinity": {
                        "value": "polycrystalline"
                    },
                    "thickness": {
                        "value": 340.0
                    },
                    "band_gap": {
                        "value": 1.93,
                        "graded": false,
                        "determined_by": "eqe"
                    }
                },
                "m_def": "perovskite_solar_cell_database.schema_packages.tandem.device_stack.Photoabsorber_Perovskite",
                "has_a_2D_perovskite_capping_layer": false,
                "lead_free": false,
                "inorganic": true,
                "composition": {
                    "band_gap": 1.93,
                    "sample_type": "Polycrystalline film",
                    "dimensionality": "3D",
                    "short_form": "CsPbBrI",
                    "long_form": "CsPbBr1.2I1.8",
                    "ions_a_site": [
                        {
                            "ion": "Cs",
                            "coefficient": 1.0,
                            "molecular_formula": "Cs+",
                            "smile": "[Cs+]",
                            "common_name": "Cesium ion",
                            "iupac_name": "Cesium(1+)",
                            "cas_number": "18459-37-5",
                            "source_compound_smile": "[Cs]",
                            "source_compound_iupac_name": "Cesium",
                            "source_compound_cas_number": "7440-46-2",
                            "abbreviation": "Cs"
                        }
                    ],
                    "ions_b_site": [
                        {
                            "ion": "Pb",
                            "coefficient": 1.0,
                            "molecular_formula": "Pb2+",
                            "smile": "[Pb+2]",
                            "common_name": "Lead",
                            "iupac_name": "lead(2+)",
                            "cas_number": "14280-50-3",
                            "source_compound_smile": "[Pb]",
                            "source_compound_iupac_name": "Lead",
                            "source_compound_cas_number": "7439-92-1",
                            "abbreviation": "Pb"
                        }
                    ],
                    "ions_x_site": [
                        {
                            "ion": "Br",
                            "coefficient": 1.2,
                            "molecular_formula": "Br-",
                            "smile": "[Br-]",
                            "common_name": "Bromide",
                            "iupac_name": "Bromide",
                            "cas_number": "24959-67-9",
                            "source_compound_smile": "BrBr",
                            "source_compound_iupac_name": "molecular bromine",
                            "source_compound_cas_number": "7726-95-6",
                            "abbreviation": "Br"
                        },
                        {
                            "ion": "I",
                            "coefficient": 1.8,
                            "molecular_formula": "I-",
                            "smile": "[I-]",
                            "common_name": "Iodide",
                            "iupac_name": "Iodide",
                            "cas_number": "20461-54-5",
                            "source_compound_smile": "II",
                            "source_compound_iupac_name": "molecular iodine",
                            "source_compound_cas_number": "7553-56-2",
                            "abbreviation": "I"
                        }
                    ]
                }
            },
            {
                "layer_index": 10,
                "functionality": "electron transport layer",
                "device_subset": 0,
                "name": "SnO2",
                "properties": {
                    "thickness": {
                        "value": 20.0
                    }
                },
                "components": [
                    {
                        "name": "SnO2",
                        "functionality": "majority phase"
                    }
                ],
                "deposition_procedure": {
                    "substrate_layer": "on upper layer",
                    "steps": [
                        {
                            "method": "SpinCoating",
                            "m_def": "perovskite_solar_cell_database.schema_packages.tandem.device_stack.SpinCoating"
                        }
                    ]
                },
                "m_def": "perovskite_solar_cell_database.schema_packages.tandem.device_stack.GeneralLayer"
            },
            {
                "layer_index": 11,
                "functionality": "front contact",
                "device_subset": 0,
                "name": "ITO",
                "properties": {
                    "thickness": {
                        "value": 150.0
                    }
                },
                "components": [
                    {
                        "name": "ITO",
                        "functionality": "majority phase"
                    }
                ],
                "m_def": "perovskite_solar_cell_database.schema_packages.tandem.device_stack.GeneralLayer"
            },
            {
                "layer_index": 12,
                "functionality": "substrate",
                "device_subset": 0,
                "name": "SLG",
                "components": [
                    {
                        "name": "SLG",
                        "functionality": "majority phase"
                    }
                ],
                "m_def": "perovskite_solar_cell_database.schema_packages.tandem.device_stack.GeneralLayer"
            }
        ],
        "measurements": {
            "jv": [
                {
                    "certified": true,
                    "device_subset": 0,
                    "measurement_conditions": {
                        "scan_direction": "reversed"
                    },
                    "illumination": {
                        "intensity": 100.0,
                        "mask": false
                    },
                    "light_regime": "standard light",
                    "results": {
                        "short_circuit_current_density": 13.35,
                        "open_circuit_voltage": 2.05,
                        "fill_factor": 0.76,
                        "power_conversion_efficiency": 20.81
                    },
                    "certification_details": {
                        "certifying_institution": "Chinese Academy of Science"
                    }
                }
            ]
        }
    }
}
