Repository: Jesperkemist/PerovskiteTandemDatabase

## About The Project
This repo is associated to a paper with the title:
A FAIR Framework for Machine-Actionable Perovskite Tandem Solar Cell Data

## Resources
9.1 Online resources
1) Online documentation of the project, including a description of the structure of the data schema, and all defined modules
https://jesperkemist.github.io/PerovskiteTandemDatabase/

2) A PDF file describing the structure of the data schema, including all defined modules.
https://github.com/Jesperkemist/PerovskiteTandemDatabase/tree/main/module_descriptions

3) Example JSON files describing a representative perovskite tandem devices.

File: seed_dataset/Json_data_tandem_cell_initial_data_190.archive.json
{
    "data": {
        "m_def": "perovskite_solar_cell_database.schema_packages.tandem.schema.PerovskiteTandemSolarCell",
        "reference": {
            "publication_date": "2019-05-16T00:00:00",
            "journal": "Joule",
            "name_of_person_entering_the_data": "Janardan Dagar",
            "data_entered_by_author": false,
            "part_of_initial_dataset": true,
            "DOI_number": "10.1016/j.joule.2019.05.009",
            "publication_authors": [
                "Palmstrom et al."
            ],
            "ID_temp": 190
        },
        "general": {
            "number_of_junctions": 2,
            "number_of_terminals": 2,
            "architecture": "Monolithic",
            "flexible": false,
            "semitransparent": false,
            "encapsulated": true,
            "cell_area": 0.058,
            "number_of_cells": 1,
            "photoabsorbers": [
                "Perovskite",
                "Perovskite"
            ],
            "photoabsorbers_string": "Perovskite-Perovskite",
            "photoabsorbers_bandgaps": [
                1.27,
                1.73
            ]
        },
        "key_performance_metrics": {
            "power_conversion_efficiency": 23.1,
            "short_circuit_current_density": 16.0,
            "open_circuit_voltage": 1.88,
            "fill_factor": 0.77
        },
        "device_stack": [
            {
                "layer_index": 1,
                "functionality": "back contact",
                "device_subset": 0,
                "name": "Au",
                "components": [
                    {
                        "name": "Au",
                        "functionality": "majority phase"
                    }
                ],
                "deposition_procedure": {
                    "substrate_layer": "on upper layer",
                    "steps": [
                        {
                            "method": "Evaporation",
                            "m_def": "perovskite_solar_cell_database.schema_packages.tandem.device_stack.Evaporation"
                        }
                    ]
                },
                "m_def": "perovskite_solar_cell_database.schema_packages.tandem.device_stack.GeneralLayer"
            },
            {
                "layer_index": 2,
                "functionality": "electron transport layer",
                "device_subset": 0,
                "name": "BCP",
                "properties": {
                    "thickness": {
                        "value": 100.0
                    }
                },
                "components": [
                    {
                        "name": "BCP",
                        "functionality": "majority phase"
                    }
                ],
                "deposition_procedure": {
                    "substrate_layer": "on upper layer",
                    "steps": [
                        {
                            "method": "Evaporation",
                            "m_def": "perovskite_solar_cell_database.schema_packages.tandem.device_stack.Evaporation"
                        }
                    ]
                },
                "m_def": "perovskite_solar_cell_database.schema_packages.tandem.device_stack.GeneralLayer"
            },
            {
                "layer_index": 3,
                "functionality": "electron transport layer",
                "device_subset": 0,
                "name": "C60",
                "properties": {
                    "thickness": {
                        "value": 6.0
                    }
                },
                "components": [
                    {
                        "name": "C60",
                        "functionality": "majority phase"
                    }
                ],
                "deposition_procedure": {
                    "substrate_layer": "on upper layer",
                    "steps": [
                        {
                            "method": "Evaporation",
                            "m_def": "perovskite_solar_cell_database.schema_packages.tandem.device_stack.Evaporation"
                        }
                    ]
                },
                "m_def": "perovskite_solar_cell_database.schema_packages.tandem.device_stack.GeneralLayer"
            },
            {
                "layer_index": 4,
                "functionality": "hole transport layer",
                "device_subset": 0,
                "name": "PEDOT:PSS",
                "properties": {
                    "thickness": {
                        "value": 850.0
                    }
                },
                "components": [
                    {
                        "name": "PEDOT:PSS",
                        "functionality": "majority phase"
                    }
                ],
                "deposition_procedure": {
                    "substrate_layer": "on upper layer",
                    "steps": [
                        {
                            "method": "SpinCoating",
                            "m_def": "perovskite_solar_cell_database.schema_packages.tandem.device_stack.SpinCoating"
                        }
                    ]
                },
                "m_def": "perovskite_solar_cell_database.schema_packages.tandem.device_stack.GeneralLayer"
            },
            {
                "layer_index": 5,
                "functionality": "recombination layer",
                "device_subset": 0,
                "name": "IZO",
                "properties": {
                    "thickness": {
                        "value": 20.0
                    }
                },
                "components": [
                    {
                        "name": "IZO",
                        "functionality": "majority phase"
                    }
                ],
                "deposition_procedure": {
                    "substrate_layer": "on upper layer",
                    "steps": [
                        {
                            "method": "SpinCoating",
                            "m_def": "perovskite_solar_cell_database.schema_packages.tandem.device_stack.SpinCoating"
                        }
                    ]
                },
                "m_def": "perovskite_solar_cell_database.schema_packages.tandem.device_stack.GeneralLayer"
            },
            {
                "layer_index": 6,
                "functionality": "recombination layer",
                "device_subset": 0,
                "name": "AZO",
                "properties": {
                    "thickness": {
                        "value": 25.0
                    }
                },
                "components": [
                    {
                        "name": "AZO",
                        "functionality": "majority phase"
                    }
                ],
                "deposition_procedure": {
                    "substrate_layer": "on upper layer",
                    "steps": [
                        {
                            "method": "AtomicLayerDeposition",
                            "m_def": "perovskite_solar_cell_database.schema_packages.tandem.device_stack.AtomicLayerDeposition"
                        }
                    ]
                },
                "m_def": "perovskite_solar_cell_database.schema_packages.tandem.device_stack.GeneralLayer"
            },
            {
                "layer_index": 7,
                "functionality": "electron transport layer",
                "device_subset": 0,
                "name": "PEIE",
                "properties": {
                    "thickness": {
                        "value": 1.0
                    }
                },
                "components": [
                    {
                        "name": "PEIE",
                        "functionality": "majority phase"
                    }
                ],
                "deposition_procedure": {
                    "substrate_layer": "on upper layer",
                    "steps": [
                        {
                            "method": "SpinCoating",
                            "m_def": "perovskite_solar_cell_database.schema_packages.tandem.device_stack.SpinCoating"
                        }
                    ]
                },
                "m_def": "perovskite_solar_cell_database.schema_packages.tandem.device_stack.GeneralLayer"
            },
            {
                "layer_index": 8,
                "functionality": "electron transport layer",
                "device_subset": 0,
                "name": "C60",
                "properties": {
                    "thickness": {
                        "value": 30.0
                    }
                },
                "components": [
                    {
                        "name": "C60",
                        "functionality": "majority phase"
                    }
                ],
                "deposition_procedure": {
                    "substrate_layer": "on upper layer",
                    "steps": [
                        {
                            "method": "Evaporation",
                            "m_def": "perovskite_solar_cell_database.schema_packages.tandem.device_stack.Evaporation"
                        }
                    ]
                },
                "m_def": "perovskite_solar_cell_database.schema_packages.tandem.device_stack.GeneralLayer"
            },
            {
                "layer_index": 9,
                "functionality": "buffer layer",
                "device_subset": 0,
                "name": "LiF",
                "properties": {
                    "thickness": {
                        "value": 1.0
                    }
                },
                "components": [
                    {
                        "name": "LiF",
                        "functionality": "majority phase"
                    }
                ],
                "deposition_procedure": {
                    "substrate_layer": "on upper layer",
                    "steps": [
                        {
                            "method": "Evaporation",
                            "m_def": "perovskite_solar_cell_database.schema_packages.tandem.device_stack.Evaporation"
                        }
                    ]
                },
                "m_def": "perovskite_solar_cell_database.schema_packages.tandem.device_stack.GeneralLayer"
            },
            {
                "layer_index": 10,
                "functionality": "photoabsorber",
                "device_subset": 0,
                "name": "Perovskite",
                "properties": {
                    "crystallinity": {
                        "value": "polycrystalline"
                    },
                    "band_gap": {
                        "value": 1.27,
                        "graded": false
                    }
                },
                "m_def": "perovskite_solar_cell_database.schema_packages.tandem.device_stack.Photoabsorber_Perovskite",
                "has_a_2D_perovskite_capping_layer": false,
                "lead_free": false,
                "inorganic": false,
                "composition": {
                    "band_gap": 1.27,
                    "sample_type": "Polycrystalline film",
                    "dimensionality": "3D",
                    "short_form": "CsFAPbSnI",
                    "long_form": "Cs0.25FA0.75Pb0.5Sn0.5I3",
                    "ions_a_site": [
                        {
                            "ion": "Cs",
                            "coefficient": 0.25,
                            "molecular_formula": "Cs+",
                            "smile": "[Cs+]",
                            "common_name": "Cesium ion",
                            "iupac_name": "Cesium(1+)",
                            "cas_number": "18459-37-5",
                            "source_compound_smile": "[Cs]",
                            "source_compound_iupac_name": "Cesium",
                            "source_compound_cas_number": "7440-46-2",
                            "abbreviation": "Cs"
                        },
                        {
                            "ion": "FA",
                            "coefficient": 0.75,
                            "molecular_formula": "CH5N2+",
                            "smile": "C(=[NH2+])N",
                            "common_name": "Formamidinium",
                            "iupac_name": "aminomethylideneazanium",
                            "cas_number": "nan",
                            "source_compound_smile": "C(=N)N",
                            "source_compound_iupac_name": "methanimidamide",
                            "source_compound_cas_number": "463-52-5",
                            "abbreviation": "FA"
                        }
                    ],
                    "ions_b_site": [
                        {
                            "ion": "Pb",
                            "coefficient": 0.5,
                            "molecular_formula": "Pb2+",
                            "smile": "[Pb+2]",
                            "common_name": "Lead",
                            "iupac_name": "lead(2+)",
                            "cas_number": "14280-50-3",
                            "source_compound_smile": "[Pb]",
                            "source_compound_iupac_name": "Lead",
                            "source_compound_cas_number": "7439-92-1",
                            "abbreviation": "Pb"
                        },
                        {
                            "ion": "Sn",
                            "coefficient": 0.5,
                            "molecular_formula": "Sn2+",
                            "smile": "[Sn+2]",
                            "common_name": "Tin",
                            "iupac_name": "tin(2+)",
                            "cas_number": "22541-90-8",
                            "source_compound_smile": "[Sn]",
                            "source_compound_iupac_name": "Tin",
                            "source_compound_cas_number": "7440-31-5",
                            "abbreviation": "Sn"
                        }
                    ],
                    "ions_x_site": [
                        {
                            "ion": "I",
                            "coefficient": 3.0,
                            "molecular_formula": "I-",
                            "smile": "[I-]",
                            "common_name": "Iodide",
                            "iupac_name": "Iodide",
                            "cas_number": "20461-54-5",
                            "source_compound_smile": "II",
                            "source_compound_iupac_name": "molecular iodine",
                            "source_compound_cas_number": "7553-56-2",
                            "abbreviation": "I"
                        }
                    ]
                }
            },
            {
                "layer_index": 11,
                "functionality": "hole transport layer",
                "device_subset": 0,
                "name": "PFN",
                "properties": {
                    "thickness": {
                        "value": 1.0
                    }
                },
                "components": [
                    {
                        "name": "PFN",
                        "functionality": "majority phase"
                    }
                ],
                "deposition_procedure": {
                    "substrate_layer": "on upper layer",
                    "steps": [
                        {
                            "method": "SpinCoating",
                            "m_def": "perovskite_solar_cell_database.schema_packages.tandem.device_stack.SpinCoating"
                        }
                    ]
                },
                "m_def": "perovskite_solar_cell_database.schema_packages.tandem.device_stack.GeneralLayer"
            },
            {
                "layer_index": 12,
                "functionality": "hole transport layer",
                "device_subset": 0,
                "name": "PolyTPD",
                "properties": {
                    "thickness": {
                        "value": 5.0
                    }
                },
                "components": [
                    {
                        "name": "PolyTPD",
                        "functionality": "majority phase"
                    }
                ],
                "deposition_procedure": {
                    "substrate_layer": "on upper layer",
                    "steps": [
                        {
                            "method": "SpinCoating",
                            "m_def": "perovskite_solar_cell_database.schema_packages.tandem.device_stack.SpinCoating"
                        }
                    ]
                },
                "m_def": "perovskite_solar_cell_database.schema_packages.tandem.device_stack.GeneralLayer"
            },
            {
                "layer_index": 13,
                "functionality": "front contact",
                "device_subset": 0,
                "name": "ITO",
                "properties": {
                    "thickness": {
                        "value": 100.0
                    }
                },
                "components": [
                    {
                        "name": "ITO",
                        "functionality": "majority phase"
                    }
                ],
                "m_def": "perovskite_solar_cell_database.schema_packages.tandem.device_stack.GeneralLayer"
            },
            {
                "layer_index": 14,
                "functionality": "substrate",
                "device_subset": 0,
                "name": "SLG",
                "components": [
                    {
                        "name": "SLG",
                        "functionality": "majority phase"
                    }
                ],
                "m_def": "perovskite_solar_cell_database.schema_packages.tandem.device_stack.GeneralLayer"
            }
        ],
        "measurements": {
            "jv": [
                {
                    "certified": false,
                    "device_subset": 0,
                    "measurement_conditions": {
                        "scan_direction": "reversed"
                    },
                    "illumination": {
                        "intensity": 100.0,
                        "mask": true,
                        "mask_area": 0.058
                    },
                    "light_source": {
                        "spectrum": "AM1.5",
                        "light_source": "Solar simulator unspecified",
                        "light_source_model": "Newport AAA",
                        "solar_simulator_class": "AAA"
                    },
                    "light_regime": "standard light",
                    "results": {
                        "short_circuit_current_density": 16.0,
                        "open_circuit_voltage": 1.88,
                        "fill_factor": 0.77,
                        "power_conversion_efficiency": 23.1
                    }
                },
                {
                    "device_subset": 1,
                    "illumination": {
                        "intensity": 100.0,
                        "mask": true,
                        "mask_area": 0.058
                    },
                    "light_source": {
                        "spectrum": "AM1.5",
                        "light_source": "Solar simulator unspecified",
                        "light_source_model": "Newport AAA",
                        "solar_simulator_class": "AAA"
                    },
                    "light_regime": "standard light",
                    "results": {
                        "short_circuit_current_density": 19.6,
                        "open_circuit_voltage": 1.2,
                        "fill_factor": 0.82,
                        "power_conversion_efficiency": 19.2
                    }
                },
                {
                    "device_subset": 2,
                    "illumination": {
                        "intensity": 100.0,
                        "mask": true,
                        "mask_area": 0.058
                    },
                    "light_source": {
                        "spectrum": "AM1.5",
                        "light_source": "Solar simulator unspecified",
                        "light_source_model": "Newport AAA",
                        "solar_simulator_class": "AAA"
                    },
                    "light_regime": "standard light",
                    "results": {
                        "short_circuit_current_density": 31.7,
                        "open_circuit_voltage": 0.69,
                        "fill_factor": 0.76,
                        "power_conversion_efficiency": 16.5
                    }
                }
            ],
            "eqe": [
                {
                    "device_subset": 0
                },
                {
                    "device_subset": 1,
                    "results": {
                        "integrated_short_circuit_current_density": 18.8
                    }
                },
                {
                    "device_subset": 2,
                    "results": {
                        "integrated_short_circuit_current_density": 31.3
                    }
                }
            ],
            "stability": [
                {
                    "duration": 30000.0,
                    "illuminated": true,
                    "device_subset": 0,
                    "results": {
                        "power_conversion_efficiency_start": 21.5,
                        "power_conversion_efficiency_end": 19.35,
                        "burn_in": true
                    },
                    "measurement_conditions": {
                        "resistance": 510.0
                    },
                    "environmental_conditions": {
                        "atmosphere": "air"
                    },
                    "illumination": {
                        "intensity": 0.8,
                        "uv_filter": false
                    },
                    "light_source": {
                        "light_source": "Sulfur plasma",
                        "spectrum": "AM1.5"
                    }
                }
            ]
        }
    }
}

File: seed_dataset/Json_data_tandem_cell_initial_data_191.archive.json
{
    "data": {
        "m_def": "perovskite_solar_cell_database.schema_packages.tandem.schema.PerovskiteTandemSolarCell",
        "reference": {
            "publication_date": "2019-05-16T00:00:00",
            "journal": "Joule",
            "name_of_person_entering_the_data": "Janardan Dagar",
            "data_entered_by_author": false,
            "part_of_initial_dataset": true,
            "DOI_number": "10.1016/j.joule.2019.05.009",
            "publication_authors": [
                "Palmstrom et al."
            ],
            "ID_temp": 191
        },
        "general": {
            "number_of_junctions": 2,
            "number_of_terminals": 2,
            "architecture": "Monolithic",
            "flexible": true,
            "semitransparent": false,
            "encapsulated": false,
            "cell_area": 0.058,
            "number_of_cells": 1,
            "photoabsorbers": [
                "Perovskite",
                "Perovskite"
            ],
            "photoabsorbers_string": "Perovskite-Perovskite",
            "photoabsorbers_bandgaps": [
                1.27,
                1.73
            ]
        },
        "key_performance_metrics": {
            "power_conversion_efficiency_stabilized": 21.3,
            "power_conversion_efficiency": 21.3,
            "short_circuit_current_density": 15.6,
            "open_circuit_voltage": 1.82,
            "fill_factor": 0.75
        },
        "device_stack": [
            {
                "layer_index": 1,
                "functionality": "back contact",
                "device_subset": 0,
                "name": "Au",
                "components": [
                    {
                        "name": "Au",
                        "functionality": "majority phase"
                    }
                ],
                "deposition_procedure": {
                    "substrate_layer": "on upper layer",
                    "steps": [
                        {
                            "method": "Evaporation",
                            "m_def": "perovskite_solar_cell_database.schema_packages.tandem.device_stack.Evaporation"
                        }
                    ]
                },
                "m_def": "perovskite_solar_cell_database.schema_packages.tandem.device_stack.GeneralLayer"
            },
            {
                "layer_index": 2,
                "functionality": "electron transport layer",
                "device_subset": 0,
                "name": "BCP",
                "properties": {
                    "thickness": {
                        "value": 100.0
                    }
                },
                "components": [
                    {
                        "name": "BCP",
                        "functionality": "majority phase"
                    }
                ],
                "deposition_procedure": {
                    "substrate_layer": "on upper layer",
                    "steps": [
                        {
                            "method": "Evaporation",
                            "m_def": "perovskite_solar_cell_database.schema_packages.tandem.device_stack.Evaporation"
                        }
                    ]
                },
                "m_def": "perovskite_solar_cell_database.schema_packages.tandem.device_stack.GeneralLayer"
            },
            {
                "layer_index": 3,
                "functionality": "electron transport layer",
                "device_subset": 0,
                "name": "C60",
                "properties": {
                    "thickness": {
                        "value": 6.0
                    }
                },
                "components": [
                    {
                        "name": "C60",
                        "functionality": "majority phase"
                    }
                ],
                "deposition_procedure": {
                    "substrate_layer": "on upper layer",
                    "steps": [
                        {
                            "method": "Evaporation",
                            "m_def": "perovskite_solar_cell_database.schema_packages.tandem.device_stack.Evaporation"
                        }
                    ]
                },
                "m_def": "perovskite_solar_cell_database.schema_packages.tandem.device_stack.GeneralLayer"
            },
            {
                "layer_index": 4,
                "functionality": "hole transport layer",
                "device_subset": 0,
                "name": "PEDOT:PSS",
                "properties": {
                    "thickness": {
                        "value": 850.0
                    }
                },
                "components": [
                    {
                        "name": "PEDOT:PSS",
                        "functionality": "majority phase"
                    }
                ],
                "deposition_procedure": {
                    "substrate_layer": "on upper layer",
                    "steps": [
                        {
                            "method": "SpinCoating",
                            "m_def": "perovskite_solar_cell_database.schema_packages.tandem.device_stack.SpinCoating"
                        }
                    ]
                },
                "m_def": "perovskite_solar_cell_database.schema_packages.tandem.device_stack.GeneralLayer"
            },
            {
                "layer_index": 5,
                "functionality": "recombination layer",
                "device_subset": 0,
                "name": "IZO",
                "properties": {
                    "thickness": {
                        "value": 10.0
                    }
                },
                "components": [
                    {
                        "name": "IZO",
                        "functionality": "majority phase"
                    }
                ],
                "deposition_procedure": {
                    "substrate_layer": "on upper layer",
                    "steps": [
                        {
                            "method": "SpinCoating",
                            "m_def": "perovskite_solar_cell_database.schema_packages.tandem.device_stack.SpinCoating"
                        }
                    ]
                },
                "m_def": "perovskite_solar_cell_database.schema_packages.tandem.device_stack.GeneralLayer"
            },
            {
                "layer_index": 6,
                "functionality": "recombination layer",
                "device_subset": 0,
                "name": "AZO",
                "properties": {
                    "thickness": {
                        "value": 25.0
                    }
                },
                "components": [
                    {
                        "name": "AZO",
                        "functionality": "majority phase"
                    }
                ],
                "deposition_procedure": {
                    "substrate_layer": "on upper layer",
                    "steps": [
                        {
                            "method": "AtomicLayerDeposition",
                            "m_def": "perovskite_solar_cell_database.schema_packages.tandem.device_stack.AtomicLayerDeposition"
                        }
                    ]
                },
                "m_def": "perovskite_solar_cell_database.schema_packages.tandem.device_stack.GeneralLayer"
            },
            {
                "layer_index": 7,
                "functionality": "electron transport layer",
                "device_subset": 0,
                "name": "PEIE",
                "properties": {
                    "thickness": {
                        "value": 1.0
                    }
                },
                "components": [
                    {
                        "name": "PEIE",
                        "functionality": "majority phase"
                    }
                ],
                "deposition_procedure": {
                    "substrate_layer": "on upper layer",
                    "steps": [
                        {
                            "method": "SpinCoating",
                            "m_def": "perovskite_solar_cell_database.schema_packages.tandem.device_stack.SpinCoating"
                        }
                    ]
                },
                "m_def": "perovskite_solar_cell_database.schema_packages.tandem.device_stack.GeneralLayer"
            },
            {
                "layer_index": 8,
                "functionality": "electron transport layer",
                "device_subset": 0,
                "name": "C60",
                "properties": {
                    "thickness": {
                        "value": 30.0
                    }
                },
                "components": [
                    {
                        "name": "C60",
                        "functionality": "majority phase"
                    }
                ],
                "deposition_procedure": {
                    "substrate_layer": "on upper layer",
                    "steps": [
                        {
                            "method": "Evaporation",
                            "m_def": "perovskite_solar_cell_database.schema_packages.tandem.device_stack.Evaporation"
                        }
                    ]
                },
                "m_def": "perovskite_solar_cell_database.schema_packages.tandem.device_stack.GeneralLayer"
            },
            {
                "layer_index": 9,
                "functionality": "buffer layer",
                "device_subset": 0,
                "name": "LiF",
                "properties": {
                    "thickness": {
                        "value": 1.0
                    }
                },
                "components": [
                    {
                        "name": "LiF",
                        "functionality": "majority phase"
                    }
                ],
                "deposition_procedure": {
                    "substrate_layer": "on upper layer",
                    "steps": [
                        {
                            "method": "Evaporation",
                            "m_def": "perovskite_solar_cell_database.schema_packages.tandem.device_stack.Evaporation"
                        }
                    ]
                },
                "m_def": "perovskite_solar_cell_database.schema_packages.tandem.device_stack.GeneralLayer"
            },
            {
                "layer_index": 10,
                "functionality": "photoabsorber",
                "device_subset": 0,
                "name": "Perovskite",
                "properties": {
                    "crystallinity": {
                        "value": "polycrystalline"
                    },
                    "band_gap": {
                        "value": 1.27,
                        "graded": false
                    }
                },
                "m_def": "perovskite_solar_cell_database.schema_packages.tandem.device_stack.Photoabsorber_Perovskite",
                "has_a_2D_perovskite_capping_layer": false,
                "lead_free": false,
                "inorganic": false,
                "composition": {
                    "band_gap": 1.27,
                    "sample_type": "Polycrystalline film",
                    "dimensionality": "3D",
                    "short_form": "CsFAPbSnI",
                    "long_form": "Cs0.25FA0.75Pb0.5Sn0.5I3",
                    "ions_a_site": [
                        {
                            "ion": "Cs",
                            "coefficient": 0.25,
                            "molecular_formula": "Cs+",
                            "smile": "[Cs+]",
                            "common_name": "Cesium ion",
                            "iupac_name": "Cesium(1+)",
                            "cas_number": "18459-37-5",
                            "source_compound_smile": "[Cs]",
                            "source_compound_iupac_name": "Cesium",
                            "source_compound_cas_number": "7440-46-2",
                            "abbreviation": "Cs"
                        },
                        {
                            "ion": "FA",
                            "coefficient": 0.75,
                            "molecular_formula": "CH5N2+",
                            "smile": "C(=[NH2+])N",
                            "common_name": "Formamidinium",
                            "iupac_name": "aminomethylideneazanium",
                            "cas_number": "nan",
                            "source_compound_smile": "C(=N)N",
                            "source_compound_iupac_name": "methanimidamide",
                            "source_compound_cas_number": "463-52-5",
                            "abbreviation": "FA"
                        }
                    ],
                    "ions_b_site": [
                        {
                            "ion": "Pb",
                            "coefficient": 0.5,
                            "molecular_formula": "Pb2+",
                            "smile": "[Pb+2]",
                            "common_name": "Lead",
                            "iupac_name": "lead(2+)",
                            "cas_number": "14280-50-3",
                            "source_compound_smile": "[Pb]",
                            "source_compound_iupac_name": "Lead",
                            "source_compound_cas_number": "7439-92-1",
                            "abbreviation": "Pb"
                        },
                        {
                            "ion": "Sn",
                            "coefficient": 0.5,
                            "molecular_formula": "Sn2+",
                            "smile": "[Sn+2]",
                            "common_name": "Tin",
                            "iupac_name": "tin(2+)",
                            "cas_number": "22541-90-8",
                            "source_compound_smile": "[Sn]",
                            "source_compound_iupac_name": "Tin",
                            "source_compound_cas_number": "7440-31-5",
                            "abbreviation": "Sn"
                        }
                    ],
                    "ions_x_site": [
                        {
                            "ion": "I",
                            "coefficient": 3.0,
                            "molecular_formula": "I-",
                            "smile": "[I-]",
                            "common_name": "Iodide",
                            "iupac_name": "Iodide",
                            "cas_number": "20461-54-5",
                            "source_compound_smile": "II",
                            "source_compound_iupac_name": "molecular iodine",
                            "source_compound_cas_number": "7553-56-2",
                            "abbreviation": "I"
                        }
                    ]
                }
            },
            {
                "layer_index": 11,
                "functionality": "hole transport layer",
                "device_subset": 0,
                "name": "PFN",
                "properties": {
                    "thickness": {
                        "value": 1.0
                    }
                },
                "components": [
                    {
                        "name": "PFN",
                        "functionality": "majority phase"
                    }
                ],
                "deposition_procedure": {
                    "substrate_layer": "on upper layer",
                    "steps": [
                        {
                            "method": "SpinCoating",
                            "m_def": "perovskite_solar_cell_database.schema_packages.tandem.device_stack.SpinCoating"
                        }
                    ]
                },
                "m_def": "perovskite_solar_cell_database.schema_packages.tandem.device_stack.GeneralLayer"
            },
            {
                "layer_index": 12,
                "functionality": "hole transport layer",
                "device_subset": 0,
                "name": "PolyTPD",
                "properties": {
                    "thickness": {
                        "value": 5.0
                    }
                },
                "components": [
                    {
                        "name": "PolyTPD",
                        "functionality": "majority phase"
                    }
                ],
                "deposition_procedure": {
                    "substrate_layer": "on upper layer",
                    "steps": [
                        {
                            "method": "SpinCoating",
                            "m_def": "perovskite_solar_cell_database.schema_packages.tandem.device_stack.SpinCoating"
                        }
                    ]
                },
                "m_def": "perovskite_solar_cell_database.schema_packages.tandem.device_stack.GeneralLayer"
            },
            {
                "layer_index": 13,
                "functionality": "front contact",
                "device_subset": 0,
                "name": "ITO",
                "properties": {
                    "thickness": {
                        "value": 100.0
                    }
                },
                "components": [
                    {
                        "name": "ITO",
                        "functionality": "majority phase"
                    }
                ],
                "m_def": "perovskite_solar_cell_database.schema_packages.tandem.device_stack.GeneralLayer"
            },
            {
                "layer_index": 14,
                "functionality": "substrate",
                "device_subset": 0,
                "name": "PEN",
                "components": [
                    {
                        "name": "PEN",
                        "functionality": "majority phase"
                    }
                ],
                "m_def": "perovskite_solar_cell_database.schema_packages.tandem.device_stack.GeneralLayer"
            }
        ],
        "measurements": {
            "jv": [
                {
                    "certified": false,
                    "device_subset": 0,
                    "illumination": {
                        "intensity": 100.0,
                        "mask": true,
                        "mask_area": 0.058
                    },
                    "light_source": {
                        "spectrum": "AM1.5",
                        "light_source": "Solar simulator unspecified",
                        "light_source_model": "Newport AAA",
                        "solar_simulator_class": "AAA"
                    },
                    "light_regime": "standard light",
                    "results": {
                        "short_circuit_current_density": 15.6,
                        "open_circuit_voltage": 1.82,
                        "fill_factor": 0.75,
                        "power_conversion_efficiency": 21.3
                    }
                }
            ],
            "stabilized_performance": [
                {
                    "light_regime": "standard light",
                    "duration": 0.5,
                    "device_subset": 0,
                    "results": {
                        "power_conversion_efficiency": 21.3
                    }
                }
            ],
            "flexibility": [
                {
                    "results": {
                        "bending_radius": 21.3,
                        "bendable": 20.4
                    },
                    "flexibility_conditions": {
                        "flexible": 100
                    }
                }
            ],
            "stability": [
                {
                    "illuminated": true,
                    "device_subset": 0,
                    "results": {
                        "burn_in": false
                    },
                    "measurement_conditions": {
                        "resistance": 510.0
                    },
                    "environmental_conditions": {
                        "atmosphere": "air"
                    },
                    "illumination": {
                        "intensity": 0.8,
                        "uv_filter": false
                    },
                    "light_source": {
                        "light_source": "Sulfur plasma",
                        "spectrum": "AM1.5"
                    }
                }
            ]
        }
    }
}
