Repository: Jesperkemist/PerovskiteTandemDatabase

## About The Project
This repo is associated to a paper with the title:
A FAIR Framework for Machine-Actionable Perovskite Tandem Solar Cell Data

## Resources
9.1 Online resources
1) Online documentation of the project, including a description of the structure of the data schema, and all defined modules
https://jesperkemist.github.io/PerovskiteTandemDatabase/

2) A PDF file describing the structure of the data schema, including all defined modules.
https://github.com/Jesperkemist/PerovskiteTandemDatabase/tree/main/module_descriptions

3) Example JSON files describing a representative perovskite tandem devices.

File: seed_dataset/Json_data_tandem_cell_initial_data_192.archive.json
{
    "data": {
        "m_def": "perovskite_solar_cell_database.schema_packages.tandem.schema.PerovskiteTandemSolarCell",
        "reference": {
            "publication_date": "2018-12-12T00:00:00",
            "journal": "ACS Energy Letters",
            "name_of_person_entering_the_data": "Janardan Dagar",
            "data_entered_by_author": false,
            "part_of_initial_dataset": true,
            "DOI_number": "10.1021/acsenergylett.8b02179",
            "publication_authors": [
                "Jaysankar et al."
            ],
            "ID_temp": 192
        },
        "general": {
            "number_of_junctions": 2,
            "number_of_terminals": 4,
            "architecture": "Monolithic",
            "flexible": false,
            "semitransparent": false,
            "encapsulated": false,
            "cell_area": 0.13,
            "number_of_cells": 1,
            "photoabsorbers": [
                "Silicon",
                "Perovskite"
            ],
            "photoabsorbers_string": "Silicon-Perovskite",
            "photoabsorbers_bandgaps": [
                1.1,
                1.72
            ]
        },
        "key_performance_metrics": {
            "power_conversion_efficiency": 27.1
        },
        "device_stack": [
            {
                "layer_index": 1,
                "functionality": "photoabsorber",
                "device_subset": 1,
                "name": "silicon",
                "properties": {
                    "band_gap": {
                        "value": 1.1
                    }
                },
                "m_def": "perovskite_solar_cell_database.schema_packages.tandem.device_stack.Photoabsorber_Silicon",
                "doping_sequence": "Unknown"
            },
            {
                "layer_index": 2,
                "functionality": "buffer layer",
                "device_subset": 2,
                "name": "MgF2",
                "components": [
                    {
                        "name": "MgF2",
                        "functionality": "majority phase"
                    }
                ],
                "m_def": "perovskite_solar_cell_database.schema_packages.tandem.device_stack.GeneralLayer"
            },
            {
                "layer_index": 3,
                "functionality": "back contact",
                "device_subset": 2,
                "name": "ITO",
                "components": [
                    {
                        "name": "ITO",
                        "functionality": "majority phase"
                    }
                ],
                "m_def": "perovskite_solar_cell_database.schema_packages.tandem.device_stack.GeneralLayer"
            },
            {
                "layer_index": 4,
                "functionality": "hole transport layer",
                "device_subset": 2,
                "name": "Spiro-MeOTAD",
                "components": [
                    {
                        "name": "Spiro-MeOTAD",
                        "functionality": "majority phase"
                    }
                ],
                "deposition_procedure": {
                    "substrate_layer": "on upper layer",
                    "steps": [
                        {
                            "method": "SpinCoating",
                            "m_def": "perovskite_solar_cell_database.schema_packages.tandem.device_stack.SpinCoating"
                        }
                    ]
                },
                "m_def": "perovskite_solar_cell_database.schema_packages.tandem.device_stack.GeneralLayer"
            },
            {
                "layer_index": 5,
                "functionality": "buffer layer",
                "device_subset": 2,
                "name": "Al2O3",
                "components": [
                    {
                        "name": "Al2O3",
                        "functionality": "majority phase"
                    }
                ],
                "m_def": "perovskite_solar_cell_database.schema_packages.tandem.device_stack.GeneralLayer"
            },
            {
                "layer_index": 6,
                "functionality": "photoabsorber",
                "device_subset": 2,
                "name": "Perovskite",
                "properties": {
                    "crystallinity": {
                        "value": "polycrystalline"
                    },
                    "band_gap": {
                        "value": 1.72,
                        "graded": false
                    }
                },
                "deposition_procedure": {
                    "substrate_layer": "on upper layer",
                    "duration": 30.0,
                    "steps": [
                        {
                            "method": "SpinCoating",
                            "m_def": "perovskite_solar_cell_database.schema_packages.tandem.device_stack.SpinCoating"
                        },
                        {
                            "method": "Heating",
                            "temperature_segments": [
                                {
                                    "temperature_end": 150.0,
                                    "time_of_segment": 30.0
                                }
                            ],
                            "m_def": "perovskite_solar_cell_database.schema_packages.tandem.device_stack.Heating"
                        }
                    ]
                },
                "m_def": "perovskite_solar_cell_database.schema_packages.tandem.device_stack.Photoabsorber_Perovskite",
                "has_a_2D_perovskite_capping_layer": false,
                "lead_free": false,
                "inorganic": false,
                "composition": {
                    "band_gap": 1.72,
                    "sample_type": "Polycrystalline film",
                    "dimensionality": "3D",
                    "short_form": "CsFAPbBrI",
                    "long_form": "Cs0.15FA0.85PbBr29I0.71",
                    "ions_a_site": [
                        {
                            "ion": "Cs",
                            "coefficient": 0.15,
                            "molecular_formula": "Cs+",
                            "smile": "[Cs+]",
                            "common_name": "Cesium ion",
                            "iupac_name": "Cesium(1+)",
                            "cas_number": "18459-37-5",
                            "source_compound_smile": "[Cs]",
                            "source_compound_iupac_name": "Cesium",
                            "source_compound_cas_number": "7440-46-2",
                            "abbreviation": "Cs"
                        },
                        {
                            "ion": "FA",
                            "coefficient": 0.85,
                            "molecular_formula": "CH5N2+",
                            "smile": "C(=[NH2+])N",
                            "common_name": "Formamidinium",
                            "iupac_name": "aminomethylideneazanium",
                            "cas_number": "nan",
                            "source_compound_smile": "C(=N)N",
                            "source_compound_iupac_name": "methanimidamide",
                            "source_compound_cas_number": "463-52-5",
                            "abbreviation": "FA"
                        }
                    ],
                    "ions_b_site": [
                        {
                            "ion": "Pb",
                            "coefficient": 1.0,
                            "molecular_formula": "Pb2+",
                            "smile": "[Pb+2]",
                            "common_name": "Lead",
                            "iupac_name": "lead(2+)",
                            "cas_number": "14280-50-3",
                            "source_compound_smile": "[Pb]",
                            "source_compound_iupac_name": "Lead",
                            "source_compound_cas_number": "7439-92-1",
                            "abbreviation": "Pb"
                        }
                    ],
                    "ions_x_site": [
                        {
                            "ion": "Br",
                            "coefficient": 29.0,
                            "molecular_formula": "Br-",
                            "smile": "[Br-]",
                            "common_name": "Bromide",
                            "iupac_name": "Bromide",
                            "cas_number": "24959-67-9",
                            "source_compound_smile": "BrBr",
                            "source_compound_iupac_name": "molecular bromine",
                            "source_compound_cas_number": "7726-95-6",
                            "abbreviation": "Br"
                        },
                        {
                            "ion": "I",
                            "coefficient": 0.71,
                            "molecular_formula": "I-",
                            "smile": "[I-]",
                            "common_name": "Iodide",
                            "iupac_name": "Iodide",
                            "cas_number": "20461-54-5",
                            "source_compound_smile": "II",
                            "source_compound_iupac_name": "molecular iodine",
                            "source_compound_cas_number": "7553-56-2",
                            "abbreviation": "I"
                        }
                    ]
                }
            },
            {
                "layer_index": 7,
                "functionality": "electron transport layer",
                "device_subset": 2,
                "name": "SnO2",
                "components": [
                    {
                        "name": "SnO2",
                        "functionality": "majority phase"
                    }
                ],
                "m_def": "perovskite_solar_cell_database.schema_packages.tandem.device_stack.GeneralLayer"
            },
            {
                "layer_index": 8,
                "functionality": "back contact",
                "device_subset": 2,
                "name": "ITO",
                "components": [
                    {
                        "name": "ITO",
                        "functionality": "majority phase"
                    }
                ],
                "m_def": "perovskite_solar_cell_database.schema_packages.tandem.device_stack.GeneralLayer"
            },
            {
                "layer_index": 9,
                "functionality": "substrate",
                "device_subset": 2,
                "name": "SLG",
                "components": [
                    {
                        "name": "SLG",
                        "functionality": "majority phase"
                    }
                ],
                "m_def": "perovskite_solar_cell_database.schema_packages.tandem.device_stack.GeneralLayer"
            }
        ]
    }
}

File: seed_dataset/Json_data_tandem_cell_initial_data_193.archive.json
{
    "data": {
        "m_def": "perovskite_solar_cell_database.schema_packages.tandem.schema.PerovskiteTandemSolarCell",
        "reference": {
            "publication_date": "2018-12-12T00:00:00",
            "journal": "ACS Energy Letters",
            "name_of_person_entering_the_data": "Janardan Dagar",
            "data_entered_by_author": false,
            "part_of_initial_dataset": true,
            "DOI_number": "10.1021/acsenergylett.8b02179",
            "publication_authors": [
                "Jaysankar et al."
            ],
            "ID_temp": 193
        },
        "general": {
            "number_of_junctions": 2,
            "number_of_terminals": 4,
            "architecture": "Monolithic",
            "flexible": false,
            "semitransparent": false,
            "encapsulated": false,
            "cell_area": 4.0,
            "number_of_cells": 1,
            "photoabsorbers": [
                "Silicon",
                "Perovskite"
            ],
            "photoabsorbers_string": "Silicon-Perovskite",
            "photoabsorbers_bandgaps": [
                1.1,
                1.72
            ]
        },
        "key_performance_metrics": {
            "power_conversion_efficiency": 25.3
        },
        "device_stack": [
            {
                "layer_index": 1,
                "functionality": "photoabsorber",
                "device_subset": 1,
                "name": "silicon",
                "properties": {
                    "band_gap": {
                        "value": 1.1
                    }
                },
                "m_def": "perovskite_solar_cell_database.schema_packages.tandem.device_stack.Photoabsorber_Silicon",
                "doping_sequence": "Unknown"
            },
            {
                "layer_index": 2,
                "functionality": "buffer layer",
                "device_subset": 2,
                "name": "MgF2",
                "components": [
                    {
                        "name": "MgF2",
                        "functionality": "majority phase"
                    }
                ],
                "m_def": "perovskite_solar_cell_database.schema_packages.tandem.device_stack.GeneralLayer"
            },
            {
                "layer_index": 3,
                "functionality": "back contact",
                "device_subset": 2,
                "name": "ITO",
                "components": [
                    {
                        "name": "ITO",
                        "functionality": "majority phase"
                    }
                ],
                "m_def": "perovskite_solar_cell_database.schema_packages.tandem.device_stack.GeneralLayer"
            },
            {
                "layer_index": 4,
                "functionality": "hole transport layer",
                "device_subset": 2,
                "name": "Spiro-MeOTAD",
                "components": [
                    {
                        "name": "Spiro-MeOTAD",
                        "functionality": "majority phase"
                    }
                ],
                "deposition_procedure": {
                    "substrate_layer": "on upper layer",
                    "steps": [
                        {
                            "method": "SpinCoating",
                            "m_def": "perovskite_solar_cell_database.schema_packages.tandem.device_stack.SpinCoating"
                        }
                    ]
                },
                "m_def": "perovskite_solar_cell_database.schema_packages.tandem.device_stack.GeneralLayer"
            },
            {
                "layer_index": 5,
                "functionality": "buffer layer",
                "device_subset": 2,
                "name": "Al2O3",
                "components": [
                    {
                        "name": "Al2O3",
                        "functionality": "majority phase"
                    }
                ],
                "m_def": "perovskite_solar_cell_database.schema_packages.tandem.device_stack.GeneralLayer"
            },
            {
                "layer_index": 6,
                "functionality": "photoabsorber",
                "device_subset": 2,
                "name": "Perovskite",
                "properties": {
                    "crystallinity": {
                        "value": "polycrystalline"
                    },
                    "band_gap": {
                        "value": 1.72,
                        "graded": false
                    }
                },
                "deposition_procedure": {
                    "substrate_layer": "on upper layer",
                    "duration": 30.0,
                    "steps": [
                        {
                            "method": "SpinCoating",
                            "m_def": "perovskite_solar_cell_database.schema_packages.tandem.device_stack.SpinCoating"
                        },
                        {
                            "method": "Heating",
                            "temperature_segments": [
                                {
                                    "temperature_end": 150.0,
                                    "time_of_segment": 30.0
                                }
                            ],
                            "m_def": "perovskite_solar_cell_database.schema_packages.tandem.device_stack.Heating"
                        }
                    ]
                },
                "m_def": "perovskite_solar_cell_database.schema_packages.tandem.device_stack.Photoabsorber_Perovskite",
                "has_a_2D_perovskite_capping_layer": false,
                "lead_free": false,
                "inorganic": false,
                "composition": {
                    "band_gap": 1.72,
                    "sample_type": "Polycrystalline film",
                    "dimensionality": "3D",
                    "short_form": "CsFAPbBrI",
                    "long_form": "Cs0.15FA0.85PbBr29I0.71",
                    "ions_a_site": [
                        {
                            "ion": "Cs",
                            "coefficient": 0.15,
                            "molecular_formula": "Cs+",
                            "smile": "[Cs+]",
                            "common_name": "Cesium ion",
                            "iupac_name": "Cesium(1+)",
                            "cas_number": "18459-37-5",
                            "source_compound_smile": "[Cs]",
                            "source_compound_iupac_name": "Cesium",
                            "source_compound_cas_number": "7440-46-2",
                            "abbreviation": "Cs"
                        },
                        {
                            "ion": "FA",
                            "coefficient": 0.85,
                            "molecular_formula": "CH5N2+",
                            "smile": "C(=[NH2+])N",
                            "common_name": "Formamidinium",
                            "iupac_name": "aminomethylideneazanium",
                            "cas_number": "nan",
                            "source_compound_smile": "C(=N)N",
                            "source_compound_iupac_name": "methanimidamide",
                            "source_compound_cas_number": "463-52-5",
                            "abbreviation": "FA"
                        }
                    ],
                    "ions_b_site": [
                        {
                            "ion": "Pb",
                            "coefficient": 1.0,
                            "molecular_formula": "Pb2+",
                            "smile": "[Pb+2]",
                            "common_name": "Lead",
                            "iupac_name": "lead(2+)",
                            "cas_number": "14280-50-3",
                            "source_compound_smile": "[Pb]",
                            "source_compound_iupac_name": "Lead",
                            "source_compound_cas_number": "7439-92-1",
                            "abbreviation": "Pb"
                        }
                    ],
                    "ions_x_site": [
                        {
                            "ion": "Br",
                            "coefficient": 29.0,
                            "molecular_formula": "Br-",
                            "smile": "[Br-]",
                            "common_name": "Bromide",
                            "iupac_name": "Bromide",
                            "cas_number": "24959-67-9",
                            "source_compound_smile": "BrBr",
                            "source_compound_iupac_name": "molecular bromine",
                            "source_compound_cas_number": "7726-95-6",
                            "abbreviation": "Br"
                        },
                        {
                            "ion": "I",
                            "coefficient": 0.71,
                            "molecular_formula": "I-",
                            "smile": "[I-]",
                            "common_name": "Iodide",
                            "iupac_name": "Iodide",
                            "cas_number": "20461-54-5",
                            "source_compound_smile": "II",
                            "source_compound_iupac_name": "molecular iodine",
                            "source_compound_cas_number": "7553-56-2",
                            "abbreviation": "I"
                        }
                    ]
                }
            },
            {
                "layer_index": 7,
                "functionality": "electron transport layer",
                "device_subset": 2,
                "name": "SnO2",
                "components": [
                    {
                        "name": "SnO2",
                        "functionality": "majority phase"
                    }
                ],
                "m_def": "perovskite_solar_cell_database.schema_packages.tandem.device_stack.GeneralLayer"
            },
            {
                "layer_index": 8,
                "functionality": "back contact",
                "device_subset": 2,
                "name": "ITO",
                "components": [
                    {
                        "name": "ITO",
                        "functionality": "majority phase"
                    }
                ],
                "m_def": "perovskite_solar_cell_database.schema_packages.tandem.device_stack.GeneralLayer"
            },
            {
                "layer_index": 9,
                "functionality": "substrate",
                "device_subset": 2,
                "name": "SLG",
                "components": [
                    {
                        "name": "SLG",
                        "functionality": "majority phase"
                    }
                ],
                "m_def": "perovskite_solar_cell_database.schema_packages.tandem.device_stack.GeneralLayer"
            }
        ]
    }
}

File: seed_dataset/Json_data_tandem_cell_initial_data_194.archive.json
{
    "data": {
        "m_def": "perovskite_solar_cell_database.schema_packages.tandem.schema.PerovskiteTandemSolarCell",
        "reference": {
            "publication_date": "2018-09-21T00:00:00",
            "journal": "Nano Energy",
            "name_of_person_entering_the_data": "Janardan Dagar",
            "data_entered_by_author": false,
            "part_of_initial_dataset": true,
            "DOI_number": "10.1016/j.nanoen.2018.09.052",
            "publication_authors": [
                "Qiu et al."
            ],
            "ID_temp": 194
        },
        "general": {
            "number_of_junctions": 2,
            "number_of_terminals": 2,
            "architecture": "Monolithic",
            "flexible": false,
            "semitransparent": false,
            "encapsulated": false,
            "cell_area": 0.06,
            "number_of_cells": 1,
            "photoabsorbers": [
                "Silicon",
                "Perovskite"
            ],
            "photoabsorbers_string": "Silicon-Perovskite",
            "photoabsorbers_bandgaps": [
                1.1,
                1.69
            ]
        },
        "key_performance_metrics": {
            "power_conversion_efficiency_stabilized": 20.6,
            "power_conversion_efficiency": 22.22,
            "short_circuit_current_density": 16.5,
            "open_circuit_voltage": 1.655,
            "fill_factor": 0.81,
            "maximum_power_point_voltage": 1.42,
            "maximum_power_point_current_density": 14.5
        },
        "device_stack": [
            {
                "layer_index": 1,
                "functionality": "back contact",
                "device_subset": 0,
                "name": "Ag",
                "components": [
                    {
                        "name": "Ag",
                        "functionality": "majority phase"
                    }
                ],
                "m_def": "perovskite_solar_cell_database.schema_packages.tandem.device_stack.GeneralLayer"
            },
            {
                "layer_index": 2,
                "functionality": "photoabsorber",
                "device_subset": 0,
                "name": "silicon",
                "properties": {
                    "band_gap": {
                        "value": 1.1
                    }
                },
                "m_def": "perovskite_solar_cell_database.schema_packages.tandem.device_stack.Photoabsorber_Silicon",
                "doping_sequence": "a-Si(n):H/a-Si(i()/c-Si(n)/a-Si(i):H/a-Si(p):H"
            },
            {
                "layer_index": 3,
                "functionality": "recombination layer",
                "device_subset": 0,
                "name": "ITO",
                "components": [
                    {
                        "name": "ITO",
                        "functionality": "majority phase"
                    }
                ],
                "deposition_procedure": {
                    "substrate_layer": "on lower layer",
                    "steps": [
                        {
                            "method": "Sputtering",
                            "m_def": "perovskite_solar_cell_database.schema_packages.tandem.device_stack.Sputtering"
                        }
                    ]
                },
                "m_def": "perovskite_solar_cell_database.schema_packages.tandem.device_stack.GeneralLayer"
            },
            {
                "layer_index": 4,
                "functionality": "electron transport layer",
                "device_subset": 0,
                "name": "SnO2",
                "components": [
                    {
                        "name": "SnO2",
                        "functionality": "majority phase"
                    }
                ],
                "deposition_procedure": {
                    "substrate_layer": "on lower layer",
                    "steps": [
                        {
                            "method": "SpinCoating",
                            "m_def": "perovskite_solar_cell_database.schema_packages.tandem.device_stack.SpinCoating"
                        }
                    ]
                },
                "m_def": "perovskite_solar_cell_database.schema_packages.tandem.device_stack.GeneralLayer"
            },
            {
                "layer_index": 5,
                "functionality": "photoabsorber",
                "device_subset": 0,
                "name": "Perovskite",
                "properties": {
                    "crystallinity": {
                        "value": "polycrystalline"
                    },
                    "band_gap": {
                        "value": 1.69,
                        "graded": false
                    }
                },
                "deposition_procedure": {
                    "substrate_layer": "on lower layer",
                    "duration": 15.0,
                    "steps": [
                        {
                            "method": "SpinCoating",
                            "m_def": "perovskite_solar_cell_database.schema_packages.tandem.device_stack.SpinCoating"
                        },
                        {
                            "method": "Heating",
                            "temperature_segments": [
                                {
                                    "temperature_end": 150.0,
                                    "time_of_segment": 15.0
                                }
                            ],
                            "m_def": "perovskite_solar_cell_database.schema_packages.tandem.device_stack.Heating"
                        }
                    ]
                },
                "m_def": "perovskite_solar_cell_database.schema_packages.tandem.device_stack.Photoabsorber_Perovskite",
                "has_a_2D_perovskite_capping_layer": false,
                "lead_free": false,
                "inorganic": false,
                "composition": {
                    "band_gap": 1.69,
                    "sample_type": "Polycrystalline film",
                    "dimensionality": "3D",
                    "short_form": "CsFAMAPbBrI",
                    "long_form": "Cs0.11FA0.51MA0.38PbBr1.15I1.85",
                    "ions_a_site": [
                        {
                            "ion": "Cs",
                            "coefficient": 0.11,
                            "molecular_formula": "Cs+",
                            "smile": "[Cs+]",
                            "common_name": "Cesium ion",
                            "iupac_name": "Cesium(1+)",
                            "cas_number": "18459-37-5",
                            "source_compound_smile": "[Cs]",
                            "source_compound_iupac_name": "Cesium",
                            "source_compound_cas_number": "7440-46-2",
                            "abbreviation": "Cs"
                        },
                        {
                            "ion": "FA",
                            "coefficient": 0.51,
                            "molecular_formula": "CH5N2+",
                            "smile": "C(=[NH2+])N",
                            "common_name": "Formamidinium",
                            "iupac_name": "aminomethylideneazanium",
                            "cas_number": "nan",
                            "source_compound_smile": "C(=N)N",
                            "source_compound_iupac_name": "methanimidamide",
                            "source_compound_cas_number": "463-52-5",
                            "abbreviation": "FA"
                        },
                        {
                            "ion": "MA",
                            "coefficient": 0.38,
                            "molecular_formula": "CH6N+",
                            "smile": "C[NH3+]",
                            "common_name": "Methylammonium",
                            "iupac_name": "methylazanium",
                            "cas_number": "17000-00-9",
                            "source_compound_smile": "CN",
                            "source_compound_iupac_name": "methanamine",
                            "source_compound_cas_number": "74-89-5",
                            "abbreviation": "MA"
                        }
                    ],
                    "ions_b_site": [
                        {
                            "ion": "Pb",
                            "coefficient": 1.0,
                            "molecular_formula": "Pb2+",
                            "smile": "[Pb+2]",
                            "common_name": "Lead",
                            "iupac_name": "lead(2+)",
                            "cas_number": "14280-50-3",
                            "source_compound_smile": "[Pb]",
                            "source_compound_iupac_name": "Lead",
                            "source_compound_cas_number": "7439-92-1",
                            "abbreviation": "Pb"
                        }
                    ],
                    "ions_x_site": [
                        {
                            "ion": "Br",
                            "coefficient": 1.15,
                            "molecular_formula": "Br-",
                            "smile": "[Br-]",
                            "common_name": "Bromide",
                            "iupac_name": "Bromide",
                            "cas_number": "24959-67-9",
                            "source_compound_smile": "BrBr",
                            "source_compound_iupac_name": "molecular bromine",
                            "source_compound_cas_number": "7726-95-6",
                            "abbreviation": "Br"
                        },
                        {
                            "ion": "I",
                            "coefficient": 1.85,
                            "molecular_formula": "I-",
                            "smile": "[I-]",
                            "common_name": "Iodide",
                            "iupac_name": "Iodide",
                            "cas_number": "20461-54-5",
                            "source_compound_smile": "II",
                            "source_compound_iupac_name": "molecular iodine",
                            "source_compound_cas_number": "7553-56-2",
                            "abbreviation": "I"
                        }
                    ]
                }
            },
            {
                "layer_index": 6,
                "functionality": "hole transport layer",
                "device_subset": 0,
                "name": "Spiro-MeOTAD",
                "components": [
                    {
                        "name": "Spiro-MeOTAD",
                        "functionality": "majority phase"
                    }
                ],
                "deposition_procedure": {
                    "substrate_layer": "on lower layer",
                    "steps": [
                        {
                            "method": "SpinCoating",
                            "m_def": "perovskite_solar_cell_database.schema_packages.tandem.device_stack.SpinCoating"
                        }
                    ]
                },
                "m_def": "perovskite_solar_cell_database.schema_packages.tandem.device_stack.GeneralLayer"
            },
            {
                "layer_index": 7,
                "functionality": "front contact",
                "device_subset": 0,
                "name": "MoOx",
                "components": [
                    {
                        "name": "MoOx",
                        "functionality": "majority phase"
                    }
                ],
                "deposition_procedure": {
                    "substrate_layer": "on lower layer",
                    "steps": [
                        {
                            "method": "Evaporation",
                            "m_def": "perovskite_solar_cell_database.schema_packages.tandem.device_stack.Evaporation"
                        }
                    ]
                },
                "m_def": "perovskite_solar_cell_database.schema_packages.tandem.device_stack.GeneralLayer"
            },
            {
                "layer_index": 8,
                "functionality": "front contact",
                "device_subset": 0,
                "name": "ITO",
                "components": [
                    {
                        "name": "ITO",
                        "functionality": "majority phase"
                    }
                ],
                "deposition_procedure": {
                    "substrate_layer": "on lower layer",
                    "steps": [
                        {
                            "method": "Sputtering",
                            "m_def": "perovskite_solar_cell_database.schema_packages.tandem.device_stack.Sputtering"
                        }
                    ]
                },
                "m_def": "perovskite_solar_cell_database.schema_packages.tandem.device_stack.GeneralLayer"
            },
            {
                "layer_index": 9,
                "functionality": "front contact",
                "device_subset": 0,
                "name": "In",
                "components": [
                    {
                        "name": "In",
                        "functionality": "majority phase"
                    }
                ],
                "m_def": "perovskite_solar_cell_database.schema_packages.tandem.device_stack.GeneralLayer"
            }
        ],
        "measurements": {
            "stabilized_performance": [
                {
                    "light_regime": "standard light",
                    "device_subset": 0,
                    "results": {
                        "power_conversion_efficiency": 20.6,
                        "maximum_power_point_current_density": 14.5,
                        "maximum_power_point_voltage": 1.42
                    }
                }
            ],
            "eqe": [
                {
                    "bias_light": true,
                    "bias_illumination": {
                        "intensity": 13.8
                    },
                    "device_subset": 0
                },
                {
                    "device_subset": 1,
                    "results": {
                        "integrated_short_circuit_current_density": 13.1
                    }
                }
            ],
            "stability": [
                {
                    "duration": 30000.0,
                    "illuminated": true,
                    "device_subset": 0,
                    "results": {
                        "power_conversion_efficiency_start": 22.2,
                        "power_conversion_efficiency_end": 85.0,
                        "burn_in": true
                    },
                    "measurement_conditions": {
                        "potential_bias_regime": "maximum power point tracking"
                    },
                    "environmental_conditions": {
                        "atmosphere": "N2"
                    },
                    "illumination": {
                        "intensity": 100.0,
                        "uv_filter": false
                    },
                    "light_source": {
                        "light_source": "Solar simulator unspecified",
                        "spectrum": "AM1.5"
                    }
                }
            ]
        }
    }
}
