Repository: Jesperkemist/PerovskiteTandemDatabase

## About The Project
This repo is associated to a paper with the title:
A FAIR Framework for Machine-Actionable Perovskite Tandem Solar Cell Data

## Resources
9.1 Online resources
1) Online documentation of the project, including a description of the structure of the data schema, and all defined modules
https://jesperkemist.github.io/PerovskiteTandemDatabase/

2) A PDF file describing the structure of the data schema, including all defined modules.
https://github.com/Jesperkemist/PerovskiteTandemDatabase/tree/main/module_descriptions

3) Example JSON files describing a representative perovskite tandem devices.

File: seed_dataset/Json_data_tandem_cell_initial_data_195.archive.json
{
    "data": {
        "m_def": "perovskite_solar_cell_database.schema_packages.tandem.schema.PerovskiteTandemSolarCell",
        "reference": {
            "publication_date": "2018-08-07T00:00:00",
            "journal": "Sustainable Energy &amp; Fuels",
            "name_of_person_entering_the_data": "Janardan Dagar",
            "data_entered_by_author": false,
            "part_of_initial_dataset": true,
            "DOI_number": "10.1039/c8se00314a",
            "publication_authors": [
                "Leijtens et al."
            ],
            "ID_temp": 195
        },
        "general": {
            "number_of_junctions": 2,
            "number_of_terminals": 2,
            "architecture": "Monolithic",
            "flexible": false,
            "semitransparent": false,
            "encapsulated": false,
            "number_of_cells": 1,
            "photoabsorbers": [
                "Perovskite",
                "Perovskite"
            ],
            "photoabsorbers_string": "Perovskite-Perovskite",
            "photoabsorbers_bandgaps": [
                1.25,
                1.76
            ]
        },
        "key_performance_metrics": {
            "power_conversion_efficiency_stabilized": 19.0,
            "power_conversion_efficiency": 19.1,
            "short_circuit_current_density": 14.8,
            "open_circuit_voltage": 1.81,
            "fill_factor": 0.7
        },
        "device_stack": [
            {
                "layer_index": 1,
                "functionality": "back contact",
                "device_subset": 0,
                "name": "Ag",
                "properties": {
                    "thickness": {
                        "value": 130.0
                    }
                },
                "components": [
                    {
                        "name": "Ag",
                        "functionality": "majority phase"
                    }
                ],
                "deposition_procedure": {
                    "substrate_layer": "on upper layer",
                    "steps": [
                        {
                            "method": "Evaporation",
                            "m_def": "perovskite_solar_cell_database.schema_packages.tandem.device_stack.Evaporation"
                        }
                    ]
                },
                "m_def": "perovskite_solar_cell_database.schema_packages.tandem.device_stack.GeneralLayer"
            },
            {
                "layer_index": 2,
                "functionality": "electron transport layer",
                "device_subset": 0,
                "name": "BCP",
                "properties": {
                    "thickness": {
                        "value": 7.5
                    }
                },
                "components": [
                    {
                        "name": "BCP",
                        "functionality": "majority phase"
                    }
                ],
                "deposition_procedure": {
                    "substrate_layer": "on upper layer",
                    "steps": [
                        {
                            "method": "Evaporation",
                            "m_def": "perovskite_solar_cell_database.schema_packages.tandem.device_stack.Evaporation"
                        }
                    ]
                },
                "m_def": "perovskite_solar_cell_database.schema_packages.tandem.device_stack.GeneralLayer"
            },
            {
                "layer_index": 3,
                "functionality": "electron transport layer",
                "device_subset": 0,
                "name": "C60",
                "properties": {
                    "thickness": {
                        "value": 40.0
                    }
                },
                "components": [
                    {
                        "name": "C60",
                        "functionality": "majority phase"
                    }
                ],
                "deposition_procedure": {
                    "substrate_layer": "on upper layer",
                    "steps": [
                        {
                            "method": "Evaporation",
                            "m_def": "perovskite_solar_cell_database.schema_packages.tandem.device_stack.Evaporation"
                        }
                    ]
                },
                "m_def": "perovskite_solar_cell_database.schema_packages.tandem.device_stack.GeneralLayer"
            },
            {
                "layer_index": 4,
                "functionality": "photoabsorber",
                "device_subset": 0,
                "name": "Perovskite",
                "properties": {
                    "crystallinity": {
                        "value": "polycrystalline"
                    },
                    "band_gap": {
                        "value": 1.25,
                        "graded": false
                    }
                },
                "m_def": "perovskite_solar_cell_database.schema_packages.tandem.device_stack.Photoabsorber_Perovskite",
                "has_a_2D_perovskite_capping_layer": false,
                "lead_free": false,
                "inorganic": false,
                "composition": {
                    "band_gap": 1.25,
                    "sample_type": "Polycrystalline film",
                    "dimensionality": "3D",
                    "short_form": "CsFAPbSnI",
                    "long_form": "Cs0.25FA0.75Pb0.5Sn0.5I3",
                    "ions_a_site": [
                        {
                            "ion": "Cs",
                            "coefficient": 0.25,
                            "molecular_formula": "Cs+",
                            "smile": "[Cs+]",
                            "common_name": "Cesium ion",
                            "iupac_name": "Cesium(1+)",
                            "cas_number": "18459-37-5",
                            "source_compound_smile": "[Cs]",
                            "source_compound_iupac_name": "Cesium",
                            "source_compound_cas_number": "7440-46-2",
                            "abbreviation": "Cs"
                        },
                        {
                            "ion": "FA",
                            "coefficient": 0.75,
                            "molecular_formula": "CH5N2+",
                            "smile": "C(=[NH2+])N",
                            "common_name": "Formamidinium",
                            "iupac_name": "aminomethylideneazanium",
                            "cas_number": "nan",
                            "source_compound_smile": "C(=N)N",
                            "source_compound_iupac_name": "methanimidamide",
                            "source_compound_cas_number": "463-52-5",
                            "abbreviation": "FA"
                        }
                    ],
                    "ions_b_site": [
                        {
                            "ion": "Pb",
                            "coefficient": 0.5,
                            "molecular_formula": "Pb2+",
                            "smile": "[Pb+2]",
                            "common_name": "Lead",
                            "iupac_name": "lead(2+)",
                            "cas_number": "14280-50-3",
                            "source_compound_smile": "[Pb]",
                            "source_compound_iupac_name": "Lead",
                            "source_compound_cas_number": "7439-92-1",
                            "abbreviation": "Pb"
                        },
                        {
                            "ion": "Sn",
                            "coefficient": 0.5,
                            "molecular_formula": "Sn2+",
                            "smile": "[Sn+2]",
                            "common_name": "Tin",
                            "iupac_name": "tin(2+)",
                            "cas_number": "22541-90-8",
                            "source_compound_smile": "[Sn]",
                            "source_compound_iupac_name": "Tin",
                            "source_compound_cas_number": "7440-31-5",
                            "abbreviation": "Sn"
                        }
                    ],
                    "ions_x_site": [
                        {
                            "ion": "I",
                            "coefficient": 3.0,
                            "molecular_formula": "I-",
                            "smile": "[I-]",
                            "common_name": "Iodide",
                            "iupac_name": "Iodide",
                            "cas_number": "20461-54-5",
                            "source_compound_smile": "II",
                            "source_compound_iupac_name": "molecular iodine",
                            "source_compound_cas_number": "7553-56-2",
                            "abbreviation": "I"
                        }
                    ]
                }
            },
            {
                "layer_index": 5,
                "functionality": "hole transport layer",
                "device_subset": 0,
                "name": "PEDOT:PSS",
                "properties": {
                    "thickness": {
                        "value": 30.0
                    }
                },
                "components": [
                    {
                        "name": "PEDOT:PSS",
                        "functionality": "majority phase"
                    }
                ],
                "deposition_procedure": {
                    "substrate_layer": "on upper layer",
                    "steps": [
                        {
                            "method": "SpinCoating",
                            "m_def": "perovskite_solar_cell_database.schema_packages.tandem.device_stack.SpinCoating"
                        }
                    ]
                },
                "m_def": "perovskite_solar_cell_database.schema_packages.tandem.device_stack.GeneralLayer"
            },
            {
                "layer_index": 6,
                "functionality": "recombination layer",
                "device_subset": 0,
                "name": "ITO",
                "components": [
                    {
                        "name": "ITO",
                        "functionality": "majority phase"
                    }
                ],
                "m_def": "perovskite_solar_cell_database.schema_packages.tandem.device_stack.GeneralLayer"
            },
            {
                "layer_index": 7,
                "functionality": "electron transport layer",
                "device_subset": 0,
                "name": "SnO2",
                "components": [
                    {
                        "name": "SnO2",
                        "functionality": "majority phase"
                    }
                ],
                "m_def": "perovskite_solar_cell_database.schema_packages.tandem.device_stack.GeneralLayer"
            },
            {
                "layer_index": 8,
                "functionality": "electron transport layer",
                "device_subset": 0,
                "name": "C60",
                "components": [
                    {
                        "name": "C60",
                        "functionality": "majority phase"
                    }
                ],
                "deposition_procedure": {
                    "substrate_layer": "on upper layer",
                    "steps": [
                        {
                            "method": "Evaporation",
                            "m_def": "perovskite_solar_cell_database.schema_packages.tandem.device_stack.Evaporation"
                        }
                    ]
                },
                "m_def": "perovskite_solar_cell_database.schema_packages.tandem.device_stack.GeneralLayer"
            },
            {
                "layer_index": 9,
                "functionality": "photoabsorber",
                "device_subset": 0,
                "name": "Perovskite",
                "properties": {
                    "crystallinity": {
                        "value": "polycrystalline"
                    },
                    "thickness": {
                        "value": 700.0
                    },
                    "band_gap": {
                        "value": 1.76,
                        "graded": false
                    }
                },
                "m_def": "perovskite_solar_cell_database.schema_packages.tandem.device_stack.Photoabsorber_Perovskite",
                "has_a_2D_perovskite_capping_layer": false,
                "lead_free": false,
                "inorganic": false,
                "composition": {
                    "band_gap": 1.76,
                    "sample_type": "Polycrystalline film",
                    "dimensionality": "3D",
                    "short_form": "CsFAPbSnBrI",
                    "long_form": "Cs0.75FA0.25Pb0.5Sn0.5Br2.1I0.9",
                    "ions_a_site": [
                        {
                            "ion": "Cs",
                            "coefficient": 0.75,
                            "molecular_formula": "Cs+",
                            "smile": "[Cs+]",
                            "common_name": "Cesium ion",
                            "iupac_name": "Cesium(1+)",
                            "cas_number": "18459-37-5",
                            "source_compound_smile": "[Cs]",
                            "source_compound_iupac_name": "Cesium",
                            "source_compound_cas_number": "7440-46-2",
                            "abbreviation": "Cs"
                        },
                        {
                            "ion": "FA",
                            "coefficient": 0.25,
                            "molecular_formula": "CH5N2+",
                            "smile": "C(=[NH2+])N",
                            "common_name": "Formamidinium",
                            "iupac_name": "aminomethylideneazanium",
                            "cas_number": "nan",
                            "source_compound_smile": "C(=N)N",
                            "source_compound_iupac_name": "methanimidamide",
                            "source_compound_cas_number": "463-52-5",
                            "abbreviation": "FA"
                        }
                    ],
                    "ions_b_site": [
                        {
                            "ion": "Pb",
                            "coefficient": 0.5,
                            "molecular_formula": "Pb2+",
                            "smile": "[Pb+2]",
                            "common_name": "Lead",
                            "iupac_name": "lead(2+)",
                            "cas_number": "14280-50-3",
                            "source_compound_smile": "[Pb]",
                            "source_compound_iupac_name": "Lead",
                            "source_compound_cas_number": "7439-92-1",
                            "abbreviation": "Pb"
                        },
                        {
                            "ion": "Sn",
                            "coefficient": 0.5,
                            "molecular_formula": "Sn2+",
                            "smile": "[Sn+2]",
                            "common_name": "Tin",
                            "iupac_name": "tin(2+)",
                            "cas_number": "22541-90-8",
                            "source_compound_smile": "[Sn]",
                            "source_compound_iupac_name": "Tin",
                            "source_compound_cas_number": "7440-31-5",
                            "abbreviation": "Sn"
                        }
                    ],
                    "ions_x_site": [
                        {
                            "ion": "Br",
                            "coefficient": 2.1,
                            "molecular_formula": "Br-",
                            "smile": "[Br-]",
                            "common_name": "Bromide",
                            "iupac_name": "Bromide",
                            "cas_number": "24959-67-9",
                            "source_compound_smile": "BrBr",
                            "source_compound_iupac_name": "molecular bromine",
                            "source_compound_cas_number": "7726-95-6",
                            "abbreviation": "Br"
                        },
                        {
                            "ion": "I",
                            "coefficient": 0.9,
                            "molecular_formula": "I-",
                            "smile": "[I-]",
                            "common_name": "Iodide",
                            "iupac_name": "Iodide",
                            "cas_number": "20461-54-5",
                            "source_compound_smile": "II",
                            "source_compound_iupac_name": "molecular iodine",
                            "source_compound_cas_number": "7553-56-2",
                            "abbreviation": "I"
                        }
                    ]
                }
            },
            {
                "layer_index": 10,
                "functionality": "hole transport layer",
                "device_subset": 0,
                "name": "PTAA",
                "components": [
                    {
                        "name": "PTAA",
                        "functionality": "majority phase"
                    }
                ],
                "m_def": "perovskite_solar_cell_database.schema_packages.tandem.device_stack.GeneralLayer"
            },
            {
                "layer_index": 11,
                "functionality": "front contact",
                "device_subset": 0,
                "name": "ITO",
                "components": [
                    {
                        "name": "ITO",
                        "functionality": "majority phase"
                    }
                ],
                "m_def": "perovskite_solar_cell_database.schema_packages.tandem.device_stack.GeneralLayer"
            },
            {
                "layer_index": 12,
                "functionality": "substrate",
                "device_subset": 0,
                "name": "SLG",
                "components": [
                    {
                        "name": "SLG",
                        "functionality": "majority phase"
                    }
                ],
                "m_def": "perovskite_solar_cell_database.schema_packages.tandem.device_stack.GeneralLayer"
            },
            {
                "layer_index": 13,
                "functionality": "anti reflection",
                "device_subset": 0,
                "name": "MgF2",
                "components": [
                    {
                        "name": "MgF2",
                        "functionality": "majority phase"
                    }
                ],
                "m_def": "perovskite_solar_cell_database.schema_packages.tandem.device_stack.GeneralLayer"
            }
        ],
        "measurements": {
            "jv": [
                {
                    "certified": false,
                    "device_subset": 0,
                    "illumination": {
                        "intensity": 100.0,
                        "mask": true
                    },
                    "light_source": {
                        "spectrum": "AM1.5",
                        "light_source": "Solar simulator unspecified",
                        "light_source_model": "Oriel"
                    },
                    "light_regime": "standard light",
                    "results": {
                        "short_circuit_current_density": 14.8,
                        "open_circuit_voltage": 1.81,
                        "fill_factor": 0.7,
                        "power_conversion_efficiency": 19.1
                    }
                },
                {
                    "device_subset": 1,
                    "illumination": {
                        "intensity": 100.0,
                        "mask": true
                    },
                    "light_source": {
                        "spectrum": "AM1.5",
                        "light_source": "Solar simulator unspecified",
                        "light_source_model": "Oriel"
                    },
                    "light_regime": "standard light",
                    "results": {
                        "short_circuit_current_density": 15.8,
                        "open_circuit_voltage": 1.14,
                        "fill_factor": 0.78,
                        "power_conversion_efficiency": 14.5
                    }
                },
                {
                    "device_subset": 2,
                    "illumination": {
                        "intensity": 100.0,
                        "mask": true
                    },
                    "light_source": {
                        "spectrum": "AM1.5",
                        "light_source": "Solar simulator unspecified",
                        "light_source_model": "Oriel"
                    },
                    "light_regime": "standard light",
                    "results": {
                        "short_circuit_current_density": 27.6,
                        "open_circuit_voltage": 0.76,
                        "fill_factor": 0.74,
                        "power_conversion_efficiency": 15.6
                    }
                }
            ],
            "stabilized_performance": [
                {
                    "light_regime": "standard light",
                    "duration": 2.0,
                    "device_subset": 0,
                    "results": {
                        "power_conversion_efficiency": 19.0
                    }
                }
            ],
            "eqe": [
                {
                    "device_subset": 0
                },
                {
                    "device_subset": 1,
                    "results": {
                        "integrated_short_circuit_current_density": 15.5
                    }
                },
                {
                    "device_subset": 2,
                    "results": {
                        "integrated_short_circuit_current_density": 14.8
                    }
                }
            ],
            "stability": [
                {
                    "duration": 18000.0,
                    "illuminated": true,
                    "device_subset": 0,
                    "results": {
                        "power_conversion_efficiency_start": 10.0,
                        "power_conversion_efficiency_end": 80.0,
                        "burn_in": true
                    },
                    "environmental_conditions": {
                        "atmosphere": "air"
                    },
                    "illumination": {
                        "intensity": 100.0,
                        "uv_filter": false
                    },
                    "light_source": {
                        "light_source": "Solar simulator unspecified",
                        "spectrum": "AM1.5"
                    }
                }
            ]
        }
    }
}

File: seed_dataset/Json_data_tandem_cell_initial_data_196.archive.json
{
    "data": {
        "m_def": "perovskite_solar_cell_database.schema_packages.tandem.schema.PerovskiteTandemSolarCell",
        "reference": {
            "publication_date": "2018-06-25T00:00:00",
            "journal": "Energy &amp; Environmental Science",
            "name_of_person_entering_the_data": "Janardan Dagar",
            "data_entered_by_author": false,
            "part_of_initial_dataset": true,
            "DOI_number": "10.1039/c8ee00689j",
            "publication_authors": [
                "Zheng et al."
            ],
            "ID_temp": 196
        },
        "general": {
            "number_of_junctions": 2,
            "number_of_terminals": 2,
            "architecture": "Monolithic",
            "flexible": false,
            "semitransparent": false,
            "encapsulated": false,
            "cell_area": 4.0,
            "number_of_cells": 1,
            "photoabsorbers": [
                "Silicon",
                "Perovskite"
            ],
            "photoabsorbers_string": "Silicon-Perovskite",
            "photoabsorbers_bandgaps": [
                1.1,
                1.58
            ]
        },
        "key_performance_metrics": {
            "power_conversion_efficiency": 13.9,
            "short_circuit_current_density": 12.5,
            "open_circuit_voltage": 1.593,
            "fill_factor": 0.71
        },
        "device_stack": [
            {
                "layer_index": 1,
                "functionality": "back contact",
                "device_subset": 0,
                "name": "Ag:Pd:Ti",
                "components": [
                    {
                        "name": "Ag:Pd:Ti",
                        "functionality": "majority phase"
                    }
                ],
                "m_def": "perovskite_solar_cell_database.schema_packages.tandem.device_stack.GeneralLayer"
            },
            {
                "layer_index": 2,
                "functionality": "back contact",
                "device_subset": 0,
                "name": "SiO2",
                "components": [
                    {
                        "name": "SiO2",
                        "functionality": "majority phase"
                    }
                ],
                "m_def": "perovskite_solar_cell_database.schema_packages.tandem.device_stack.GeneralLayer"
            },
            {
                "layer_index": 3,
                "functionality": "photoabsorber",
                "device_subset": 0,
                "name": "silicon",
                "properties": {
                    "band_gap": {
                        "value": 1.1
                    }
                },
                "m_def": "perovskite_solar_cell_database.schema_packages.tandem.device_stack.Photoabsorber_Silicon",
                "type_of_silicon": "Float-zone",
                "doping_sequence": "Si(n++)/Si(n)"
            },
            {
                "layer_index": 4,
                "functionality": "recombination layer",
                "device_subset": 0,
                "name": "SiO2",
                "components": [
                    {
                        "name": "SiO2",
                        "functionality": "majority phase"
                    }
                ],
                "m_def": "perovskite_solar_cell_database.schema_packages.tandem.device_stack.GeneralLayer"
            },
            {
                "layer_index": 5,
                "functionality": "electron transport layer",
                "device_subset": 0,
                "name": "SnO2",
                "components": [
                    {
                        "name": "SnO2",
                        "functionality": "majority phase"
                    }
                ],
                "deposition_procedure": {
                    "substrate_layer": "on lower layer",
                    "steps": [
                        {
                            "method": "SpinCoating",
                            "m_def": "perovskite_solar_cell_database.schema_packages.tandem.device_stack.SpinCoating"
                        }
                    ]
                },
                "m_def": "perovskite_solar_cell_database.schema_packages.tandem.device_stack.GeneralLayer"
            },
            {
                "layer_index": 6,
                "functionality": "photoabsorber",
                "device_subset": 0,
                "name": "Perovskite",
                "properties": {
                    "crystallinity": {
                        "value": "polycrystalline"
                    },
                    "thickness": {
                        "value": 260.0
                    },
                    "band_gap": {
                        "value": 1.58,
                        "graded": false
                    }
                },
                "deposition_procedure": {
                    "substrate_layer": "on lower layer",
                    "duration": 30.0,
                    "steps": [
                        {
                            "method": "SpinCoating",
                            "m_def": "perovskite_solar_cell_database.schema_packages.tandem.device_stack.SpinCoating"
                        },
                        {
                            "method": "Heating",
                            "temperature_segments": [
                                {
                                    "temperature_end": 150.0,
                                    "time_of_segment": 30.0
                                }
                            ],
                            "m_def": "perovskite_solar_cell_database.schema_packages.tandem.device_stack.Heating"
                        }
                    ]
                },
                "m_def": "perovskite_solar_cell_database.schema_packages.tandem.device_stack.Photoabsorber_Perovskite",
                "has_a_2D_perovskite_capping_layer": false,
                "lead_free": false,
                "inorganic": false,
                "composition": {
                    "band_gap": 1.58,
                    "sample_type": "Polycrystalline film",
                    "dimensionality": "3D",
                    "short_form": "MAPbI",
                    "long_form": "MAPbI3",
                    "ions_a_site": [
                        {
                            "ion": "MA",
                            "coefficient": 1.0,
                            "molecular_formula": "CH6N+",
                            "smile": "C[NH3+]",
                            "common_name": "Methylammonium",
                            "iupac_name": "methylazanium",
                            "cas_number": "17000-00-9",
                            "source_compound_smile": "CN",
                            "source_compound_iupac_name": "methanamine",
                            "source_compound_cas_number": "74-89-5",
                            "abbreviation": "MA"
                        }
                    ],
                    "ions_b_site": [
                        {
                            "ion": "Pb",
                            "coefficient": 1.0,
                            "molecular_formula": "Pb2+",
                            "smile": "[Pb+2]",
                            "common_name": "Lead",
                            "iupac_name": "lead(2+)",
                            "cas_number": "14280-50-3",
                            "source_compound_smile": "[Pb]",
                            "source_compound_iupac_name": "Lead",
                            "source_compound_cas_number": "7439-92-1",
                            "abbreviation": "Pb"
                        }
                    ],
                    "ions_x_site": [
                        {
                            "ion": "I",
                            "coefficient": 3.0,
                            "molecular_formula": "I-",
                            "smile": "[I-]",
                            "common_name": "Iodide",
                            "iupac_name": "Iodide",
                            "cas_number": "20461-54-5",
                            "source_compound_smile": "II",
                            "source_compound_iupac_name": "molecular iodine",
                            "source_compound_cas_number": "7553-56-2",
                            "abbreviation": "I"
                        }
                    ]
                }
            },
            {
                "layer_index": 7,
                "functionality": "hole transport layer",
                "device_subset": 0,
                "name": "Spiro-MeOTAD",
                "components": [
                    {
                        "name": "Spiro-MeOTAD",
                        "functionality": "majority phase"
                    }
                ],
                "deposition_procedure": {
                    "substrate_layer": "on lower layer",
                    "steps": [
                        {
                            "method": "SpinCoating",
                            "m_def": "perovskite_solar_cell_database.schema_packages.tandem.device_stack.SpinCoating"
                        }
                    ]
                },
                "m_def": "perovskite_solar_cell_database.schema_packages.tandem.device_stack.GeneralLayer"
            },
            {
                "layer_index": 8,
                "functionality": "front contact",
                "device_subset": 0,
                "name": "MoOx",
                "components": [
                    {
                        "name": "MoOx",
                        "functionality": "majority phase"
                    }
                ],
                "deposition_procedure": {
                    "substrate_layer": "on lower layer",
                    "steps": [
                        {
                            "method": "Evaporation",
                            "m_def": "perovskite_solar_cell_database.schema_packages.tandem.device_stack.Evaporation"
                        }
                    ]
                },
                "m_def": "perovskite_solar_cell_database.schema_packages.tandem.device_stack.GeneralLayer"
            },
            {
                "layer_index": 9,
                "functionality": "front contact",
                "device_subset": 0,
                "name": "ITO",
                "components": [
                    {
                        "name": "ITO",
                        "functionality": "majority phase"
                    }
                ],
                "deposition_procedure": {
                    "substrate_layer": "on lower layer",
                    "steps": [
                        {
                            "method": "Sputtering",
                            "m_def": "perovskite_solar_cell_database.schema_packages.tandem.device_stack.Sputtering"
                        }
                    ]
                },
                "m_def": "perovskite_solar_cell_database.schema_packages.tandem.device_stack.GeneralLayer"
            }
        ],
        "measurements": {
            "eqe": [
                {
                    "bias_light": true,
                    "bias_illumination": {
                        "intensity": 12.0
                    },
                    "device_subset": 0
                },
                {
                    "device_subset": 1,
                    "results": {
                        "integrated_short_circuit_current_density": 14.6
                    }
                }
            ]
        }
    }
}
