Repository: Jesperkemist/PerovskiteTandemDatabase

## About The Project
This repo is associated to a paper with the title:
A FAIR Framework for Machine-Actionable Perovskite Tandem Solar Cell Data

## Resources
9.1 Online resources
1) Online documentation of the project, including a description of the structure of the data schema, and all defined modules
https://jesperkemist.github.io/PerovskiteTandemDatabase/

2) A PDF file describing the structure of the data schema, including all defined modules.
https://github.com/Jesperkemist/PerovskiteTandemDatabase/tree/main/module_descriptions

3) Example JSON files describing a representative perovskite tandem devices.

File: seed_dataset/Json_data_tandem_cell_initial_data_197.archive.json
{
    "data": {
        "m_def": "perovskite_solar_cell_database.schema_packages.tandem.schema.PerovskiteTandemSolarCell",
        "reference": {
            "publication_date": "2018-06-25T00:00:00",
            "journal": "Energy &amp; Environmental Science",
            "name_of_person_entering_the_data": "Janardan Dagar",
            "data_entered_by_author": false,
            "part_of_initial_dataset": true,
            "DOI_number": "10.1039/c8ee00689j",
            "publication_authors": [
                "Zheng et al."
            ],
            "ID_temp": 197
        },
        "general": {
            "number_of_junctions": 2,
            "number_of_terminals": 2,
            "architecture": "Monolithic",
            "flexible": false,
            "semitransparent": false,
            "encapsulated": false,
            "cell_area": 4.0,
            "number_of_cells": 1,
            "photoabsorbers": [
                "Silicon",
                "Perovskite"
            ],
            "photoabsorbers_string": "Silicon-Perovskite",
            "photoabsorbers_bandgaps": [
                1.1,
                1.58
            ]
        },
        "key_performance_metrics": {
            "power_conversion_efficiency": 16.3,
            "short_circuit_current_density": 13.7,
            "open_circuit_voltage": 1.583,
            "fill_factor": 0.75
        },
        "device_stack": [
            {
                "layer_index": 1,
                "functionality": "back contact",
                "device_subset": 0,
                "name": "Ag:Pd:Ti",
                "components": [
                    {
                        "name": "Ag:Pd:Ti",
                        "functionality": "majority phase"
                    }
                ],
                "m_def": "perovskite_solar_cell_database.schema_packages.tandem.device_stack.GeneralLayer"
            },
            {
                "layer_index": 2,
                "functionality": "back contact",
                "device_subset": 0,
                "name": "SiO2",
                "components": [
                    {
                        "name": "SiO2",
                        "functionality": "majority phase"
                    }
                ],
                "m_def": "perovskite_solar_cell_database.schema_packages.tandem.device_stack.GeneralLayer"
            },
            {
                "layer_index": 3,
                "functionality": "photoabsorber",
                "device_subset": 0,
                "name": "silicon",
                "properties": {
                    "band_gap": {
                        "value": 1.1
                    }
                },
                "m_def": "perovskite_solar_cell_database.schema_packages.tandem.device_stack.Photoabsorber_Silicon",
                "type_of_silicon": "Float-zone",
                "doping_sequence": "Si(n++)/Si(n)"
            },
            {
                "layer_index": 4,
                "functionality": "recombination layer",
                "device_subset": 0,
                "name": "SiO2",
                "components": [
                    {
                        "name": "SiO2",
                        "functionality": "majority phase"
                    }
                ],
                "m_def": "perovskite_solar_cell_database.schema_packages.tandem.device_stack.GeneralLayer"
            },
            {
                "layer_index": 5,
                "functionality": "electron transport layer",
                "device_subset": 0,
                "name": "SnO2",
                "components": [
                    {
                        "name": "SnO2",
                        "functionality": "majority phase"
                    }
                ],
                "deposition_procedure": {
                    "substrate_layer": "on lower layer",
                    "steps": [
                        {
                            "method": "SpinCoating",
                            "m_def": "perovskite_solar_cell_database.schema_packages.tandem.device_stack.SpinCoating"
                        }
                    ]
                },
                "m_def": "perovskite_solar_cell_database.schema_packages.tandem.device_stack.GeneralLayer"
            },
            {
                "layer_index": 6,
                "functionality": "photoabsorber",
                "device_subset": 0,
                "name": "Perovskite",
                "properties": {
                    "crystallinity": {
                        "value": "polycrystalline"
                    },
                    "thickness": {
                        "value": 380.0
                    },
                    "band_gap": {
                        "value": 1.58,
                        "graded": false
                    }
                },
                "deposition_procedure": {
                    "substrate_layer": "on lower layer",
                    "duration": 30.0,
                    "steps": [
                        {
                            "method": "SpinCoating",
                            "m_def": "perovskite_solar_cell_database.schema_packages.tandem.device_stack.SpinCoating"
                        },
                        {
                            "method": "Heating",
                            "temperature_segments": [
                                {
                                    "temperature_end": 150.0,
                                    "time_of_segment": 30.0
                                }
                            ],
                            "m_def": "perovskite_solar_cell_database.schema_packages.tandem.device_stack.Heating"
                        }
                    ]
                },
                "m_def": "perovskite_solar_cell_database.schema_packages.tandem.device_stack.Photoabsorber_Perovskite",
                "has_a_2D_perovskite_capping_layer": false,
                "lead_free": false,
                "inorganic": false,
                "composition": {
                    "band_gap": 1.58,
                    "sample_type": "Polycrystalline film",
                    "dimensionality": "3D",
                    "short_form": "MAPbI",
                    "long_form": "MAPbI3",
                    "ions_a_site": [
                        {
                            "ion": "MA",
                            "coefficient": 1.0,
                            "molecular_formula": "CH6N+",
                            "smile": "C[NH3+]",
                            "common_name": "Methylammonium",
                            "iupac_name": "methylazanium",
                            "cas_number": "17000-00-9",
                            "source_compound_smile": "CN",
                            "source_compound_iupac_name": "methanamine",
                            "source_compound_cas_number": "74-89-5",
                            "abbreviation": "MA"
                        }
                    ],
                    "ions_b_site": [
                        {
                            "ion": "Pb",
                            "coefficient": 1.0,
                            "molecular_formula": "Pb2+",
                            "smile": "[Pb+2]",
                            "common_name": "Lead",
                            "iupac_name": "lead(2+)",
                            "cas_number": "14280-50-3",
                            "source_compound_smile": "[Pb]",
                            "source_compound_iupac_name": "Lead",
                            "source_compound_cas_number": "7439-92-1",
                            "abbreviation": "Pb"
                        }
                    ],
                    "ions_x_site": [
                        {
                            "ion": "I",
                            "coefficient": 3.0,
                            "molecular_formula": "I-",
                            "smile": "[I-]",
                            "common_name": "Iodide",
                            "iupac_name": "Iodide",
                            "cas_number": "20461-54-5",
                            "source_compound_smile": "II",
                            "source_compound_iupac_name": "molecular iodine",
                            "source_compound_cas_number": "7553-56-2",
                            "abbreviation": "I"
                        }
                    ]
                }
            },
            {
                "layer_index": 7,
                "functionality": "hole transport layer",
                "device_subset": 0,
                "name": "Spiro-MeOTAD",
                "components": [
                    {
                        "name": "Spiro-MeOTAD",
                        "functionality": "majority phase"
                    }
                ],
                "deposition_procedure": {
                    "substrate_layer": "on lower layer",
                    "steps": [
                        {
                            "method": "SpinCoating",
                            "m_def": "perovskite_solar_cell_database.schema_packages.tandem.device_stack.SpinCoating"
                        }
                    ]
                },
                "m_def": "perovskite_solar_cell_database.schema_packages.tandem.device_stack.GeneralLayer"
            },
            {
                "layer_index": 8,
                "functionality": "front contact",
                "device_subset": 0,
                "name": "MoOx",
                "components": [
                    {
                        "name": "MoOx",
                        "functionality": "majority phase"
                    }
                ],
                "deposition_procedure": {
                    "substrate_layer": "on lower layer",
                    "steps": [
                        {
                            "method": "Evaporation",
                            "m_def": "perovskite_solar_cell_database.schema_packages.tandem.device_stack.Evaporation"
                        }
                    ]
                },
                "m_def": "perovskite_solar_cell_database.schema_packages.tandem.device_stack.GeneralLayer"
            },
            {
                "layer_index": 9,
                "functionality": "front contact",
                "device_subset": 0,
                "name": "ITO",
                "components": [
                    {
                        "name": "ITO",
                        "functionality": "majority phase"
                    }
                ],
                "deposition_procedure": {
                    "substrate_layer": "on lower layer",
                    "steps": [
                        {
                            "method": "Sputtering",
                            "m_def": "perovskite_solar_cell_database.schema_packages.tandem.device_stack.Sputtering"
                        }
                    ]
                },
                "m_def": "perovskite_solar_cell_database.schema_packages.tandem.device_stack.GeneralLayer"
            }
        ],
        "measurements": {
            "eqe": [
                {
                    "bias_light": true,
                    "bias_illumination": {
                        "intensity": 14.1
                    },
                    "device_subset": 0
                },
                {
                    "device_subset": 1,
                    "results": {
                        "integrated_short_circuit_current_density": 14.2
                    }
                }
            ]
        }
    }
}

File: seed_dataset/Json_data_tandem_cell_initial_data_198.archive.json
{
    "data": {
        "m_def": "perovskite_solar_cell_database.schema_packages.tandem.schema.PerovskiteTandemSolarCell",
        "reference": {
            "publication_date": "2018-06-25T00:00:00",
            "journal": "Energy &amp; Environmental Science",
            "name_of_person_entering_the_data": "Janardan Dagar",
            "data_entered_by_author": false,
            "part_of_initial_dataset": true,
            "DOI_number": "10.1039/c8ee00689j",
            "publication_authors": [
                "Zheng et al."
            ],
            "ID_temp": 198
        },
        "general": {
            "number_of_junctions": 2,
            "number_of_terminals": 2,
            "architecture": "Monolithic",
            "flexible": false,
            "semitransparent": false,
            "encapsulated": false,
            "cell_area": 4.0,
            "number_of_cells": 1,
            "photoabsorbers": [
                "Silicon",
                "Perovskite"
            ],
            "photoabsorbers_string": "Silicon-Perovskite",
            "photoabsorbers_bandgaps": [
                1.1,
                1.58
            ]
        },
        "key_performance_metrics": {
            "power_conversion_efficiency": 13.6,
            "short_circuit_current_density": 12.2,
            "open_circuit_voltage": 1.521,
            "fill_factor": 0.73
        },
        "device_stack": [
            {
                "layer_index": 1,
                "functionality": "back contact",
                "device_subset": 0,
                "name": "Ag:Pd:Ti",
                "components": [
                    {
                        "name": "Ag:Pd:Ti",
                        "functionality": "majority phase"
                    }
                ],
                "m_def": "perovskite_solar_cell_database.schema_packages.tandem.device_stack.GeneralLayer"
            },
            {
                "layer_index": 2,
                "functionality": "back contact",
                "device_subset": 0,
                "name": "SiO2",
                "components": [
                    {
                        "name": "SiO2",
                        "functionality": "majority phase"
                    }
                ],
                "m_def": "perovskite_solar_cell_database.schema_packages.tandem.device_stack.GeneralLayer"
            },
            {
                "layer_index": 3,
                "functionality": "photoabsorber",
                "device_subset": 0,
                "name": "silicon",
                "properties": {
                    "band_gap": {
                        "value": 1.1
                    }
                },
                "m_def": "perovskite_solar_cell_database.schema_packages.tandem.device_stack.Photoabsorber_Silicon",
                "type_of_silicon": "Float-zone",
                "doping_sequence": "Si(n++)/Si(n)"
            },
            {
                "layer_index": 4,
                "functionality": "recombination layer",
                "device_subset": 0,
                "name": "SiO2",
                "components": [
                    {
                        "name": "SiO2",
                        "functionality": "majority phase"
                    }
                ],
                "m_def": "perovskite_solar_cell_database.schema_packages.tandem.device_stack.GeneralLayer"
            },
            {
                "layer_index": 5,
                "functionality": "electron transport layer",
                "device_subset": 0,
                "name": "SnO2",
                "components": [
                    {
                        "name": "SnO2",
                        "functionality": "majority phase"
                    }
                ],
                "deposition_procedure": {
                    "substrate_layer": "on lower layer",
                    "steps": [
                        {
                            "method": "SpinCoating",
                            "m_def": "perovskite_solar_cell_database.schema_packages.tandem.device_stack.SpinCoating"
                        }
                    ]
                },
                "m_def": "perovskite_solar_cell_database.schema_packages.tandem.device_stack.GeneralLayer"
            },
            {
                "layer_index": 6,
                "functionality": "photoabsorber",
                "device_subset": 0,
                "name": "Perovskite",
                "properties": {
                    "crystallinity": {
                        "value": "polycrystalline"
                    },
                    "thickness": {
                        "value": 470.0
                    },
                    "band_gap": {
                        "value": 1.58,
                        "graded": false
                    }
                },
                "deposition_procedure": {
                    "substrate_layer": "on lower layer",
                    "duration": 30.0,
                    "steps": [
                        {
                            "method": "SpinCoating",
                            "m_def": "perovskite_solar_cell_database.schema_packages.tandem.device_stack.SpinCoating"
                        },
                        {
                            "method": "Heating",
                            "temperature_segments": [
                                {
                                    "temperature_end": 150.0,
                                    "time_of_segment": 30.0
                                }
                            ],
                            "m_def": "perovskite_solar_cell_database.schema_packages.tandem.device_stack.Heating"
                        }
                    ]
                },
                "m_def": "perovskite_solar_cell_database.schema_packages.tandem.device_stack.Photoabsorber_Perovskite",
                "has_a_2D_perovskite_capping_layer": false,
                "lead_free": false,
                "inorganic": false,
                "composition": {
                    "band_gap": 1.58,
                    "sample_type": "Polycrystalline film",
                    "dimensionality": "3D",
                    "short_form": "MAPbI",
                    "long_form": "MAPbI3",
                    "ions_a_site": [
                        {
                            "ion": "MA",
                            "coefficient": 1.0,
                            "molecular_formula": "CH6N+",
                            "smile": "C[NH3+]",
                            "common_name": "Methylammonium",
                            "iupac_name": "methylazanium",
                            "cas_number": "17000-00-9",
                            "source_compound_smile": "CN",
                            "source_compound_iupac_name": "methanamine",
                            "source_compound_cas_number": "74-89-5",
                            "abbreviation": "MA"
                        }
                    ],
                    "ions_b_site": [
                        {
                            "ion": "Pb",
                            "coefficient": 1.0,
                            "molecular_formula": "Pb2+",
                            "smile": "[Pb+2]",
                            "common_name": "Lead",
                            "iupac_name": "lead(2+)",
                            "cas_number": "14280-50-3",
                            "source_compound_smile": "[Pb]",
                            "source_compound_iupac_name": "Lead",
                            "source_compound_cas_number": "7439-92-1",
                            "abbreviation": "Pb"
                        }
                    ],
                    "ions_x_site": [
                        {
                            "ion": "I",
                            "coefficient": 3.0,
                            "molecular_formula": "I-",
                            "smile": "[I-]",
                            "common_name": "Iodide",
                            "iupac_name": "Iodide",
                            "cas_number": "20461-54-5",
                            "source_compound_smile": "II",
                            "source_compound_iupac_name": "molecular iodine",
                            "source_compound_cas_number": "7553-56-2",
                            "abbreviation": "I"
                        }
                    ]
                }
            },
            {
                "layer_index": 7,
                "functionality": "hole transport layer",
                "device_subset": 0,
                "name": "Spiro-MeOTAD",
                "components": [
                    {
                        "name": "Spiro-MeOTAD",
                        "functionality": "majority phase"
                    }
                ],
                "deposition_procedure": {
                    "substrate_layer": "on lower layer",
                    "steps": [
                        {
                            "method": "SpinCoating",
                            "m_def": "perovskite_solar_cell_database.schema_packages.tandem.device_stack.SpinCoating"
                        }
                    ]
                },
                "m_def": "perovskite_solar_cell_database.schema_packages.tandem.device_stack.GeneralLayer"
            },
            {
                "layer_index": 8,
                "functionality": "front contact",
                "device_subset": 0,
                "name": "MoOx",
                "components": [
                    {
                        "name": "MoOx",
                        "functionality": "majority phase"
                    }
                ],
                "deposition_procedure": {
                    "substrate_layer": "on lower layer",
                    "steps": [
                        {
                            "method": "Evaporation",
                            "m_def": "perovskite_solar_cell_database.schema_packages.tandem.device_stack.Evaporation"
                        }
                    ]
                },
                "m_def": "perovskite_solar_cell_database.schema_packages.tandem.device_stack.GeneralLayer"
            },
            {
                "layer_index": 9,
                "functionality": "front contact",
                "device_subset": 0,
                "name": "ITO",
                "components": [
                    {
                        "name": "ITO",
                        "functionality": "majority phase"
                    }
                ],
                "deposition_procedure": {
                    "substrate_layer": "on lower layer",
                    "steps": [
                        {
                            "method": "Sputtering",
                            "m_def": "perovskite_solar_cell_database.schema_packages.tandem.device_stack.Sputtering"
                        }
                    ]
                },
                "m_def": "perovskite_solar_cell_database.schema_packages.tandem.device_stack.GeneralLayer"
            }
        ],
        "measurements": {
            "eqe": [
                {
                    "bias_light": true,
                    "bias_illumination": {
                        "intensity": 15.1
                    },
                    "device_subset": 0
                },
                {
                    "device_subset": 1,
                    "results": {
                        "integrated_short_circuit_current_density": 11.8
                    }
                }
            ]
        }
    }
}

File: seed_dataset/Json_data_tandem_cell_initial_data_199.archive.json
{
    "data": {
        "m_def": "perovskite_solar_cell_database.schema_packages.tandem.schema.PerovskiteTandemSolarCell",
        "reference": {
            "publication_date": "2018-06-25T00:00:00",
            "journal": "Energy &amp; Environmental Science",
            "name_of_person_entering_the_data": "Janardan Dagar",
            "data_entered_by_author": false,
            "part_of_initial_dataset": true,
            "DOI_number": "10.1039/c8ee00689j",
            "publication_authors": [
                "Zheng et al."
            ],
            "ID_temp": 199
        },
        "general": {
            "number_of_junctions": 2,
            "number_of_terminals": 2,
            "architecture": "Monolithic",
            "flexible": false,
            "semitransparent": false,
            "encapsulated": false,
            "cell_area": 4.0,
            "number_of_cells": 1,
            "photoabsorbers": [
                "Silicon",
                "Perovskite"
            ],
            "photoabsorbers_string": "Silicon-Perovskite",
            "photoabsorbers_bandgaps": [
                1.1,
                1.58
            ]
        },
        "key_performance_metrics": {
            "power_conversion_efficiency": 18.4,
            "short_circuit_current_density": 15.6,
            "open_circuit_voltage": 1.58,
            "fill_factor": 0.73
        },
        "device_stack": [
            {
                "layer_index": 1,
                "functionality": "back contact",
                "device_subset": 0,
                "name": "Ag:Pd:Ti",
                "components": [
                    {
                        "name": "Ag:Pd:Ti",
                        "functionality": "majority phase"
                    }
                ],
                "m_def": "perovskite_solar_cell_database.schema_packages.tandem.device_stack.GeneralLayer"
            },
            {
                "layer_index": 2,
                "functionality": "back contact",
                "device_subset": 0,
                "name": "SiO2",
                "components": [
                    {
                        "name": "SiO2",
                        "functionality": "majority phase"
                    }
                ],
                "m_def": "perovskite_solar_cell_database.schema_packages.tandem.device_stack.GeneralLayer"
            },
            {
                "layer_index": 3,
                "functionality": "photoabsorber",
                "device_subset": 0,
                "name": "silicon",
                "properties": {
                    "band_gap": {
                        "value": 1.1
                    }
                },
                "m_def": "perovskite_solar_cell_database.schema_packages.tandem.device_stack.Photoabsorber_Silicon",
                "type_of_silicon": "Float-zone",
                "doping_sequence": "Si(n++)/Si(n)"
            },
            {
                "layer_index": 4,
                "functionality": "recombination layer",
                "device_subset": 0,
                "name": "SiO2",
                "components": [
                    {
                        "name": "SiO2",
                        "functionality": "majority phase"
                    }
                ],
                "m_def": "perovskite_solar_cell_database.schema_packages.tandem.device_stack.GeneralLayer"
            },
            {
                "layer_index": 5,
                "functionality": "electron transport layer",
                "device_subset": 0,
                "name": "SnO2",
                "components": [
                    {
                        "name": "SnO2",
                        "functionality": "majority phase"
                    }
                ],
                "deposition_procedure": {
                    "substrate_layer": "on lower layer",
                    "steps": [
                        {
                            "method": "SpinCoating",
                            "m_def": "perovskite_solar_cell_database.schema_packages.tandem.device_stack.SpinCoating"
                        }
                    ]
                },
                "m_def": "perovskite_solar_cell_database.schema_packages.tandem.device_stack.GeneralLayer"
            },
            {
                "layer_index": 6,
                "functionality": "photoabsorber",
                "device_subset": 0,
                "name": "Perovskite",
                "properties": {
                    "crystallinity": {
                        "value": "polycrystalline"
                    },
                    "thickness": {
                        "value": 380.0
                    },
                    "band_gap": {
                        "value": 1.58,
                        "graded": false
                    }
                },
                "deposition_procedure": {
                    "substrate_layer": "on lower layer",
                    "duration": 30.0,
                    "steps": [
                        {
                            "method": "SpinCoating",
                            "m_def": "perovskite_solar_cell_database.schema_packages.tandem.device_stack.SpinCoating"
                        },
                        {
                            "method": "Heating",
                            "temperature_segments": [
                                {
                                    "temperature_end": 150.0,
                                    "time_of_segment": 30.0
                                }
                            ],
                            "m_def": "perovskite_solar_cell_database.schema_packages.tandem.device_stack.Heating"
                        }
                    ]
                },
                "m_def": "perovskite_solar_cell_database.schema_packages.tandem.device_stack.Photoabsorber_Perovskite",
                "has_a_2D_perovskite_capping_layer": false,
                "lead_free": false,
                "inorganic": false,
                "composition": {
                    "band_gap": 1.58,
                    "sample_type": "Polycrystalline film",
                    "dimensionality": "3D",
                    "short_form": "MAPbI",
                    "long_form": "MAPbI3",
                    "ions_a_site": [
                        {
                            "ion": "MA",
                            "coefficient": 1.0,
                            "molecular_formula": "CH6N+",
                            "smile": "C[NH3+]",
                            "common_name": "Methylammonium",
                            "iupac_name": "methylazanium",
                            "cas_number": "17000-00-9",
                            "source_compound_smile": "CN",
                            "source_compound_iupac_name": "methanamine",
                            "source_compound_cas_number": "74-89-5",
                            "abbreviation": "MA"
                        }
                    ],
                    "ions_b_site": [
                        {
                            "ion": "Pb",
                            "coefficient": 1.0,
                            "molecular_formula": "Pb2+",
                            "smile": "[Pb+2]",
                            "common_name": "Lead",
                            "iupac_name": "lead(2+)",
                            "cas_number": "14280-50-3",
                            "source_compound_smile": "[Pb]",
                            "source_compound_iupac_name": "Lead",
                            "source_compound_cas_number": "7439-92-1",
                            "abbreviation": "Pb"
                        }
                    ],
                    "ions_x_site": [
                        {
                            "ion": "I",
                            "coefficient": 3.0,
                            "molecular_formula": "I-",
                            "smile": "[I-]",
                            "common_name": "Iodide",
                            "iupac_name": "Iodide",
                            "cas_number": "20461-54-5",
                            "source_compound_smile": "II",
                            "source_compound_iupac_name": "molecular iodine",
                            "source_compound_cas_number": "7553-56-2",
                            "abbreviation": "I"
                        }
                    ]
                }
            },
            {
                "layer_index": 7,
                "functionality": "hole transport layer",
                "device_subset": 0,
                "name": "Spiro-MeOTAD",
                "components": [
                    {
                        "name": "Spiro-MeOTAD",
                        "functionality": "majority phase"
                    }
                ],
                "deposition_procedure": {
                    "substrate_layer": "on lower layer",
                    "steps": [
                        {
                            "method": "SpinCoating",
                            "m_def": "perovskite_solar_cell_database.schema_packages.tandem.device_stack.SpinCoating"
                        }
                    ]
                },
                "m_def": "perovskite_solar_cell_database.schema_packages.tandem.device_stack.GeneralLayer"
            },
            {
                "layer_index": 8,
                "functionality": "front contact",
                "device_subset": 0,
                "name": "MoOx",
                "components": [
                    {
                        "name": "MoOx",
                        "functionality": "majority phase"
                    }
                ],
                "deposition_procedure": {
                    "substrate_layer": "on lower layer",
                    "steps": [
                        {
                            "method": "Evaporation",
                            "m_def": "perovskite_solar_cell_database.schema_packages.tandem.device_stack.Evaporation"
                        }
                    ]
                },
                "m_def": "perovskite_solar_cell_database.schema_packages.tandem.device_stack.GeneralLayer"
            },
            {
                "layer_index": 9,
                "functionality": "front contact",
                "device_subset": 0,
                "name": "ITO",
                "components": [
                    {
                        "name": "ITO",
                        "functionality": "majority phase"
                    }
                ],
                "deposition_procedure": {
                    "substrate_layer": "on lower layer",
                    "steps": [
                        {
                            "method": "Sputtering",
                            "m_def": "perovskite_solar_cell_database.schema_packages.tandem.device_stack.Sputtering"
                        }
                    ]
                },
                "m_def": "perovskite_solar_cell_database.schema_packages.tandem.device_stack.GeneralLayer"
            }
        ],
        "measurements": {
            "eqe": [
                {
                    "bias_light": true,
                    "bias_illumination": {
                        "intensity": 15.7
                    },
                    "device_subset": 0
                },
                {
                    "device_subset": 1,
                    "results": {
                        "integrated_short_circuit_current_density": 15.6
                    }
                }
            ]
        }
    }
}
