Repository: Jesperkemist/PerovskiteTandemDatabase

## About The Project
This repo is associated to a paper with the title:
A FAIR Framework for Machine-Actionable Perovskite Tandem Solar Cell Data

## Resources
9.1 Online resources
1) Online documentation of the project, including a description of the structure of the data schema, and all defined modules
https://jesperkemist.github.io/PerovskiteTandemDatabase/

2) A PDF file describing the structure of the data schema, including all defined modules.
https://github.com/Jesperkemist/PerovskiteTandemDatabase/tree/main/module_descriptions

3) Example JSON files describing a representative perovskite tandem devices.

File: seed_dataset/Json_data_tandem_cell_initial_data_2.archive.json
{
    "data": {
        "m_def": "perovskite_solar_cell_database.schema_packages.tandem.schema.PerovskiteTandemSolarCell",
        "reference": {
            "publication_date": "2021-03-18T00:00:00",
            "journal": "Journal of Materials Chemistry A",
            "name_of_person_entering_the_data": "Adam Hultqvist",
            "data_entered_by_author": false,
            "part_of_initial_dataset": true,
            "DOI_number": "10.1039/d0ta12286f",
            "publication_authors": [
                "Wu et al."
            ],
            "ID_temp": 2
        },
        "general": {
            "number_of_junctions": 2,
            "number_of_terminals": 2,
            "architecture": "Monolithic",
            "flexible": false,
            "semitransparent": false,
            "encapsulated": false,
            "number_of_cells": 1,
            "photoabsorbers": [
                "OPV",
                "Perovskite"
            ],
            "photoabsorbers_string": "OPV-Perovskite",
            "photoabsorbers_bandgaps": [
                1.3,
                1.79
            ]
        },
        "key_performance_metrics": {
            "power_conversion_efficiency": 18.0,
            "short_circuit_current_density": 11.44,
            "maximum_power_point_voltage": 1.57
        },
        "device_stack": [
            {
                "layer_index": 1,
                "functionality": "back contact",
                "device_subset": 0,
                "name": "Ag",
                "properties": {
                    "thickness": {
                        "value": 100.0
                    }
                },
                "components": [
                    {
                        "name": "Ag",
                        "functionality": "majority phase"
                    }
                ],
                "deposition_procedure": {
                    "substrate_layer": "on upper layer",
                    "steps": [
                        {
                            "method": "Evaporation",
                            "m_def": "perovskite_solar_cell_database.schema_packages.tandem.device_stack.Evaporation"
                        }
                    ]
                },
                "m_def": "perovskite_solar_cell_database.schema_packages.tandem.device_stack.GeneralLayer"
            },
            {
                "layer_index": 2,
                "functionality": "hole transport layer",
                "device_subset": 0,
                "name": "MoO3",
                "properties": {
                    "thickness": {
                        "value": 10.0
                    }
                },
                "components": [
                    {
                        "name": "MoO3",
                        "functionality": "majority phase"
                    }
                ],
                "deposition_procedure": {
                    "substrate_layer": "on upper layer",
                    "steps": [
                        {
                            "method": "Evaporation",
                            "m_def": "perovskite_solar_cell_database.schema_packages.tandem.device_stack.Evaporation"
                        }
                    ]
                },
                "m_def": "perovskite_solar_cell_database.schema_packages.tandem.device_stack.GeneralLayer"
            },
            {
                "layer_index": 3,
                "functionality": "photoabsorber",
                "device_subset": 0,
                "name": "OPV",
                "properties": {
                    "thickness": {
                        "value": 110
                    },
                    "band_gap": {
                        "value": 1.3,
                        "graded": false,
                        "determined_by": "eqe"
                    }
                },
                "components": [
                    {
                        "name": "PM6",
                        "functionality": "majority phase",
                        "amount": {
                            "mol_fraction": 0.45
                        }
                    },
                    {
                        "name": "Y6",
                        "functionality": "majority phase",
                        "amount": {
                            "mol_fraction": 0.55
                        }
                    }
                ],
                "deposition_procedure": {
                    "substrate_layer": "on upper layer",
                    "steps": [
                        {
                            "method": "SpinCoating",
                            "m_def": "perovskite_solar_cell_database.schema_packages.tandem.device_stack.SpinCoating"
                        }
                    ]
                },
                "m_def": "perovskite_solar_cell_database.schema_packages.tandem.device_stack.Photoabsorber_OPV",
                "cell_type": "bulk heterojunction",
                "blend": "PM6:Y6"
            },
            {
                "layer_index": 4,
                "functionality": "electron transport layer",
                "device_subset": 0,
                "name": "ZnO",
                "properties": {
                    "thickness": {
                        "value": 50.0
                    }
                },
                "components": [
                    {
                        "name": "ZnO",
                        "functionality": "majority phase"
                    }
                ],
                "deposition_procedure": {
                    "substrate_layer": "on upper layer",
                    "steps": [
                        {
                            "method": "SpinCoating",
                            "m_def": "perovskite_solar_cell_database.schema_packages.tandem.device_stack.SpinCoating"
                        }
                    ]
                },
                "m_def": "perovskite_solar_cell_database.schema_packages.tandem.device_stack.GeneralLayer"
            },
            {
                "layer_index": 5,
                "functionality": "recombination layer",
                "device_subset": 0,
                "name": "Ag",
                "properties": {
                    "thickness": {
                        "value": 1.0
                    }
                },
                "components": [
                    {
                        "name": "Ag",
                        "functionality": "majority phase"
                    }
                ],
                "deposition_procedure": {
                    "substrate_layer": "on upper layer",
                    "steps": [
                        {
                            "method": "Evaporation",
                            "m_def": "perovskite_solar_cell_database.schema_packages.tandem.device_stack.Evaporation"
                        }
                    ]
                },
                "m_def": "perovskite_solar_cell_database.schema_packages.tandem.device_stack.GeneralLayer"
            },
            {
                "layer_index": 6,
                "functionality": "hole transport layer",
                "device_subset": 0,
                "name": "MoO3",
                "properties": {
                    "thickness": {
                        "value": 6.0
                    }
                },
                "components": [
                    {
                        "name": "MoO3",
                        "functionality": "majority phase"
                    }
                ],
                "deposition_procedure": {
                    "substrate_layer": "on upper layer",
                    "steps": [
                        {
                            "method": "Evaporation",
                            "m_def": "perovskite_solar_cell_database.schema_packages.tandem.device_stack.Evaporation"
                        }
                    ]
                },
                "m_def": "perovskite_solar_cell_database.schema_packages.tandem.device_stack.GeneralLayer"
            },
            {
                "layer_index": 7,
                "functionality": "hole transport layer",
                "device_subset": 0,
                "name": "PBDB-T",
                "properties": {
                    "thickness": {
                        "value": 25.0
                    }
                },
                "components": [
                    {
                        "name": "PBDB-T",
                        "functionality": "majority phase"
                    }
                ],
                "deposition_procedure": {
                    "substrate_layer": "on upper layer",
                    "steps": [
                        {
                            "method": "SpinCoating",
                            "m_def": "perovskite_solar_cell_database.schema_packages.tandem.device_stack.SpinCoating"
                        }
                    ]
                },
                "m_def": "perovskite_solar_cell_database.schema_packages.tandem.device_stack.GeneralLayer"
            },
            {
                "layer_index": 8,
                "functionality": "photoabsorber",
                "device_subset": 0,
                "name": "Perovskite",
                "properties": {
                    "crystallinity": {
                        "value": "polycrystalline"
                    },
                    "thickness": {
                        "value": 180.0
                    },
                    "band_gap": {
                        "value": 1.79,
                        "graded": false,
                        "determined_by": "absorption Tauc-plot"
                    }
                },
                "deposition_procedure": {
                    "substrate_layer": "on upper layer",
                    "steps": [
                        {
                            "method": "SpinCoating",
                            "m_def": "perovskite_solar_cell_database.schema_packages.tandem.device_stack.SpinCoating"
                        }
                    ]
                },
                "m_def": "perovskite_solar_cell_database.schema_packages.tandem.device_stack.Photoabsorber_Perovskite",
                "has_a_2D_perovskite_capping_layer": false,
                "lead_free": false,
                "inorganic": true,
                "composition": {
                    "band_gap": 1.79,
                    "sample_type": "Polycrystalline film",
                    "dimensionality": "3D",
                    "short_form": "CsPbBrI",
                    "long_form": "CsPbBr0.9I2.1",
                    "ions_a_site": [
                        {
                            "ion": "Cs",
                            "coefficient": 1.0,
                            "molecular_formula": "Cs+",
                            "smile": "[Cs+]",
                            "common_name": "Cesium ion",
                            "iupac_name": "Cesium(1+)",
                            "cas_number": "18459-37-5",
                            "source_compound_smile": "[Cs]",
                            "source_compound_iupac_name": "Cesium",
                            "source_compound_cas_number": "7440-46-2",
                            "abbreviation": "Cs"
                        }
                    ],
                    "ions_b_site": [
                        {
                            "ion": "Pb",
                            "coefficient": 1.0,
                            "molecular_formula": "Pb2+",
                            "smile": "[Pb+2]",
                            "common_name": "Lead",
                            "iupac_name": "lead(2+)",
                            "cas_number": "14280-50-3",
                            "source_compound_smile": "[Pb]",
                            "source_compound_iupac_name": "Lead",
                            "source_compound_cas_number": "7439-92-1",
                            "abbreviation": "Pb"
                        }
                    ],
                    "ions_x_site": [
                        {
                            "ion": "Br",
                            "coefficient": 0.9,
                            "molecular_formula": "Br-",
                            "smile": "[Br-]",
                            "common_name": "Bromide",
                            "iupac_name": "Bromide",
                            "cas_number": "24959-67-9",
                            "source_compound_smile": "BrBr",
                            "source_compound_iupac_name": "molecular bromine",
                            "source_compound_cas_number": "7726-95-6",
                            "abbreviation": "Br"
                        },
                        {
                            "ion": "I",
                            "coefficient": 2.1,
                            "molecular_formula": "I-",
                            "smile": "[I-]",
                            "common_name": "Iodide",
                            "iupac_name": "Iodide",
                            "cas_number": "20461-54-5",
                            "source_compound_smile": "II",
                            "source_compound_iupac_name": "molecular iodine",
                            "source_compound_cas_number": "7553-56-2",
                            "abbreviation": "I"
                        }
                    ]
                }
            },
            {
                "layer_index": 9,
                "functionality": "electron transport layer",
                "device_subset": 0,
                "name": "SnO2",
                "properties": {
                    "thickness": {
                        "value": 20.0
                    }
                },
                "components": [
                    {
                        "name": "SnO2",
                        "functionality": "majority phase"
                    }
                ],
                "deposition_procedure": {
                    "substrate_layer": "on upper layer",
                    "steps": [
                        {
                            "method": "SpinCoating",
                            "m_def": "perovskite_solar_cell_database.schema_packages.tandem.device_stack.SpinCoating"
                        }
                    ]
                },
                "m_def": "perovskite_solar_cell_database.schema_packages.tandem.device_stack.GeneralLayer"
            },
            {
                "layer_index": 10,
                "functionality": "front contact",
                "device_subset": 0,
                "name": "ITO",
                "components": [
                    {
                        "name": "ITO",
                        "functionality": "majority phase"
                    }
                ],
                "m_def": "perovskite_solar_cell_database.schema_packages.tandem.device_stack.GeneralLayer"
            },
            {
                "layer_index": 11,
                "functionality": "substrate",
                "device_subset": 0,
                "name": "SLG",
                "components": [
                    {
                        "name": "SLG",
                        "functionality": "majority phase"
                    }
                ],
                "m_def": "perovskite_solar_cell_database.schema_packages.tandem.device_stack.GeneralLayer"
            }
        ],
        "measurements": {
            "jv": [
                {
                    "certified": false,
                    "device_subset": 0,
                    "measurement_conditions": {
                        "scan_direction": "reversed"
                    },
                    "illumination": {
                        "intensity": 100.0,
                        "mask": false
                    },
                    "light_source": {
                        "spectrum": "AM1.5",
                        "light_source": "Solar simulator unspecified",
                        "light_source_model": "Enlitech SS-F5"
                    },
                    "light_regime": "standard light",
                    "results": {
                        "short_circuit_current_density": 11.44,
                        "power_conversion_efficiency": 18.0,
                        "maximum_power_point_voltage": 1.57
                    },
                    "environmental_conditions": {
                        "atmosphere": "N2"
                    }
                },
                {
                    "device_subset": 1,
                    "illumination": {
                        "intensity": 100.0,
                        "mask": false
                    },
                    "light_source": {
                        "spectrum": "AM1.5",
                        "light_source": "Solar simulator unspecified",
                        "light_source_model": "Enlitech SS-F5"
                    },
                    "light_regime": "standard light",
                    "results": {
                        "short_circuit_current_density": 15.46,
                        "open_circuit_voltage": 1.15,
                        "fill_factor": 0.812,
                        "power_conversion_efficiency": 14.43
                    }
                },
                {
                    "device_subset": 2,
                    "illumination": {
                        "intensity": 100.0,
                        "mask": false
                    },
                    "light_source": {
                        "spectrum": "AM1.5",
                        "light_source": "Solar simulator unspecified",
                        "light_source_model": "Enlitech SS-F5"
                    },
                    "light_regime": "standard light",
                    "results": {
                        "short_circuit_current_density": 24.75,
                        "open_circuit_voltage": 0.83,
                        "fill_factor": 0.682,
                        "power_conversion_efficiency": 14.01
                    }
                }
            ],
            "eqe": [
                {
                    "device_subset": 0,
                    "results": {
                        "integrated_short_circuit_current_density": 12.0
                    }
                },
                {
                    "device_subset": 1,
                    "results": {
                        "integrated_short_circuit_current_density": 14.87
                    }
                },
                {
                    "device_subset": 2,
                    "results": {
                        "integrated_short_circuit_current_density": 23.57
                    }
                }
            ],
            "transmission": [
                {
                    "results": {
                        "average_transmission": 80.0
                    },
                    "device_subset": 2
                }
            ],
            "stability": [
                {
                    "duration": 19.8,
                    "illuminated": true,
                    "device_subset": 0,
                    "results": {
                        "power_conversion_efficiency_start": 18.0,
                        "power_conversion_efficiency_end": 100.0,
                        "burn_in": false
                    },
                    "measurement_conditions": {
                        "potential_bias_regime": "maximum power point tracking"
                    },
                    "illumination": {
                        "intensity": 100.0,
                        "uv_filter": false
                    },
                    "light_source": {
                        "light_source": "Solar simulator unspecified",
                        "spectrum": "AM1.5"
                    }
                }
            ]
        }
    }
}

File: seed_dataset/Json_data_tandem_cell_initial_data_20.archive.json
{
    "data": {
        "m_def": "perovskite_solar_cell_database.schema_packages.tandem.schema.PerovskiteTandemSolarCell",
        "reference": {
            "publication_date": "2020-10-29T00:00:00",
            "journal": "The Journal of Physical Chemistry Letters",
            "name_of_person_entering_the_data": "Aldo Di Carlo",
            "data_entered_by_author": false,
            "part_of_initial_dataset": true,
            "DOI_number": "10.1021/acs.jpclett.0c02794",
            "publication_authors": [
                "Lang et al."
            ],
            "ID_temp": 20
        },
        "general": {
            "number_of_junctions": 2,
            "number_of_terminals": 2,
            "architecture": "Monolithic",
            "flexible": false,
            "semitransparent": false,
            "encapsulated": false,
            "active_area": 0.04,
            "photoabsorbers": [
                "OPV",
                "Perovskite"
            ],
            "photoabsorbers_string": "OPV-Perovskite",
            "photoabsorbers_bandgaps": [
                1.24,
                1.92
            ]
        },
        "key_performance_metrics": {
            "power_conversion_efficiency": 16.28,
            "short_circuit_current_density": 12.57,
            "open_circuit_voltage": 1.82,
            "fill_factor": 0.711
        },
        "device_stack": [
            {
                "layer_index": 1,
                "functionality": "back contact",
                "device_subset": 0,
                "name": "Ag",
                "components": [
                    {
                        "name": "Ag",
                        "functionality": "majority phase"
                    }
                ],
                "deposition_procedure": {
                    "substrate_layer": "on upper layer",
                    "steps": [
                        {
                            "method": "Evaporation",
                            "m_def": "perovskite_solar_cell_database.schema_packages.tandem.device_stack.Evaporation"
                        }
                    ]
                },
                "m_def": "perovskite_solar_cell_database.schema_packages.tandem.device_stack.GeneralLayer"
            },
            {
                "layer_index": 2,
                "functionality": "hole transport layer",
                "device_subset": 0,
                "name": "MoO3",
                "properties": {
                    "thickness": {
                        "value": 10.0
                    }
                },
                "components": [
                    {
                        "name": "MoO3",
                        "functionality": "majority phase"
                    }
                ],
                "deposition_procedure": {
                    "substrate_layer": "on upper layer",
                    "steps": [
                        {
                            "method": "Evaporation",
                            "m_def": "perovskite_solar_cell_database.schema_packages.tandem.device_stack.Evaporation"
                        }
                    ]
                },
                "m_def": "perovskite_solar_cell_database.schema_packages.tandem.device_stack.GeneralLayer"
            },
            {
                "layer_index": 3,
                "functionality": "photoabsorber",
                "device_subset": 0,
                "name": "OPV",
                "properties": {
                    "thickness": {
                        "value": 180
                    },
                    "band_gap": {
                        "value": 1.24,
                        "graded": false
                    }
                },
                "m_def": "perovskite_solar_cell_database.schema_packages.tandem.device_stack.Photoabsorber_OPV",
                "cell_type": "bulk heterojunction",
                "blend": "PTB7-Th:IEICO-4F"
            },
            {
                "layer_index": 4,
                "functionality": "electron transport layer",
                "device_subset": 0,
                "name": "PFNBr",
                "properties": {
                    "thickness": {
                        "value": 17.5
                    }
                },
                "components": [
                    {
                        "name": "PFNBr",
                        "functionality": "majority phase"
                    }
                ],
                "deposition_procedure": {
                    "substrate_layer": "on upper layer",
                    "steps": [
                        {
                            "method": "SpinCoating",
                            "m_def": "perovskite_solar_cell_database.schema_packages.tandem.device_stack.SpinCoating"
                        }
                    ]
                },
                "m_def": "perovskite_solar_cell_database.schema_packages.tandem.device_stack.GeneralLayer"
            },
            {
                "layer_index": 5,
                "functionality": "recombination layer",
                "device_subset": 0,
                "name": "Ag",
                "components": [
                    {
                        "name": "Ag",
                        "functionality": "majority phase"
                    }
                ],
                "deposition_procedure": {
                    "substrate_layer": "on upper layer",
                    "steps": [
                        {
                            "method": "Evaporation",
                            "m_def": "perovskite_solar_cell_database.schema_packages.tandem.device_stack.Evaporation"
                        }
                    ]
                },
                "m_def": "perovskite_solar_cell_database.schema_packages.tandem.device_stack.GeneralLayer"
            },
            {
                "layer_index": 6,
                "functionality": "hole transport layer",
                "device_subset": 0,
                "name": "MoO3",
                "properties": {
                    "thickness": {
                        "value": 8.0
                    }
                },
                "components": [
                    {
                        "name": "MoO3",
                        "functionality": "majority phase"
                    }
                ],
                "deposition_procedure": {
                    "substrate_layer": "on upper layer",
                    "steps": [
                        {
                            "method": "Evaporation",
                            "m_def": "perovskite_solar_cell_database.schema_packages.tandem.device_stack.Evaporation"
                        }
                    ]
                },
                "m_def": "perovskite_solar_cell_database.schema_packages.tandem.device_stack.GeneralLayer"
            },
            {
                "layer_index": 7,
                "functionality": "electron transport layer",
                "device_subset": 0,
                "name": "P3HT",
                "components": [
                    {
                        "name": "P3HT",
                        "functionality": "majority phase"
                    }
                ],
                "deposition_procedure": {
                    "substrate_layer": "on upper layer",
                    "steps": [
                        {
                            "method": "SpinCoating",
                            "m_def": "perovskite_solar_cell_database.schema_packages.tandem.device_stack.SpinCoating"
                        }
                    ]
                },
                "m_def": "perovskite_solar_cell_database.schema_packages.tandem.device_stack.GeneralLayer"
            },
            {
                "layer_index": 8,
                "functionality": "photoabsorber",
                "device_subset": 0,
                "name": "Perovskite",
                "properties": {
                    "crystallinity": {
                        "value": "polycrystalline"
                    },
                    "thickness": {
                        "value": 350.0
                    },
                    "band_gap": {
                        "value": 1.92,
                        "graded": false
                    }
                },
                "deposition_procedure": {
                    "substrate_layer": "on upper layer",
                    "duration": 10.0,
                    "steps": [
                        {
                            "method": "SpinCoating",
                            "solution": {
                                "components": [
                                    {
                                        "name": "DMSO"
                                    }
                                ]
                            },
                            "m_def": "perovskite_solar_cell_database.schema_packages.tandem.device_stack.SpinCoating"
                        },
                        {
                            "method": "Heating",
                            "temperature_segments": [
                                {
                                    "temperature_end": 160.0,
                                    "time_of_segment": 10.0
                                }
                            ],
                            "m_def": "perovskite_solar_cell_database.schema_packages.tandem.device_stack.Heating"
                        }
                    ]
                },
                "m_def": "perovskite_solar_cell_database.schema_packages.tandem.device_stack.Photoabsorber_Perovskite",
                "has_a_2D_perovskite_capping_layer": false,
                "lead_free": false,
                "inorganic": true,
                "composition": {
                    "band_gap": 1.92,
                    "sample_type": "Polycrystalline film",
                    "dimensionality": "3D",
                    "short_form": "CsPbBrI",
                    "long_form": "CsPbBr2I",
                    "ions_a_site": [
                        {
                            "ion": "Cs",
                            "coefficient": 1.0,
                            "molecular_formula": "Cs+",
                            "smile": "[Cs+]",
                            "common_name": "Cesium ion",
                            "iupac_name": "Cesium(1+)",
                            "cas_number": "18459-37-5",
                            "source_compound_smile": "[Cs]",
                            "source_compound_iupac_name": "Cesium",
                            "source_compound_cas_number": "7440-46-2",
                            "abbreviation": "Cs"
                        }
                    ],
                    "ions_b_site": [
                        {
                            "ion": "Pb",
                            "coefficient": 1.0,
                            "molecular_formula": "Pb2+",
                            "smile": "[Pb+2]",
                            "common_name": "Lead",
                            "iupac_name": "lead(2+)",
                            "cas_number": "14280-50-3",
                            "source_compound_smile": "[Pb]",
                            "source_compound_iupac_name": "Lead",
                            "source_compound_cas_number": "7439-92-1",
                            "abbreviation": "Pb"
                        }
                    ],
                    "ions_x_site": [
                        {
                            "ion": "Br",
                            "coefficient": 2.0,
                            "molecular_formula": "Br-",
                            "smile": "[Br-]",
                            "common_name": "Bromide",
                            "iupac_name": "Bromide",
                            "cas_number": "24959-67-9",
                            "source_compound_smile": "BrBr",
                            "source_compound_iupac_name": "molecular bromine",
                            "source_compound_cas_number": "7726-95-6",
                            "abbreviation": "Br"
                        },
                        {
                            "ion": "I",
                            "coefficient": 1.0,
                            "molecular_formula": "I-",
                            "smile": "[I-]",
                            "common_name": "Iodide",
                            "iupac_name": "Iodide",
                            "cas_number": "20461-54-5",
                            "source_compound_smile": "II",
                            "source_compound_iupac_name": "molecular iodine",
                            "source_compound_cas_number": "7553-56-2",
                            "abbreviation": "I"
                        }
                    ]
                }
            },
            {
                "layer_index": 9,
                "functionality": "electron transport layer",
                "device_subset": 0,
                "name": "SnO2",
                "components": [
                    {
                        "name": "SnO2",
                        "functionality": "majority phase"
                    }
                ],
                "deposition_procedure": {
                    "substrate_layer": "on upper layer",
                    "steps": [
                        {
                            "method": "SpinCoating",
                            "m_def": "perovskite_solar_cell_database.schema_packages.tandem.device_stack.SpinCoating"
                        }
                    ]
                },
                "m_def": "perovskite_solar_cell_database.schema_packages.tandem.device_stack.GeneralLayer"
            },
            {
                "layer_index": 10,
                "functionality": "front contact",
                "device_subset": 0,
                "name": "ITO",
                "components": [
                    {
                        "name": "ITO",
                        "functionality": "majority phase"
                    }
                ],
                "m_def": "perovskite_solar_cell_database.schema_packages.tandem.device_stack.GeneralLayer"
            },
            {
                "layer_index": 11,
                "functionality": "substrate",
                "device_subset": 0,
                "name": "SLG",
                "components": [
                    {
                        "name": "SLG",
                        "functionality": "majority phase"
                    }
                ],
                "m_def": "perovskite_solar_cell_database.schema_packages.tandem.device_stack.GeneralLayer"
            }
        ],
        "measurements": {
            "jv": [
                {
                    "certified": false,
                    "device_subset": 0,
                    "measurement_conditions": {
                        "scan_speed": 100.0,
                        "scan_direction": "reversed"
                    },
                    "illumination": {
                        "intensity": 100.0,
                        "mask": false,
                        "mask_area": 0.04
                    },
                    "light_source": {
                        "spectrum": "AM1.5",
                        "light_source": "Solar simulator unspecified",
                        "light_source_model": "SAN-EI",
                        "solar_simulator_class": "AAA"
                    },
                    "light_regime": "standard light",
                    "results": {
                        "short_circuit_current_density": 12.57,
                        "open_circuit_voltage": 1.82,
                        "fill_factor": 0.711,
                        "power_conversion_efficiency": 16.28
                    }
                }
            ],
            "eqe": [
                {
                    "device_subset": 0
                },
                {
                    "device_subset": 1,
                    "results": {
                        "integrated_short_circuit_current_density": 13.0
                    }
                },
                {
                    "device_subset": 2,
                    "results": {
                        "integrated_short_circuit_current_density": 12.66
                    }
                }
            ]
        }
    }
}

File: seed_dataset/Json_data_tandem_cell_initial_data_200.archive.json
{
    "data": {
        "m_def": "perovskite_solar_cell_database.schema_packages.tandem.schema.PerovskiteTandemSolarCell",
        "reference": {
            "publication_date": "2018-06-25T00:00:00",
            "journal": "Energy &amp; Environmental Science",
            "name_of_person_entering_the_data": "Janardan Dagar",
            "data_entered_by_author": false,
            "part_of_initial_dataset": true,
            "DOI_number": "10.1039/c8ee00689j",
            "publication_authors": [
                "Zheng et al."
            ],
            "ID_temp": 200
        },
        "general": {
            "number_of_junctions": 2,
            "number_of_terminals": 2,
            "architecture": "Monolithic",
            "flexible": false,
            "semitransparent": false,
            "encapsulated": false,
            "cell_area": 4.0,
            "number_of_cells": 1,
            "photoabsorbers": [
                "Silicon",
                "Perovskite"
            ],
            "photoabsorbers_string": "Silicon-Perovskite",
            "photoabsorbers_bandgaps": [
                1.1,
                1.58
            ]
        },
        "key_performance_metrics": {
            "power_conversion_efficiency_stabilized": 20.2,
            "power_conversion_efficiency": 21.0,
            "short_circuit_current_density": 16.1,
            "open_circuit_voltage": 1.676,
            "fill_factor": 0.78
        },
        "device_stack": [
            {
                "layer_index": 1,
                "functionality": "back contact",
                "device_subset": 0,
                "name": "Ag:Pd:Ti",
                "components": [
                    {
                        "name": "Ag:Pd:Ti",
                        "functionality": "majority phase"
                    }
                ],
                "m_def": "perovskite_solar_cell_database.schema_packages.tandem.device_stack.GeneralLayer"
            },
            {
                "layer_index": 2,
                "functionality": "back contact",
                "device_subset": 0,
                "name": "SiO2",
                "components": [
                    {
                        "name": "SiO2",
                        "functionality": "majority phase"
                    }
                ],
                "m_def": "perovskite_solar_cell_database.schema_packages.tandem.device_stack.GeneralLayer"
            },
            {
                "layer_index": 3,
                "functionality": "photoabsorber",
                "device_subset": 0,
                "name": "silicon",
                "properties": {
                    "band_gap": {
                        "value": 1.1
                    }
                },
                "m_def": "perovskite_solar_cell_database.schema_packages.tandem.device_stack.Photoabsorber_Silicon",
                "type_of_silicon": "Float-zone",
                "doping_sequence": "Si(n++)/Si(n)/Si(p++)"
            },
            {
                "layer_index": 4,
                "functionality": "recombination layer",
                "device_subset": 0,
                "name": "SiO2",
                "components": [
                    {
                        "name": "SiO2",
                        "functionality": "majority phase"
                    }
                ],
                "m_def": "perovskite_solar_cell_database.schema_packages.tandem.device_stack.GeneralLayer"
            },
            {
                "layer_index": 5,
                "functionality": "electron transport layer",
                "device_subset": 0,
                "name": "SnO2",
                "components": [
                    {
                        "name": "SnO2",
                        "functionality": "majority phase"
                    }
                ],
                "deposition_procedure": {
                    "substrate_layer": "on lower layer",
                    "steps": [
                        {
                            "method": "SpinCoating",
                            "m_def": "perovskite_solar_cell_database.schema_packages.tandem.device_stack.SpinCoating"
                        }
                    ]
                },
                "m_def": "perovskite_solar_cell_database.schema_packages.tandem.device_stack.GeneralLayer"
            },
            {
                "layer_index": 6,
                "functionality": "photoabsorber",
                "device_subset": 0,
                "name": "Perovskite",
                "properties": {
                    "crystallinity": {
                        "value": "polycrystalline"
                    },
                    "thickness": {
                        "value": 380.0
                    },
                    "band_gap": {
                        "value": 1.58,
                        "graded": false
                    }
                },
                "deposition_procedure": {
                    "substrate_layer": "on lower layer",
                    "duration": 30.0,
                    "steps": [
                        {
                            "method": "SpinCoating",
                            "m_def": "perovskite_solar_cell_database.schema_packages.tandem.device_stack.SpinCoating"
                        },
                        {
                            "method": "Heating",
                            "temperature_segments": [
                                {
                                    "temperature_end": 150.0,
                                    "time_of_segment": 30.0
                                }
                            ],
                            "m_def": "perovskite_solar_cell_database.schema_packages.tandem.device_stack.Heating"
                        }
                    ]
                },
                "m_def": "perovskite_solar_cell_database.schema_packages.tandem.device_stack.Photoabsorber_Perovskite",
                "has_a_2D_perovskite_capping_layer": false,
                "lead_free": false,
                "inorganic": false,
                "composition": {
                    "band_gap": 1.58,
                    "sample_type": "Polycrystalline film",
                    "dimensionality": "3D",
                    "short_form": "MAPbI",
                    "long_form": "MAPbI3",
                    "ions_a_site": [
                        {
                            "ion": "MA",
                            "coefficient": 1.0,
                            "molecular_formula": "CH6N+",
                            "smile": "C[NH3+]",
                            "common_name": "Methylammonium",
                            "iupac_name": "methylazanium",
                            "cas_number": "17000-00-9",
                            "source_compound_smile": "CN",
                            "source_compound_iupac_name": "methanamine",
                            "source_compound_cas_number": "74-89-5",
                            "abbreviation": "MA"
                        }
                    ],
                    "ions_b_site": [
                        {
                            "ion": "Pb",
                            "coefficient": 1.0,
                            "molecular_formula": "Pb2+",
                            "smile": "[Pb+2]",
                            "common_name": "Lead",
                            "iupac_name": "lead(2+)",
                            "cas_number": "14280-50-3",
                            "source_compound_smile": "[Pb]",
                            "source_compound_iupac_name": "Lead",
                            "source_compound_cas_number": "7439-92-1",
                            "abbreviation": "Pb"
                        }
                    ],
                    "ions_x_site": [
                        {
                            "ion": "I",
                            "coefficient": 3.0,
                            "molecular_formula": "I-",
                            "smile": "[I-]",
                            "common_name": "Iodide",
                            "iupac_name": "Iodide",
                            "cas_number": "20461-54-5",
                            "source_compound_smile": "II",
                            "source_compound_iupac_name": "molecular iodine",
                            "source_compound_cas_number": "7553-56-2",
                            "abbreviation": "I"
                        }
                    ]
                }
            },
            {
                "layer_index": 7,
                "functionality": "hole transport layer",
                "device_subset": 0,
                "name": "Spiro-MeOTAD",
                "components": [
                    {
                        "name": "Spiro-MeOTAD",
                        "functionality": "majority phase"
                    }
                ],
                "deposition_procedure": {
                    "substrate_layer": "on lower layer",
                    "steps": [
                        {
                            "method": "SpinCoating",
                            "m_def": "perovskite_solar_cell_database.schema_packages.tandem.device_stack.SpinCoating"
                        }
                    ]
                },
                "m_def": "perovskite_solar_cell_database.schema_packages.tandem.device_stack.GeneralLayer"
            },
            {
                "layer_index": 8,
                "functionality": "front contact",
                "device_subset": 0,
                "name": "MoOx",
                "components": [
                    {
                        "name": "MoOx",
                        "functionality": "majority phase"
                    }
                ],
                "deposition_procedure": {
                    "substrate_layer": "on lower layer",
                    "steps": [
                        {
                            "method": "Evaporation",
                            "m_def": "perovskite_solar_cell_database.schema_packages.tandem.device_stack.Evaporation"
                        }
                    ]
                },
                "m_def": "perovskite_solar_cell_database.schema_packages.tandem.device_stack.GeneralLayer"
            },
            {
                "layer_index": 9,
                "functionality": "front contact",
                "device_subset": 0,
                "name": "ITO",
                "components": [
                    {
                        "name": "ITO",
                        "functionality": "majority phase"
                    }
                ],
                "deposition_procedure": {
                    "substrate_layer": "on lower layer",
                    "steps": [
                        {
                            "method": "Sputtering",
                            "m_def": "perovskite_solar_cell_database.schema_packages.tandem.device_stack.Sputtering"
                        }
                    ]
                },
                "m_def": "perovskite_solar_cell_database.schema_packages.tandem.device_stack.GeneralLayer"
            },
            {
                "layer_index": 10,
                "functionality": "anti reflection",
                "device_subset": 0,
                "name": "PSMS",
                "components": [
                    {
                        "name": "PSMS",
                        "functionality": "majority phase"
                    }
                ],
                "m_def": "perovskite_solar_cell_database.schema_packages.tandem.device_stack.GeneralLayer"
            }
        ],
        "measurements": {
            "stabilized_performance": [
                {
                    "light_regime": "standard light",
                    "duration": 0.83,
                    "device_subset": 0,
                    "results": {
                        "power_conversion_efficiency": 20.2,
                        "maximum_power_point_voltage": 1.37
                    }
                }
            ],
            "eqe": [
                {
                    "bias_light": true,
                    "bias_illumination": {
                        "intensity": 16.3
                    },
                    "device_subset": 0
                },
                {
                    "device_subset": 1,
                    "results": {
                        "integrated_short_circuit_current_density": 16.0
                    }
                }
            ]
        }
    }
}
