Repository: Jesperkemist/PerovskiteTandemDatabase

## About The Project
This repo is associated to a paper with the title:
A FAIR Framework for Machine-Actionable Perovskite Tandem Solar Cell Data

## Resources
9.1 Online resources
1) Online documentation of the project, including a description of the structure of the data schema, and all defined modules
https://jesperkemist.github.io/PerovskiteTandemDatabase/

2) A PDF file describing the structure of the data schema, including all defined modules.
https://github.com/Jesperkemist/PerovskiteTandemDatabase/tree/main/module_descriptions

3) Example JSON files describing a representative perovskite tandem devices.

File: seed_dataset/Json_data_tandem_cell_initial_data_201.archive.json
{
    "data": {
        "m_def": "perovskite_solar_cell_database.schema_packages.tandem.schema.PerovskiteTandemSolarCell",
        "reference": {
            "publication_date": "2018-06-25T00:00:00",
            "journal": "Energy &amp; Environmental Science",
            "name_of_person_entering_the_data": "Janardan Dagar",
            "data_entered_by_author": false,
            "part_of_initial_dataset": true,
            "DOI_number": "10.1039/c8ee00689j",
            "publication_authors": [
                "Zheng et al."
            ],
            "ID_temp": 201
        },
        "general": {
            "number_of_junctions": 2,
            "number_of_terminals": 2,
            "architecture": "Monolithic",
            "flexible": false,
            "semitransparent": false,
            "encapsulated": false,
            "cell_area": 16.0,
            "number_of_cells": 1,
            "photoabsorbers": [
                "Silicon",
                "Perovskite"
            ],
            "photoabsorbers_string": "Silicon-Perovskite",
            "photoabsorbers_bandgaps": [
                1.1,
                1.58
            ]
        },
        "key_performance_metrics": {
            "power_conversion_efficiency_stabilized": 17.1,
            "power_conversion_efficiency": 17.6,
            "short_circuit_current_density": 15.6,
            "open_circuit_voltage": 1.658,
            "fill_factor": 0.68
        },
        "device_stack": [
            {
                "layer_index": 1,
                "functionality": "back contact",
                "device_subset": 0,
                "name": "Ag:Pd:Ti",
                "components": [
                    {
                        "name": "Ag:Pd:Ti",
                        "functionality": "majority phase"
                    }
                ],
                "m_def": "perovskite_solar_cell_database.schema_packages.tandem.device_stack.GeneralLayer"
            },
            {
                "layer_index": 2,
                "functionality": "back contact",
                "device_subset": 0,
                "name": "SiO2",
                "components": [
                    {
                        "name": "SiO2",
                        "functionality": "majority phase"
                    }
                ],
                "m_def": "perovskite_solar_cell_database.schema_packages.tandem.device_stack.GeneralLayer"
            },
            {
                "layer_index": 3,
                "functionality": "photoabsorber",
                "device_subset": 0,
                "name": "silicon",
                "properties": {
                    "band_gap": {
                        "value": 1.1
                    }
                },
                "m_def": "perovskite_solar_cell_database.schema_packages.tandem.device_stack.Photoabsorber_Silicon",
                "type_of_silicon": "Float-zone",
                "doping_sequence": "Si(n++)/Si(n)/Si(p++)"
            },
            {
                "layer_index": 4,
                "functionality": "recombination layer",
                "device_subset": 0,
                "name": "SiO2",
                "components": [
                    {
                        "name": "SiO2",
                        "functionality": "majority phase"
                    }
                ],
                "m_def": "perovskite_solar_cell_database.schema_packages.tandem.device_stack.GeneralLayer"
            },
            {
                "layer_index": 5,
                "functionality": "electron transport layer",
                "device_subset": 0,
                "name": "SnO2",
                "components": [
                    {
                        "name": "SnO2",
                        "functionality": "majority phase"
                    }
                ],
                "deposition_procedure": {
                    "substrate_layer": "on lower layer",
                    "steps": [
                        {
                            "method": "SpinCoating",
                            "m_def": "perovskite_solar_cell_database.schema_packages.tandem.device_stack.SpinCoating"
                        }
                    ]
                },
                "m_def": "perovskite_solar_cell_database.schema_packages.tandem.device_stack.GeneralLayer"
            },
            {
                "layer_index": 6,
                "functionality": "photoabsorber",
                "device_subset": 0,
                "name": "Perovskite",
                "properties": {
                    "crystallinity": {
                        "value": "polycrystalline"
                    },
                    "thickness": {
                        "value": 380.0
                    },
                    "band_gap": {
                        "value": 1.58,
                        "graded": false
                    }
                },
                "deposition_procedure": {
                    "substrate_layer": "on lower layer",
                    "duration": 30.0,
                    "steps": [
                        {
                            "method": "SpinCoating",
                            "m_def": "perovskite_solar_cell_database.schema_packages.tandem.device_stack.SpinCoating"
                        },
                        {
                            "method": "Heating",
                            "temperature_segments": [
                                {
                                    "temperature_end": 150.0,
                                    "time_of_segment": 30.0
                                }
                            ],
                            "m_def": "perovskite_solar_cell_database.schema_packages.tandem.device_stack.Heating"
                        }
                    ]
                },
                "m_def": "perovskite_solar_cell_database.schema_packages.tandem.device_stack.Photoabsorber_Perovskite",
                "has_a_2D_perovskite_capping_layer": false,
                "lead_free": false,
                "inorganic": false,
                "composition": {
                    "band_gap": 1.58,
                    "sample_type": "Polycrystalline film",
                    "dimensionality": "3D",
                    "short_form": "MAPbI",
                    "long_form": "MAPbI3",
                    "ions_a_site": [
                        {
                            "ion": "MA",
                            "coefficient": 1.0,
                            "molecular_formula": "CH6N+",
                            "smile": "C[NH3+]",
                            "common_name": "Methylammonium",
                            "iupac_name": "methylazanium",
                            "cas_number": "17000-00-9",
                            "source_compound_smile": "CN",
                            "source_compound_iupac_name": "methanamine",
                            "source_compound_cas_number": "74-89-5",
                            "abbreviation": "MA"
                        }
                    ],
                    "ions_b_site": [
                        {
                            "ion": "Pb",
                            "coefficient": 1.0,
                            "molecular_formula": "Pb2+",
                            "smile": "[Pb+2]",
                            "common_name": "Lead",
                            "iupac_name": "lead(2+)",
                            "cas_number": "14280-50-3",
                            "source_compound_smile": "[Pb]",
                            "source_compound_iupac_name": "Lead",
                            "source_compound_cas_number": "7439-92-1",
                            "abbreviation": "Pb"
                        }
                    ],
                    "ions_x_site": [
                        {
                            "ion": "I",
                            "coefficient": 3.0,
                            "molecular_formula": "I-",
                            "smile": "[I-]",
                            "common_name": "Iodide",
                            "iupac_name": "Iodide",
                            "cas_number": "20461-54-5",
                            "source_compound_smile": "II",
                            "source_compound_iupac_name": "molecular iodine",
                            "source_compound_cas_number": "7553-56-2",
                            "abbreviation": "I"
                        }
                    ]
                }
            },
            {
                "layer_index": 7,
                "functionality": "hole transport layer",
                "device_subset": 0,
                "name": "Spiro-MeOTAD",
                "components": [
                    {
                        "name": "Spiro-MeOTAD",
                        "functionality": "majority phase"
                    }
                ],
                "deposition_procedure": {
                    "substrate_layer": "on lower layer",
                    "steps": [
                        {
                            "method": "SpinCoating",
                            "m_def": "perovskite_solar_cell_database.schema_packages.tandem.device_stack.SpinCoating"
                        }
                    ]
                },
                "m_def": "perovskite_solar_cell_database.schema_packages.tandem.device_stack.GeneralLayer"
            },
            {
                "layer_index": 8,
                "functionality": "front contact",
                "device_subset": 0,
                "name": "MoOx",
                "components": [
                    {
                        "name": "MoOx",
                        "functionality": "majority phase"
                    }
                ],
                "deposition_procedure": {
                    "substrate_layer": "on lower layer",
                    "steps": [
                        {
                            "method": "Evaporation",
                            "m_def": "perovskite_solar_cell_database.schema_packages.tandem.device_stack.Evaporation"
                        }
                    ]
                },
                "m_def": "perovskite_solar_cell_database.schema_packages.tandem.device_stack.GeneralLayer"
            },
            {
                "layer_index": 9,
                "functionality": "front contact",
                "device_subset": 0,
                "name": "ITO",
                "components": [
                    {
                        "name": "ITO",
                        "functionality": "majority phase"
                    }
                ],
                "deposition_procedure": {
                    "substrate_layer": "on lower layer",
                    "steps": [
                        {
                            "method": "Sputtering",
                            "m_def": "perovskite_solar_cell_database.schema_packages.tandem.device_stack.Sputtering"
                        }
                    ]
                },
                "m_def": "perovskite_solar_cell_database.schema_packages.tandem.device_stack.GeneralLayer"
            },
            {
                "layer_index": 10,
                "functionality": "anti reflection",
                "device_subset": 0,
                "name": "PSMS",
                "components": [
                    {
                        "name": "PSMS",
                        "functionality": "majority phase"
                    }
                ],
                "m_def": "perovskite_solar_cell_database.schema_packages.tandem.device_stack.GeneralLayer"
            }
        ],
        "measurements": {
            "stabilized_performance": [
                {
                    "light_regime": "standard light",
                    "duration": 0.83,
                    "device_subset": 0,
                    "results": {
                        "power_conversion_efficiency": 17.1,
                        "maximum_power_point_voltage": 1.24
                    }
                }
            ],
            "eqe": [
                {
                    "bias_light": true,
                    "bias_illumination": {
                        "intensity": 15.7
                    },
                    "device_subset": 0
                },
                {
                    "device_subset": 1,
                    "results": {
                        "integrated_short_circuit_current_density": 15.5
                    }
                }
            ]
        }
    }
}

File: seed_dataset/Json_data_tandem_cell_initial_data_202.archive.json
{
    "data": {
        "m_def": "perovskite_solar_cell_database.schema_packages.tandem.schema.PerovskiteTandemSolarCell",
        "reference": {
            "publication_date": "2018-04-26T00:00:00",
            "journal": "Technical Physics Letters",
            "name_of_person_entering_the_data": "Janardan Dagar",
            "data_entered_by_author": false,
            "part_of_initial_dataset": true,
            "DOI_number": "10.1134/S106378501802013X",
            "publication_authors": [
                "Vildanova et al."
            ],
            "ID_temp": 202
        },
        "general": {
            "number_of_junctions": 2,
            "number_of_terminals": 3,
            "architecture": "Monolithic",
            "flexible": false,
            "semitransparent": false,
            "encapsulated": false,
            "cell_area": 0.05,
            "number_of_cells": 1,
            "photoabsorbers": [
                "Perovskite",
                "DSSC"
            ],
            "photoabsorbers_string": "Perovskite-DSSC",
            "photoabsorbers_bandgaps": [
                1.55,
                1.75
            ]
        },
        "key_performance_metrics": {},
        "device_stack": [
            {
                "layer_index": 1,
                "functionality": "substrate",
                "device_subset": 0,
                "name": "SLG",
                "components": [
                    {
                        "name": "SLG",
                        "functionality": "majority phase"
                    }
                ],
                "m_def": "perovskite_solar_cell_database.schema_packages.tandem.device_stack.GeneralLayer"
            },
            {
                "layer_index": 2,
                "functionality": "back contact",
                "device_subset": 0,
                "name": "FTO",
                "components": [
                    {
                        "name": "FTO",
                        "functionality": "majority phase"
                    }
                ],
                "m_def": "perovskite_solar_cell_database.schema_packages.tandem.device_stack.GeneralLayer"
            },
            {
                "layer_index": 3,
                "functionality": "electron transport layer",
                "device_subset": 0,
                "name": "TiO2-mp",
                "components": [
                    {
                        "name": "TiO2-mp",
                        "functionality": "majority phase"
                    }
                ],
                "m_def": "perovskite_solar_cell_database.schema_packages.tandem.device_stack.GeneralLayer"
            },
            {
                "layer_index": 4,
                "functionality": "photoabsorber",
                "device_subset": 0,
                "name": "Perovskite",
                "properties": {
                    "crystallinity": {
                        "value": "polycrystalline"
                    },
                    "band_gap": {
                        "value": 1.55,
                        "graded": false
                    }
                },
                "deposition_procedure": {
                    "substrate_layer": "on lower layer",
                    "steps": [
                        {
                            "method": "SpinCoating",
                            "m_def": "perovskite_solar_cell_database.schema_packages.tandem.device_stack.SpinCoating"
                        }
                    ]
                },
                "m_def": "perovskite_solar_cell_database.schema_packages.tandem.device_stack.Photoabsorber_Perovskite",
                "has_a_2D_perovskite_capping_layer": false,
                "lead_free": false,
                "inorganic": false,
                "composition": {
                    "band_gap": 1.55,
                    "sample_type": "Polycrystalline film",
                    "dimensionality": "3D",
                    "short_form": "MAPbI",
                    "long_form": "MAPbI3",
                    "ions_a_site": [
                        {
                            "ion": "MA",
                            "coefficient": 1.0,
                            "molecular_formula": "CH6N+",
                            "smile": "C[NH3+]",
                            "common_name": "Methylammonium",
                            "iupac_name": "methylazanium",
                            "cas_number": "17000-00-9",
                            "source_compound_smile": "CN",
                            "source_compound_iupac_name": "methanamine",
                            "source_compound_cas_number": "74-89-5",
                            "abbreviation": "MA"
                        }
                    ],
                    "ions_b_site": [
                        {
                            "ion": "Pb",
                            "coefficient": 1.0,
                            "molecular_formula": "Pb2+",
                            "smile": "[Pb+2]",
                            "common_name": "Lead",
                            "iupac_name": "lead(2+)",
                            "cas_number": "14280-50-3",
                            "source_compound_smile": "[Pb]",
                            "source_compound_iupac_name": "Lead",
                            "source_compound_cas_number": "7439-92-1",
                            "abbreviation": "Pb"
                        }
                    ],
                    "ions_x_site": [
                        {
                            "ion": "I",
                            "coefficient": 3.0,
                            "molecular_formula": "I-",
                            "smile": "[I-]",
                            "common_name": "Iodide",
                            "iupac_name": "Iodide",
                            "cas_number": "20461-54-5",
                            "source_compound_smile": "II",
                            "source_compound_iupac_name": "molecular iodine",
                            "source_compound_cas_number": "7553-56-2",
                            "abbreviation": "I"
                        }
                    ]
                }
            },
            {
                "layer_index": 5,
                "functionality": "front contact",
                "device_subset": 0,
                "name": "Pt-np",
                "components": [
                    {
                        "name": "Pt-np",
                        "functionality": "majority phase"
                    }
                ],
                "m_def": "perovskite_solar_cell_database.schema_packages.tandem.device_stack.GeneralLayer"
            },
            {
                "layer_index": 6,
                "functionality": "front contact",
                "device_subset": 0,
                "name": "FTO",
                "components": [
                    {
                        "name": "FTO",
                        "functionality": "majority phase"
                    }
                ],
                "m_def": "perovskite_solar_cell_database.schema_packages.tandem.device_stack.GeneralLayer"
            },
            {
                "layer_index": 7,
                "functionality": "substrate",
                "device_subset": 0,
                "name": "SLG",
                "components": [
                    {
                        "name": "SLG",
                        "functionality": "majority phase"
                    }
                ],
                "m_def": "perovskite_solar_cell_database.schema_packages.tandem.device_stack.GeneralLayer"
            },
            {
                "layer_index": 8,
                "functionality": "back contact",
                "device_subset": 0,
                "name": "FTO",
                "components": [
                    {
                        "name": "FTO",
                        "functionality": "majority phase"
                    }
                ],
                "m_def": "perovskite_solar_cell_database.schema_packages.tandem.device_stack.GeneralLayer"
            },
            {
                "layer_index": 9,
                "functionality": "back contact",
                "device_subset": 0,
                "name": "Pt-np",
                "components": [
                    {
                        "name": "Pt-np",
                        "functionality": "majority phase"
                    }
                ],
                "m_def": "perovskite_solar_cell_database.schema_packages.tandem.device_stack.GeneralLayer"
            },
            {
                "layer_index": 10,
                "functionality": "organic dye",
                "device_subset": 0,
                "name": "N719",
                "components": [
                    {
                        "name": "N719",
                        "functionality": "majority phase"
                    }
                ],
                "m_def": "perovskite_solar_cell_database.schema_packages.tandem.device_stack.GeneralLayer"
            },
            {
                "layer_index": 11,
                "functionality": "electron transport layer",
                "device_subset": 0,
                "name": "TiO2-mp",
                "components": [
                    {
                        "name": "TiO2-mp",
                        "functionality": "majority phase"
                    }
                ],
                "m_def": "perovskite_solar_cell_database.schema_packages.tandem.device_stack.GeneralLayer"
            },
            {
                "layer_index": 12,
                "functionality": "electron transport layer",
                "device_subset": 0,
                "name": "TiO2-c",
                "components": [
                    {
                        "name": "TiO2-c",
                        "functionality": "majority phase"
                    }
                ],
                "m_def": "perovskite_solar_cell_database.schema_packages.tandem.device_stack.GeneralLayer"
            },
            {
                "layer_index": 13,
                "functionality": "front contact",
                "device_subset": 0,
                "name": "FTO",
                "components": [
                    {
                        "name": "FTO",
                        "functionality": "majority phase"
                    }
                ],
                "m_def": "perovskite_solar_cell_database.schema_packages.tandem.device_stack.GeneralLayer"
            },
            {
                "layer_index": 14,
                "functionality": "substrate",
                "device_subset": 0,
                "name": "SLG",
                "components": [
                    {
                        "name": "SLG",
                        "functionality": "majority phase"
                    }
                ],
                "m_def": "perovskite_solar_cell_database.schema_packages.tandem.device_stack.GeneralLayer"
            }
        ]
    }
}

File: seed_dataset/Json_data_tandem_cell_initial_data_203.archive.json
{
    "data": {
        "m_def": "perovskite_solar_cell_database.schema_packages.tandem.schema.PerovskiteTandemSolarCell",
        "reference": {
            "publication_date": "2017-03-01T00:00:00",
            "journal": "Nature Energy",
            "name_of_person_entering_the_data": "Janardan Dagar",
            "data_entered_by_author": false,
            "part_of_initial_dataset": true,
            "DOI_number": "10.1038/nenergy.2017.18",
            "publication_authors": [
                "Zhao et al."
            ],
            "ID_temp": 203
        },
        "general": {
            "number_of_junctions": 2,
            "number_of_terminals": 4,
            "architecture": "Monolithic",
            "flexible": false,
            "semitransparent": false,
            "encapsulated": false,
            "cell_area": 0.105,
            "number_of_cells": 1,
            "photoabsorbers": [
                "Perovskite",
                "Perovskite"
            ],
            "photoabsorbers_string": "Perovskite-Perovskite",
            "photoabsorbers_bandgaps": [
                1.25,
                1.58
            ]
        },
        "key_performance_metrics": {
            "power_conversion_efficiency": 21.2
        },
        "device_stack": [
            {
                "layer_index": 1,
                "functionality": "back contact",
                "device_subset": 1,
                "name": "Ag",
                "components": [
                    {
                        "name": "Ag",
                        "functionality": "majority phase"
                    }
                ],
                "m_def": "perovskite_solar_cell_database.schema_packages.tandem.device_stack.GeneralLayer"
            },
            {
                "layer_index": 2,
                "functionality": "electron transport layer",
                "device_subset": 1,
                "name": "BCP",
                "components": [
                    {
                        "name": "BCP",
                        "functionality": "majority phase"
                    }
                ],
                "m_def": "perovskite_solar_cell_database.schema_packages.tandem.device_stack.GeneralLayer"
            },
            {
                "layer_index": 3,
                "functionality": "electron transport layer",
                "device_subset": 1,
                "name": "C60",
                "components": [
                    {
                        "name": "C60",
                        "functionality": "majority phase"
                    }
                ],
                "m_def": "perovskite_solar_cell_database.schema_packages.tandem.device_stack.GeneralLayer"
            },
            {
                "layer_index": 4,
                "functionality": "photoabsorber",
                "device_subset": 1,
                "name": "Perovskite",
                "properties": {
                    "crystallinity": {
                        "value": "polycrystalline"
                    },
                    "band_gap": {
                        "value": 1.25,
                        "graded": false
                    }
                },
                "m_def": "perovskite_solar_cell_database.schema_packages.tandem.device_stack.Photoabsorber_Perovskite",
                "has_a_2D_perovskite_capping_layer": false,
                "lead_free": false,
                "inorganic": false,
                "composition": {
                    "band_gap": 1.25,
                    "sample_type": "Polycrystalline film",
                    "dimensionality": "3D",
                    "short_form": "FAMAPbSnI",
                    "long_form": "FA0.6MA0.4Pb0.6Sn0.4I3",
                    "ions_a_site": [
                        {
                            "ion": "FA",
                            "coefficient": 0.6,
                            "molecular_formula": "CH5N2+",
                            "smile": "C(=[NH2+])N",
                            "common_name": "Formamidinium",
                            "iupac_name": "aminomethylideneazanium",
                            "cas_number": "nan",
                            "source_compound_smile": "C(=N)N",
                            "source_compound_iupac_name": "methanimidamide",
                            "source_compound_cas_number": "463-52-5",
                            "abbreviation": "FA"
                        },
                        {
                            "ion": "MA",
                            "coefficient": 0.4,
                            "molecular_formula": "CH6N+",
                            "smile": "C[NH3+]",
                            "common_name": "Methylammonium",
                            "iupac_name": "methylazanium",
                            "cas_number": "17000-00-9",
                            "source_compound_smile": "CN",
                            "source_compound_iupac_name": "methanamine",
                            "source_compound_cas_number": "74-89-5",
                            "abbreviation": "MA"
                        }
                    ],
                    "ions_b_site": [
                        {
                            "ion": "Pb",
                            "coefficient": 0.6,
                            "molecular_formula": "Pb2+",
                            "smile": "[Pb+2]",
                            "common_name": "Lead",
                            "iupac_name": "lead(2+)",
                            "cas_number": "14280-50-3",
                            "source_compound_smile": "[Pb]",
                            "source_compound_iupac_name": "Lead",
                            "source_compound_cas_number": "7439-92-1",
                            "abbreviation": "Pb"
                        },
                        {
                            "ion": "Sn",
                            "coefficient": 0.4,
                            "molecular_formula": "Sn2+",
                            "smile": "[Sn+2]",
                            "common_name": "Tin",
                            "iupac_name": "tin(2+)",
                            "cas_number": "22541-90-8",
                            "source_compound_smile": "[Sn]",
                            "source_compound_iupac_name": "Tin",
                            "source_compound_cas_number": "7440-31-5",
                            "abbreviation": "Sn"
                        }
                    ],
                    "ions_x_site": [
                        {
                            "ion": "I",
                            "coefficient": 3.0,
                            "molecular_formula": "I-",
                            "smile": "[I-]",
                            "common_name": "Iodide",
                            "iupac_name": "Iodide",
                            "cas_number": "20461-54-5",
                            "source_compound_smile": "II",
                            "source_compound_iupac_name": "molecular iodine",
                            "source_compound_cas_number": "7553-56-2",
                            "abbreviation": "I"
                        }
                    ]
                }
            },
            {
                "layer_index": 5,
                "functionality": "hole transport layer",
                "device_subset": 1,
                "name": "PEDOT:PSS",
                "components": [
                    {
                        "name": "PEDOT:PSS",
                        "functionality": "majority phase"
                    }
                ],
                "m_def": "perovskite_solar_cell_database.schema_packages.tandem.device_stack.GeneralLayer"
            },
            {
                "layer_index": 6,
                "functionality": "recombination layer",
                "device_subset": 1,
                "name": "ITO",
                "components": [
                    {
                        "name": "ITO",
                        "functionality": "majority phase"
                    }
                ],
                "m_def": "perovskite_solar_cell_database.schema_packages.tandem.device_stack.GeneralLayer"
            },
            {
                "layer_index": 7,
                "functionality": "air gap",
                "name": "Air",
                "components": [
                    {
                        "name": "Air",
                        "functionality": "majority phase"
                    }
                ],
                "m_def": "perovskite_solar_cell_database.schema_packages.tandem.device_stack.GeneralLayer"
            },
            {
                "layer_index": 8,
                "functionality": "substrate",
                "device_subset": 2,
                "name": "SLG",
                "components": [
                    {
                        "name": "SLG",
                        "functionality": "majority phase"
                    }
                ],
                "m_def": "perovskite_solar_cell_database.schema_packages.tandem.device_stack.GeneralLayer"
            },
            {
                "layer_index": 9,
                "functionality": "back contact",
                "device_subset": 2,
                "name": "MoO3",
                "components": [
                    {
                        "name": "MoO3",
                        "functionality": "majority phase"
                    }
                ],
                "m_def": "perovskite_solar_cell_database.schema_packages.tandem.device_stack.GeneralLayer"
            },
            {
                "layer_index": 10,
                "functionality": "back contact",
                "device_subset": 2,
                "name": "Au-grid",
                "components": [
                    {
                        "name": "Au-grid",
                        "functionality": "majority phase"
                    }
                ],
                "m_def": "perovskite_solar_cell_database.schema_packages.tandem.device_stack.GeneralLayer"
            },
            {
                "layer_index": 11,
                "functionality": "back contact",
                "device_subset": 2,
                "name": "MoO3",
                "components": [
                    {
                        "name": "MoO3",
                        "functionality": "majority phase"
                    }
                ],
                "m_def": "perovskite_solar_cell_database.schema_packages.tandem.device_stack.GeneralLayer"
            },
            {
                "layer_index": 12,
                "functionality": "hole transport layer",
                "device_subset": 2,
                "name": "Spiro-MeOTAD",
                "components": [
                    {
                        "name": "Spiro-MeOTAD",
                        "functionality": "majority phase"
                    }
                ],
                "deposition_procedure": {
                    "substrate_layer": "on upper layer",
                    "steps": [
                        {
                            "method": "SpinCoating",
                            "m_def": "perovskite_solar_cell_database.schema_packages.tandem.device_stack.SpinCoating"
                        }
                    ]
                },
                "m_def": "perovskite_solar_cell_database.schema_packages.tandem.device_stack.GeneralLayer"
            },
            {
                "layer_index": 13,
                "functionality": "photoabsorber",
                "device_subset": 2,
                "name": "Perovskite",
                "properties": {
                    "crystallinity": {
                        "value": "polycrystalline"
                    },
                    "thickness": {
                        "value": 400.0
                    },
                    "band_gap": {
                        "value": 1.58,
                        "graded": false
                    }
                },
                "deposition_procedure": {
                    "substrate_layer": "on upper layer",
                    "duration": 10.0,
                    "steps": [
                        {
                            "method": "SpinCoating",
                            "m_def": "perovskite_solar_cell_database.schema_packages.tandem.device_stack.SpinCoating"
                        },
                        {
                            "method": "Heating",
                            "temperature_segments": [
                                {
                                    "temperature_end": 140.0,
                                    "time_of_segment": 10.0
                                }
                            ],
                            "m_def": "perovskite_solar_cell_database.schema_packages.tandem.device_stack.Heating"
                        }
                    ]
                },
                "m_def": "perovskite_solar_cell_database.schema_packages.tandem.device_stack.Photoabsorber_Perovskite",
                "has_a_2D_perovskite_capping_layer": false,
                "lead_free": false,
                "inorganic": false,
                "composition": {
                    "band_gap": 1.58,
                    "sample_type": "Polycrystalline film",
                    "dimensionality": "3D",
                    "short_form": "FAMAPbI",
                    "long_form": "FA0.3MA0.7PbI3",
                    "ions_a_site": [
                        {
                            "ion": "FA",
                            "coefficient": 0.3,
                            "molecular_formula": "CH5N2+",
                            "smile": "C(=[NH2+])N",
                            "common_name": "Formamidinium",
                            "iupac_name": "aminomethylideneazanium",
                            "cas_number": "nan",
                            "source_compound_smile": "C(=N)N",
                            "source_compound_iupac_name": "methanimidamide",
                            "source_compound_cas_number": "463-52-5",
                            "abbreviation": "FA"
                        },
                        {
                            "ion": "MA",
                            "coefficient": 0.7,
                            "molecular_formula": "CH6N+",
                            "smile": "C[NH3+]",
                            "common_name": "Methylammonium",
                            "iupac_name": "methylazanium",
                            "cas_number": "17000-00-9",
                            "source_compound_smile": "CN",
                            "source_compound_iupac_name": "methanamine",
                            "source_compound_cas_number": "74-89-5",
                            "abbreviation": "MA"
                        }
                    ],
                    "ions_b_site": [
                        {
                            "ion": "Pb",
                            "coefficient": 1.0,
                            "molecular_formula": "Pb2+",
                            "smile": "[Pb+2]",
                            "common_name": "Lead",
                            "iupac_name": "lead(2+)",
                            "cas_number": "14280-50-3",
                            "source_compound_smile": "[Pb]",
                            "source_compound_iupac_name": "Lead",
                            "source_compound_cas_number": "7439-92-1",
                            "abbreviation": "Pb"
                        }
                    ],
                    "ions_x_site": [
                        {
                            "ion": "I",
                            "coefficient": 3.0,
                            "molecular_formula": "I-",
                            "smile": "[I-]",
                            "common_name": "Iodide",
                            "iupac_name": "Iodide",
                            "cas_number": "20461-54-5",
                            "source_compound_smile": "II",
                            "source_compound_iupac_name": "molecular iodine",
                            "source_compound_cas_number": "7553-56-2",
                            "abbreviation": "I"
                        }
                    ]
                }
            },
            {
                "layer_index": 14,
                "functionality": "electron transport layer",
                "device_subset": 2,
                "name": "C60",
                "components": [
                    {
                        "name": "C60",
                        "functionality": "majority phase"
                    }
                ],
                "m_def": "perovskite_solar_cell_database.schema_packages.tandem.device_stack.GeneralLayer"
            },
            {
                "layer_index": 15,
                "functionality": "electron transport layer",
                "device_subset": 2,
                "name": "SnO2",
                "components": [
                    {
                        "name": "SnO2",
                        "functionality": "majority phase"
                    }
                ],
                "m_def": "perovskite_solar_cell_database.schema_packages.tandem.device_stack.GeneralLayer"
            },
            {
                "layer_index": 16,
                "functionality": "front contact",
                "device_subset": 2,
                "name": "FTO",
                "components": [
                    {
                        "name": "FTO",
                        "functionality": "majority phase"
                    }
                ],
                "m_def": "perovskite_solar_cell_database.schema_packages.tandem.device_stack.GeneralLayer"
            },
            {
                "layer_index": 17,
                "functionality": "substrate",
                "device_subset": 2,
                "name": "SLG",
                "components": [
                    {
                        "name": "SLG",
                        "functionality": "majority phase"
                    }
                ],
                "m_def": "perovskite_solar_cell_database.schema_packages.tandem.device_stack.GeneralLayer"
            }
        ],
        "measurements": {
            "jv": [
                {
                    "certified": false,
                    "device_subset": 0,
                    "measurement_conditions": {
                        "scan_direction": "reversed"
                    },
                    "illumination": {
                        "intensity": 100.0,
                        "mask": true,
                        "mask_area": 0.058
                    },
                    "light_source": {
                        "spectrum": "AM1.5",
                        "light_source": "Solar simulator unspecified"
                    },
                    "light_regime": "standard light",
                    "results": {
                        "power_conversion_efficiency": 21.2
                    }
                },
                {
                    "device_subset": 1,
                    "illumination": {
                        "intensity": 100.0,
                        "mask": true,
                        "mask_area": 0.058
                    },
                    "light_source": {
                        "spectrum": "AM1.5",
                        "light_source": "Solar simulator unspecified"
                    },
                    "light_regime": "standard light",
                    "results": {
                        "short_circuit_current_density": 20.1,
                        "open_circuit_voltage": 1.14,
                        "fill_factor": 0.8,
                        "power_conversion_efficiency": 18.3
                    }
                },
                {
                    "device_subset": 2,
                    "illumination": {
                        "intensity": 100.0,
                        "mask": true,
                        "mask_area": 0.058
                    },
                    "light_source": {
                        "spectrum": "AM1.5",
                        "light_source": "Solar simulator unspecified"
                    },
                    "light_regime": "standard light",
                    "results": {
                        "short_circuit_current_density": 28.3,
                        "open_circuit_voltage": 0.856,
                        "fill_factor": 0.717,
                        "power_conversion_efficiency": 17.4
                    }
                }
            ],
            "eqe": [
                {
                    "device_subset": 0
                },
                {
                    "device_subset": 1,
                    "results": {
                        "integrated_short_circuit_current_density": 20.0
                    }
                },
                {
                    "device_subset": 2,
                    "results": {
                        "integrated_short_circuit_current_density": 28.6
                    }
                }
            ]
        }
    }
}
