Repository: Jesperkemist/PerovskiteTandemDatabase

## About The Project
This repo is associated to a paper with the title:
A FAIR Framework for Machine-Actionable Perovskite Tandem Solar Cell Data

## Resources
9.1 Online resources
1) Online documentation of the project, including a description of the structure of the data schema, and all defined modules
https://jesperkemist.github.io/PerovskiteTandemDatabase/

2) A PDF file describing the structure of the data schema, including all defined modules.
https://github.com/Jesperkemist/PerovskiteTandemDatabase/tree/main/module_descriptions

3) Example JSON files describing a representative perovskite tandem devices.

File: seed_dataset/Json_data_tandem_cell_initial_data_204.archive.json
{
    "data": {
        "m_def": "perovskite_solar_cell_database.schema_packages.tandem.schema.PerovskiteTandemSolarCell",
        "reference": {
            "publication_date": "2017-09-22T00:00:00",
            "journal": "Energy Procedia",
            "name_of_person_entering_the_data": "Janardan Dagar",
            "data_entered_by_author": false,
            "part_of_initial_dataset": true,
            "DOI_number": "10.1016/j.egypro.2017.09.091",
            "publication_authors": [
                "Luxembourg et al."
            ],
            "ID_temp": 204
        },
        "general": {
            "number_of_junctions": 2,
            "number_of_terminals": 4,
            "architecture": "Monolithic",
            "flexible": false,
            "semitransparent": false,
            "encapsulated": false,
            "number_of_cells": 1,
            "photoabsorbers": [
                "Silicon",
                "Perovskite"
            ],
            "photoabsorbers_string": "Silicon-Perovskite",
            "photoabsorbers_bandgaps": [
                1.11,
                1.55
            ]
        },
        "key_performance_metrics": {},
        "device_stack": [
            {
                "layer_index": 1,
                "functionality": "photoabsorber",
                "device_subset": 1,
                "name": "silicon",
                "properties": {
                    "band_gap": {
                        "value": 1.11,
                        "determined_by": "literature"
                    }
                },
                "m_def": "perovskite_solar_cell_database.schema_packages.tandem.device_stack.Photoabsorber_Silicon",
                "doping_sequence": "Unknown"
            },
            {
                "layer_index": 2,
                "functionality": "air gap",
                "name": "Air",
                "components": [
                    {
                        "name": "Air",
                        "functionality": "majority phase"
                    }
                ],
                "m_def": "perovskite_solar_cell_database.schema_packages.tandem.device_stack.GeneralLayer"
            },
            {
                "layer_index": 3,
                "functionality": "back contact",
                "device_subset": 2,
                "name": "ITO",
                "components": [
                    {
                        "name": "ITO",
                        "functionality": "majority phase"
                    }
                ],
                "m_def": "perovskite_solar_cell_database.schema_packages.tandem.device_stack.GeneralLayer"
            },
            {
                "layer_index": 4,
                "functionality": "electron transport layer",
                "device_subset": 2,
                "name": "ZnO",
                "components": [
                    {
                        "name": "ZnO",
                        "functionality": "majority phase"
                    }
                ],
                "m_def": "perovskite_solar_cell_database.schema_packages.tandem.device_stack.GeneralLayer"
            },
            {
                "layer_index": 5,
                "functionality": "electron transport layer",
                "device_subset": 2,
                "name": "PCBM-60",
                "components": [
                    {
                        "name": "PCBM-60",
                        "functionality": "majority phase"
                    }
                ],
                "m_def": "perovskite_solar_cell_database.schema_packages.tandem.device_stack.GeneralLayer"
            },
            {
                "layer_index": 6,
                "functionality": "photoabsorber",
                "device_subset": 2,
                "name": "Perovskite",
                "properties": {
                    "crystallinity": {
                        "value": "polycrystalline"
                    },
                    "thickness": {
                        "value": 700.0
                    },
                    "band_gap": {
                        "value": 1.55,
                        "graded": false
                    }
                },
                "m_def": "perovskite_solar_cell_database.schema_packages.tandem.device_stack.Photoabsorber_Perovskite",
                "has_a_2D_perovskite_capping_layer": false,
                "lead_free": false,
                "inorganic": false,
                "composition": {
                    "band_gap": 1.55,
                    "sample_type": "Polycrystalline film",
                    "dimensionality": "3D",
                    "short_form": "CsFAMAPbBrI",
                    "long_form": "CsnanFAMAPbBrnanI",
                    "ions_a_site": [
                        {
                            "ion": "Cs",
                            "molecular_formula": "Cs+",
                            "smile": "[Cs+]",
                            "common_name": "Cesium ion",
                            "iupac_name": "Cesium(1+)",
                            "cas_number": "18459-37-5",
                            "source_compound_smile": "[Cs]",
                            "source_compound_iupac_name": "Cesium",
                            "source_compound_cas_number": "7440-46-2",
                            "abbreviation": "Cs"
                        },
                        {
                            "ion": "FA",
                            "molecular_formula": "CH5N2+",
                            "smile": "C(=[NH2+])N",
                            "common_name": "Formamidinium",
                            "iupac_name": "aminomethylideneazanium",
                            "cas_number": "nan",
                            "source_compound_smile": "C(=N)N",
                            "source_compound_iupac_name": "methanimidamide",
                            "source_compound_cas_number": "463-52-5",
                            "abbreviation": "FA"
                        },
                        {
                            "ion": "MA",
                            "molecular_formula": "CH6N+",
                            "smile": "C[NH3+]",
                            "common_name": "Methylammonium",
                            "iupac_name": "methylazanium",
                            "cas_number": "17000-00-9",
                            "source_compound_smile": "CN",
                            "source_compound_iupac_name": "methanamine",
                            "source_compound_cas_number": "74-89-5",
                            "abbreviation": "MA"
                        }
                    ],
                    "ions_b_site": [
                        {
                            "ion": "Pb",
                            "coefficient": 1.0,
                            "molecular_formula": "Pb2+",
                            "smile": "[Pb+2]",
                            "common_name": "Lead",
                            "iupac_name": "lead(2+)",
                            "cas_number": "14280-50-3",
                            "source_compound_smile": "[Pb]",
                            "source_compound_iupac_name": "Lead",
                            "source_compound_cas_number": "7439-92-1",
                            "abbreviation": "Pb"
                        }
                    ],
                    "ions_x_site": [
                        {
                            "ion": "Br",
                            "molecular_formula": "Br-",
                            "smile": "[Br-]",
                            "common_name": "Bromide",
                            "iupac_name": "Bromide",
                            "cas_number": "24959-67-9",
                            "source_compound_smile": "BrBr",
                            "source_compound_iupac_name": "molecular bromine",
                            "source_compound_cas_number": "7726-95-6",
                            "abbreviation": "Br"
                        },
                        {
                            "ion": "I",
                            "molecular_formula": "I-",
                            "smile": "[I-]",
                            "common_name": "Iodide",
                            "iupac_name": "Iodide",
                            "cas_number": "20461-54-5",
                            "source_compound_smile": "II",
                            "source_compound_iupac_name": "molecular iodine",
                            "source_compound_cas_number": "7553-56-2",
                            "abbreviation": "I"
                        }
                    ]
                }
            },
            {
                "layer_index": 7,
                "functionality": "hole transport layer",
                "device_subset": 2,
                "name": "NiO",
                "components": [
                    {
                        "name": "NiO",
                        "functionality": "majority phase"
                    }
                ],
                "m_def": "perovskite_solar_cell_database.schema_packages.tandem.device_stack.GeneralLayer"
            },
            {
                "layer_index": 8,
                "functionality": "back contact",
                "device_subset": 2,
                "name": "ITO",
                "components": [
                    {
                        "name": "ITO",
                        "functionality": "majority phase"
                    }
                ],
                "m_def": "perovskite_solar_cell_database.schema_packages.tandem.device_stack.GeneralLayer"
            },
            {
                "layer_index": 9,
                "functionality": "substrate",
                "device_subset": 2,
                "name": "SLG",
                "components": [
                    {
                        "name": "SLG",
                        "functionality": "majority phase"
                    }
                ],
                "m_def": "perovskite_solar_cell_database.schema_packages.tandem.device_stack.GeneralLayer"
            }
        ],
        "measurements": {
            "jv": [
                {
                    "certified": false,
                    "device_subset": 0,
                    "illumination": {
                        "intensity": 100.0,
                        "mask": true
                    },
                    "light_source": {
                        "spectrum": "AM1.5",
                        "light_source": "Solar simulator unspecified"
                    },
                    "light_regime": "standard light"
                }
            ]
        }
    }
}

File: seed_dataset/Json_data_tandem_cell_initial_data_205.archive.json
{
    "data": {
        "m_def": "perovskite_solar_cell_database.schema_packages.tandem.schema.PerovskiteTandemSolarCell",
        "reference": {
            "publication_date": "2018-01-09T00:00:00",
            "journal": "Advanced Science",
            "name_of_person_entering_the_data": "T. Jesper Jacobsson",
            "data_entered_by_author": false,
            "part_of_initial_dataset": true,
            "DOI_number": "10.1002/advs.201700675",
            "publication_authors": [
                "Fu et al."
            ],
            "ID_temp": 205
        },
        "general": {
            "number_of_junctions": 2,
            "number_of_terminals": 4,
            "architecture": "Stacked",
            "flexible": false,
            "semitransparent": false,
            "encapsulated": false,
            "active_area": 0.213,
            "number_of_cells": 1,
            "photoabsorbers": [
                "CIGS",
                "Perovskite"
            ],
            "photoabsorbers_string": "CIGS-Perovskite",
            "photoabsorbers_bandgaps": [
                1.18,
                1.62
            ]
        },
        "key_performance_metrics": {
            "power_conversion_efficiency_stabilized": 22.7
        },
        "device_stack": [
            {
                "layer_index": 1,
                "functionality": "substrate",
                "device_subset": 1,
                "name": "SLG",
                "components": [
                    {
                        "name": "SLG",
                        "functionality": "majority phase"
                    }
                ],
                "m_def": "perovskite_solar_cell_database.schema_packages.tandem.device_stack.GeneralLayer"
            },
            {
                "layer_index": 2,
                "functionality": "back contact",
                "device_subset": 1,
                "name": "Mo",
                "properties": {
                    "thickness": {
                        "value": 700.0
                    }
                },
                "components": [
                    {
                        "name": "Mo",
                        "functionality": "majority phase"
                    }
                ],
                "deposition_procedure": {
                    "substrate_layer": "on lower layer",
                    "steps": [
                        {
                            "method": "Sputtering",
                            "m_def": "perovskite_solar_cell_database.schema_packages.tandem.device_stack.Sputtering"
                        }
                    ]
                },
                "m_def": "perovskite_solar_cell_database.schema_packages.tandem.device_stack.GeneralLayer"
            },
            {
                "layer_index": 3,
                "functionality": "photoabsorber",
                "device_subset": 1,
                "name": "CIGS",
                "properties": {
                    "thickness": {
                        "value": 3000
                    },
                    "band_gap": {
                        "value": 1.18,
                        "graded": true
                    }
                },
                "deposition_procedure": {
                    "substrate_layer": "on lower layer",
                    "steps": [
                        {
                            "method": "Evaporation",
                            "m_def": "perovskite_solar_cell_database.schema_packages.tandem.device_stack.Evaporation"
                        }
                    ]
                },
                "m_def": "perovskite_solar_cell_database.schema_packages.tandem.device_stack.Photoabsorber_CIGS",
                "composition": {
                    "Cu": 1.0,
                    "In": 0.59,
                    "Ga": 0.41,
                    "Se": 2.0
                }
            },
            {
                "layer_index": 4,
                "functionality": "buffer layer",
                "device_subset": 1,
                "name": "CdS",
                "properties": {
                    "thickness": {
                        "value": 40.0
                    }
                },
                "components": [
                    {
                        "name": "CdS",
                        "functionality": "majority phase"
                    }
                ],
                "deposition_procedure": {
                    "substrate_layer": "on lower layer",
                    "steps": [
                        {
                            "method": "ChemicalBathDeposition",
                            "m_def": "perovskite_solar_cell_database.schema_packages.tandem.device_stack.ChemicalBathDeposition"
                        }
                    ]
                },
                "m_def": "perovskite_solar_cell_database.schema_packages.tandem.device_stack.GeneralLayer"
            },
            {
                "layer_index": 5,
                "functionality": "buffer layer",
                "device_subset": 1,
                "name": "i-ZnO",
                "properties": {
                    "thickness": {
                        "value": 100.0
                    }
                },
                "components": [
                    {
                        "name": "i-ZnO",
                        "functionality": "majority phase"
                    }
                ],
                "deposition_procedure": {
                    "substrate_layer": "on lower layer",
                    "steps": [
                        {
                            "method": "Sputtering",
                            "m_def": "perovskite_solar_cell_database.schema_packages.tandem.device_stack.Sputtering"
                        }
                    ]
                },
                "m_def": "perovskite_solar_cell_database.schema_packages.tandem.device_stack.GeneralLayer"
            },
            {
                "layer_index": 6,
                "functionality": "front contact",
                "device_subset": 1,
                "name": "AZO",
                "properties": {
                    "thickness": {
                        "value": 200.0
                    }
                },
                "components": [
                    {
                        "name": "AZO",
                        "functionality": "majority phase"
                    }
                ],
                "deposition_procedure": {
                    "substrate_layer": "on lower layer",
                    "steps": [
                        {
                            "method": "Sputtering",
                            "m_def": "perovskite_solar_cell_database.schema_packages.tandem.device_stack.Sputtering"
                        }
                    ]
                },
                "m_def": "perovskite_solar_cell_database.schema_packages.tandem.device_stack.GeneralLayer"
            },
            {
                "layer_index": 7,
                "functionality": "front contact",
                "device_subset": 1,
                "name": "Ni:Al-grid",
                "components": [
                    {
                        "name": "Ni:Al-grid",
                        "functionality": "majority phase"
                    }
                ],
                "deposition_procedure": {
                    "substrate_layer": "on lower layer",
                    "steps": [
                        {
                            "method": "Evaporation",
                            "m_def": "perovskite_solar_cell_database.schema_packages.tandem.device_stack.Evaporation"
                        }
                    ]
                },
                "m_def": "perovskite_solar_cell_database.schema_packages.tandem.device_stack.GeneralLayer"
            },
            {
                "layer_index": 8,
                "functionality": "anti reflection",
                "device_subset": 1,
                "name": "MgF2",
                "components": [
                    {
                        "name": "MgF2",
                        "functionality": "majority phase"
                    }
                ],
                "deposition_procedure": {
                    "substrate_layer": "on lower layer",
                    "steps": [
                        {
                            "method": "Evaporation",
                            "m_def": "perovskite_solar_cell_database.schema_packages.tandem.device_stack.Evaporation"
                        }
                    ]
                },
                "m_def": "perovskite_solar_cell_database.schema_packages.tandem.device_stack.GeneralLayer"
            },
            {
                "layer_index": 9,
                "functionality": "air gap",
                "name": "Air",
                "components": [
                    {
                        "name": "Air",
                        "functionality": "majority phase"
                    }
                ],
                "m_def": "perovskite_solar_cell_database.schema_packages.tandem.device_stack.GeneralLayer"
            },
            {
                "layer_index": 10,
                "functionality": "substrate",
                "device_subset": 2,
                "name": "SLG",
                "components": [
                    {
                        "name": "SLG",
                        "functionality": "majority phase"
                    }
                ],
                "m_def": "perovskite_solar_cell_database.schema_packages.tandem.device_stack.GeneralLayer"
            },
            {
                "layer_index": 11,
                "functionality": "front contact",
                "device_subset": 2,
                "name": "ITO",
                "components": [
                    {
                        "name": "ITO",
                        "functionality": "majority phase"
                    }
                ],
                "m_def": "perovskite_solar_cell_database.schema_packages.tandem.device_stack.GeneralLayer"
            },
            {
                "layer_index": 12,
                "functionality": "hole transport layer",
                "device_subset": 2,
                "name": "PTAA",
                "components": [
                    {
                        "name": "PTAA",
                        "functionality": "majority phase"
                    }
                ],
                "deposition_procedure": {
                    "substrate_layer": "on lower layer",
                    "steps": [
                        {
                            "method": "SpinCoating",
                            "m_def": "perovskite_solar_cell_database.schema_packages.tandem.device_stack.SpinCoating"
                        }
                    ]
                },
                "m_def": "perovskite_solar_cell_database.schema_packages.tandem.device_stack.GeneralLayer"
            },
            {
                "layer_index": 13,
                "functionality": "photoabsorber",
                "device_subset": 2,
                "name": "Perovskite",
                "properties": {
                    "crystallinity": {
                        "value": "polycrystalline"
                    },
                    "thickness": {
                        "value": 520.0
                    },
                    "band_gap": {
                        "value": 1.62,
                        "graded": false,
                        "determined_by": "absorption Tauc-plot"
                    }
                },
                "deposition_procedure": {
                    "substrate_layer": "on lower layer",
                    "duration": 60.0,
                    "steps": [
                        {
                            "method": "Evaporation",
                            "m_def": "perovskite_solar_cell_database.schema_packages.tandem.device_stack.Evaporation"
                        },
                        {
                            "method": "SpinCoating",
                            "solution": {
                                "components": [
                                    {
                                        "name": "IPA"
                                    }
                                ]
                            },
                            "m_def": "perovskite_solar_cell_database.schema_packages.tandem.device_stack.SpinCoating"
                        },
                        {
                            "method": "SpinCoating",
                            "solution": {
                                "components": [
                                    {
                                        "name": "IPA"
                                    }
                                ]
                            },
                            "m_def": "perovskite_solar_cell_database.schema_packages.tandem.device_stack.SpinCoating"
                        },
                        {
                            "method": "Heating",
                            "temperature_segments": [
                                {
                                    "temperature_end": 100.0,
                                    "time_of_segment": 60.0
                                }
                            ],
                            "m_def": "perovskite_solar_cell_database.schema_packages.tandem.device_stack.Heating"
                        }
                    ]
                },
                "m_def": "perovskite_solar_cell_database.schema_packages.tandem.device_stack.Photoabsorber_Perovskite",
                "has_a_2D_perovskite_capping_layer": false,
                "lead_free": false,
                "inorganic": false,
                "composition": {
                    "band_gap": 1.62,
                    "sample_type": "Polycrystalline film",
                    "dimensionality": "3D",
                    "short_form": "MAPbBrI",
                    "long_form": "MAPbBr0.17I2.83",
                    "ions_a_site": [
                        {
                            "ion": "MA",
                            "coefficient": 1.0,
                            "molecular_formula": "CH6N+",
                            "smile": "C[NH3+]",
                            "common_name": "Methylammonium",
                            "iupac_name": "methylazanium",
                            "cas_number": "17000-00-9",
                            "source_compound_smile": "CN",
                            "source_compound_iupac_name": "methanamine",
                            "source_compound_cas_number": "74-89-5",
                            "abbreviation": "MA"
                        }
                    ],
                    "ions_b_site": [
                        {
                            "ion": "Pb",
                            "coefficient": 1.0,
                            "molecular_formula": "Pb2+",
                            "smile": "[Pb+2]",
                            "common_name": "Lead",
                            "iupac_name": "lead(2+)",
                            "cas_number": "14280-50-3",
                            "source_compound_smile": "[Pb]",
                            "source_compound_iupac_name": "Lead",
                            "source_compound_cas_number": "7439-92-1",
                            "abbreviation": "Pb"
                        }
                    ],
                    "ions_x_site": [
                        {
                            "ion": "Br",
                            "coefficient": 0.17,
                            "molecular_formula": "Br-",
                            "smile": "[Br-]",
                            "common_name": "Bromide",
                            "iupac_name": "Bromide",
                            "cas_number": "24959-67-9",
                            "source_compound_smile": "BrBr",
                            "source_compound_iupac_name": "molecular bromine",
                            "source_compound_cas_number": "7726-95-6",
                            "abbreviation": "Br"
                        },
                        {
                            "ion": "I",
                            "coefficient": 2.83,
                            "molecular_formula": "I-",
                            "smile": "[I-]",
                            "common_name": "Iodide",
                            "iupac_name": "Iodide",
                            "cas_number": "20461-54-5",
                            "source_compound_smile": "II",
                            "source_compound_iupac_name": "molecular iodine",
                            "source_compound_cas_number": "7553-56-2",
                            "abbreviation": "I"
                        }
                    ]
                }
            },
            {
                "layer_index": 14,
                "functionality": "electron transport layer",
                "device_subset": 2,
                "name": "PCBM-60",
                "components": [
                    {
                        "name": "PCBM-60",
                        "functionality": "majority phase"
                    }
                ],
                "deposition_procedure": {
                    "substrate_layer": "on lower layer",
                    "steps": [
                        {
                            "method": "SpinCoating",
                            "m_def": "perovskite_solar_cell_database.schema_packages.tandem.device_stack.SpinCoating"
                        }
                    ]
                },
                "m_def": "perovskite_solar_cell_database.schema_packages.tandem.device_stack.GeneralLayer"
            },
            {
                "layer_index": 15,
                "functionality": "electron transport layer",
                "device_subset": 2,
                "name": "ZnO-np",
                "components": [
                    {
                        "name": "ZnO-np",
                        "functionality": "majority phase"
                    }
                ],
                "deposition_procedure": {
                    "substrate_layer": "on lower layer",
                    "steps": [
                        {
                            "method": "SpinCoating",
                            "m_def": "perovskite_solar_cell_database.schema_packages.tandem.device_stack.SpinCoating"
                        }
                    ]
                },
                "m_def": "perovskite_solar_cell_database.schema_packages.tandem.device_stack.GeneralLayer"
            },
            {
                "layer_index": 16,
                "functionality": "front contact",
                "device_subset": 2,
                "name": "AZO",
                "properties": {
                    "thickness": {
                        "value": 50.0
                    }
                },
                "components": [
                    {
                        "name": "AZO",
                        "functionality": "majority phase"
                    }
                ],
                "deposition_procedure": {
                    "substrate_layer": "on lower layer",
                    "steps": [
                        {
                            "method": "Sputtering",
                            "m_def": "perovskite_solar_cell_database.schema_packages.tandem.device_stack.Sputtering"
                        }
                    ]
                },
                "m_def": "perovskite_solar_cell_database.schema_packages.tandem.device_stack.GeneralLayer"
            },
            {
                "layer_index": 17,
                "functionality": "front contact",
                "device_subset": 2,
                "name": "Ni:Al-grid",
                "properties": {
                    "thickness": {
                        "value": 4000.0
                    }
                },
                "components": [
                    {
                        "name": "Ni:Al-grid",
                        "functionality": "majority phase"
                    }
                ],
                "deposition_procedure": {
                    "substrate_layer": "on lower layer",
                    "steps": [
                        {
                            "method": "Evaporation",
                            "m_def": "perovskite_solar_cell_database.schema_packages.tandem.device_stack.Evaporation"
                        }
                    ]
                },
                "m_def": "perovskite_solar_cell_database.schema_packages.tandem.device_stack.GeneralLayer"
            },
            {
                "layer_index": 18,
                "functionality": "anti reflection",
                "device_subset": 2,
                "name": "MgF2",
                "components": [
                    {
                        "name": "MgF2",
                        "functionality": "majority phase"
                    }
                ],
                "deposition_procedure": {
                    "substrate_layer": "on lower layer",
                    "steps": [
                        {
                            "method": "Evaporation",
                            "m_def": "perovskite_solar_cell_database.schema_packages.tandem.device_stack.Evaporation"
                        }
                    ]
                },
                "m_def": "perovskite_solar_cell_database.schema_packages.tandem.device_stack.GeneralLayer"
            }
        ],
        "measurements": {
            "jv": [
                {
                    "device_subset": 1,
                    "measurement_conditions": {
                        "voltage_step": 20.0
                    },
                    "illumination": {
                        "intensity": 100.0,
                        "mask": true,
                        "mask_area": 0.213
                    },
                    "light_source": {
                        "spectrum": "AM1.5",
                        "light_source": "Solar simulator unspecified",
                        "solar_simulator_class": "ABA"
                    },
                    "light_regime": "standard light",
                    "results": {
                        "short_circuit_current_density": 36.4,
                        "open_circuit_voltage": 0.682,
                        "fill_factor": 0.782,
                        "power_conversion_efficiency": 19.2
                    }
                },
                {
                    "device_subset": 2,
                    "measurement_conditions": {
                        "voltage_step": 20.0
                    },
                    "illumination": {
                        "intensity": 100.0,
                        "mask": true,
                        "mask_area": 0.213
                    },
                    "light_source": {
                        "spectrum": "AM1.5",
                        "light_source": "Solar simulator unspecified",
                        "solar_simulator_class": "ABA"
                    },
                    "light_regime": "standard light",
                    "results": {
                        "short_circuit_current_density": 19.9,
                        "open_circuit_voltage": 1.116,
                        "fill_factor": 0.757,
                        "power_conversion_efficiency": 16.8,
                        "maximum_power_point_voltage": 0.924,
                        "maximum_power_point_current_density": 18.2
                    }
                }
            ],
            "stabilized_performance": [
                {
                    "light_regime": "standard light",
                    "device_subset": 0,
                    "measurement_details": {
                        "type_of_measurement": "maximum power point tracking"
                    },
                    "results": {
                        "power_conversion_efficiency": 22.7
                    }
                }
            ],
            "eqe": [
                {
                    "device_subset": 1,
                    "illumination": {
                        "top_cell_filter": true
                    },
                    "results": {
                        "integrated_short_circuit_current_density": 36.3,
                        "integrated_current_density_shaded": 11.63
                    }
                },
                {
                    "device_subset": 2,
                    "results": {
                        "integrated_short_circuit_current_density": 19.9
                    }
                }
            ]
        }
    }
}
