Repository: Jesperkemist/PerovskiteTandemDatabase

## About The Project
This repo is associated to a paper with the title:
A FAIR Framework for Machine-Actionable Perovskite Tandem Solar Cell Data

## Resources
9.1 Online resources
1) Online documentation of the project, including a description of the structure of the data schema, and all defined modules
https://jesperkemist.github.io/PerovskiteTandemDatabase/

2) A PDF file describing the structure of the data schema, including all defined modules.
https://github.com/Jesperkemist/PerovskiteTandemDatabase/tree/main/module_descriptions

3) Example JSON files describing a representative perovskite tandem devices.

File: seed_dataset/Json_data_tandem_cell_initial_data_209.archive.json
{
    "data": {
        "m_def": "perovskite_solar_cell_database.schema_packages.tandem.schema.PerovskiteTandemSolarCell",
        "reference": {
            "publication_date": "2016-11-23T00:00:00",
            "journal": "The Journal of Physical Chemistry Letters",
            "name_of_person_entering_the_data": "T. Jesper Jacobsson",
            "data_entered_by_author": false,
            "part_of_initial_dataset": true,
            "DOI_number": "10.1021/acs.jpclett.6b02415",
            "publication_authors": [
                "Song et al."
            ],
            "ID_temp": 209
        },
        "general": {
            "number_of_junctions": 2,
            "number_of_terminals": 2,
            "architecture": "Monolithic",
            "flexible": false,
            "semitransparent": false,
            "encapsulated": false,
            "active_area": 1.22,
            "number_of_cells": 1,
            "photoabsorbers": [
                "Silicon",
                "Perovskite"
            ],
            "photoabsorbers_string": "Silicon-Perovskite",
            "photoabsorbers_bandgaps": [
                1.14,
                1.63
            ]
        },
        "key_performance_metrics": {
            "power_conversion_efficiency": 15.7,
            "short_circuit_current_density": 13.02,
            "open_circuit_voltage": 1.622,
            "fill_factor": 0.743
        },
        "device_stack": [
            {
                "layer_index": 1,
                "functionality": "back contact",
                "device_subset": 0,
                "name": "Ag",
                "components": [
                    {
                        "name": "Ag",
                        "functionality": "majority phase"
                    }
                ],
                "m_def": "perovskite_solar_cell_database.schema_packages.tandem.device_stack.GeneralLayer"
            },
            {
                "layer_index": 2,
                "functionality": "back contact",
                "device_subset": 0,
                "name": "ITO",
                "components": [
                    {
                        "name": "ITO",
                        "functionality": "majority phase"
                    }
                ],
                "m_def": "perovskite_solar_cell_database.schema_packages.tandem.device_stack.GeneralLayer"
            },
            {
                "layer_index": 3,
                "functionality": "photoabsorber",
                "device_subset": 0,
                "name": "silicon",
                "properties": {
                    "thickness": {
                        "value": 280000.0
                    },
                    "band_gap": {
                        "value": 1.14
                    }
                },
                "m_def": "perovskite_solar_cell_database.schema_packages.tandem.device_stack.Photoabsorber_Silicon",
                "type_of_silicon": "Monocrystalline",
                "doping_sequence": "a-Si(n)/a-Si(i)/n-Si/a-Si(i)/a-Si(p)"
            },
            {
                "layer_index": 4,
                "functionality": "recombination layer",
                "device_subset": 0,
                "name": "ZnO:In",
                "properties": {
                    "thickness": {
                        "value": 40.0
                    }
                },
                "components": [
                    {
                        "name": "ZnO:In",
                        "functionality": "majority phase"
                    }
                ],
                "deposition_procedure": {
                    "substrate_layer": "on lower layer",
                    "steps": [
                        {
                            "method": "Sputtering",
                            "m_def": "perovskite_solar_cell_database.schema_packages.tandem.device_stack.Sputtering"
                        }
                    ]
                },
                "m_def": "perovskite_solar_cell_database.schema_packages.tandem.device_stack.GeneralLayer"
            },
            {
                "layer_index": 5,
                "functionality": "electron transport layer",
                "device_subset": 0,
                "name": "PEIE",
                "components": [
                    {
                        "name": "PEIE",
                        "functionality": "majority phase"
                    }
                ],
                "deposition_procedure": {
                    "substrate_layer": "on lower layer",
                    "steps": [
                        {
                            "method": "SpinCoating",
                            "m_def": "perovskite_solar_cell_database.schema_packages.tandem.device_stack.SpinCoating"
                        }
                    ]
                },
                "m_def": "perovskite_solar_cell_database.schema_packages.tandem.device_stack.GeneralLayer"
            },
            {
                "layer_index": 6,
                "functionality": "electron transport layer",
                "device_subset": 0,
                "name": "PCBM-60",
                "components": [
                    {
                        "name": "PCBM-60",
                        "functionality": "majority phase"
                    }
                ],
                "deposition_procedure": {
                    "substrate_layer": "on lower layer",
                    "steps": [
                        {
                            "method": "SpinCoating",
                            "m_def": "perovskite_solar_cell_database.schema_packages.tandem.device_stack.SpinCoating"
                        }
                    ]
                },
                "m_def": "perovskite_solar_cell_database.schema_packages.tandem.device_stack.GeneralLayer"
            },
            {
                "layer_index": 7,
                "functionality": "photoabsorber",
                "device_subset": 0,
                "name": "Perovskite",
                "properties": {
                    "crystallinity": {
                        "value": "polycrystalline"
                    },
                    "thickness": {
                        "value": 400.0
                    },
                    "band_gap": {
                        "value": 1.63,
                        "graded": false,
                        "determined_by": "composition"
                    }
                },
                "deposition_procedure": {
                    "substrate_layer": "on lower layer",
                    "steps": [
                        {
                            "method": "Evaporation",
                            "m_def": "perovskite_solar_cell_database.schema_packages.tandem.device_stack.Evaporation"
                        },
                        {
                            "method": "SpinCoating",
                            "solution": {
                                "components": [
                                    {
                                        "name": "2-methoxyethanol"
                                    },
                                    {
                                        "name": "IPA"
                                    }
                                ]
                            },
                            "m_def": "perovskite_solar_cell_database.schema_packages.tandem.device_stack.SpinCoating"
                        }
                    ]
                },
                "m_def": "perovskite_solar_cell_database.schema_packages.tandem.device_stack.Photoabsorber_Perovskite",
                "has_a_2D_perovskite_capping_layer": false,
                "lead_free": false,
                "inorganic": false,
                "composition": {
                    "band_gap": 1.63,
                    "sample_type": "Polycrystalline film",
                    "dimensionality": "3D",
                    "short_form": "MAPbI",
                    "long_form": "MAPbI3",
                    "ions_a_site": [
                        {
                            "ion": "MA",
                            "coefficient": 1.0,
                            "molecular_formula": "CH6N+",
                            "smile": "C[NH3+]",
                            "common_name": "Methylammonium",
                            "iupac_name": "methylazanium",
                            "cas_number": "17000-00-9",
                            "source_compound_smile": "CN",
                            "source_compound_iupac_name": "methanamine",
                            "source_compound_cas_number": "74-89-5",
                            "abbreviation": "MA"
                        }
                    ],
                    "ions_b_site": [
                        {
                            "ion": "Pb",
                            "coefficient": 1.0,
                            "molecular_formula": "Pb2+",
                            "smile": "[Pb+2]",
                            "common_name": "Lead",
                            "iupac_name": "lead(2+)",
                            "cas_number": "14280-50-3",
                            "source_compound_smile": "[Pb]",
                            "source_compound_iupac_name": "Lead",
                            "source_compound_cas_number": "7439-92-1",
                            "abbreviation": "Pb"
                        }
                    ],
                    "ions_x_site": [
                        {
                            "ion": "I",
                            "coefficient": 3.0,
                            "molecular_formula": "I-",
                            "smile": "[I-]",
                            "common_name": "Iodide",
                            "iupac_name": "Iodide",
                            "cas_number": "20461-54-5",
                            "source_compound_smile": "II",
                            "source_compound_iupac_name": "molecular iodine",
                            "source_compound_cas_number": "7553-56-2",
                            "abbreviation": "I"
                        }
                    ]
                }
            },
            {
                "layer_index": 8,
                "functionality": "hole transport layer",
                "device_subset": 0,
                "name": "Spiro-MeOTAD",
                "properties": {
                    "thickness": {
                        "value": 200.0
                    }
                },
                "components": [
                    {
                        "name": "Spiro-MeOTAD",
                        "functionality": "majority phase"
                    }
                ],
                "deposition_procedure": {
                    "substrate_layer": "on lower layer",
                    "steps": [
                        {
                            "method": "SpinCoating",
                            "m_def": "perovskite_solar_cell_database.schema_packages.tandem.device_stack.SpinCoating"
                        }
                    ]
                },
                "m_def": "perovskite_solar_cell_database.schema_packages.tandem.device_stack.GeneralLayer"
            },
            {
                "layer_index": 9,
                "functionality": "front contact",
                "device_subset": 0,
                "name": "MoOx",
                "properties": {
                    "thickness": {
                        "value": 10.0
                    }
                },
                "components": [
                    {
                        "name": "MoOx",
                        "functionality": "majority phase"
                    }
                ],
                "deposition_procedure": {
                    "substrate_layer": "on lower layer",
                    "steps": [
                        {
                            "method": "Evaporation",
                            "m_def": "perovskite_solar_cell_database.schema_packages.tandem.device_stack.Evaporation"
                        }
                    ]
                },
                "m_def": "perovskite_solar_cell_database.schema_packages.tandem.device_stack.GeneralLayer"
            },
            {
                "layer_index": 10,
                "functionality": "front contact",
                "device_subset": 0,
                "name": "ITO",
                "properties": {
                    "thickness": {
                        "value": 110.0
                    }
                },
                "components": [
                    {
                        "name": "ITO",
                        "functionality": "majority phase"
                    }
                ],
                "deposition_procedure": {
                    "substrate_layer": "on lower layer",
                    "steps": [
                        {
                            "method": "Sputtering",
                            "m_def": "perovskite_solar_cell_database.schema_packages.tandem.device_stack.Sputtering"
                        }
                    ]
                },
                "m_def": "perovskite_solar_cell_database.schema_packages.tandem.device_stack.GeneralLayer"
            },
            {
                "layer_index": 11,
                "functionality": "front contact",
                "device_subset": 0,
                "name": "Au-grid",
                "properties": {
                    "thickness": {
                        "value": 100.0
                    }
                },
                "components": [
                    {
                        "name": "Au-grid",
                        "functionality": "majority phase"
                    }
                ],
                "deposition_procedure": {
                    "substrate_layer": "on lower layer",
                    "steps": [
                        {
                            "method": "Evaporation",
                            "m_def": "perovskite_solar_cell_database.schema_packages.tandem.device_stack.Evaporation"
                        }
                    ]
                },
                "m_def": "perovskite_solar_cell_database.schema_packages.tandem.device_stack.GeneralLayer"
            }
        ],
        "measurements": {
            "jv": [
                {
                    "certified": false,
                    "device_subset": 0,
                    "measurement_conditions": {
                        "scan_direction": "reversed"
                    },
                    "illumination": {
                        "intensity": 100.0,
                        "mask": false
                    },
                    "light_source": {
                        "spectrum": "AM1.5",
                        "light_source": "Solar simulator unspecified"
                    },
                    "light_regime": "standard light",
                    "results": {
                        "short_circuit_current_density": 13.02,
                        "open_circuit_voltage": 1.622,
                        "fill_factor": 0.743,
                        "power_conversion_efficiency": 15.7
                    },
                    "environmental_conditions": {
                        "ambient_temperature": 25.0
                    }
                },
                {
                    "device_subset": 1,
                    "illumination": {
                        "intensity": 100.0,
                        "mask": false
                    },
                    "light_source": {
                        "spectrum": "AM1.5",
                        "light_source": "Solar simulator unspecified"
                    },
                    "light_regime": "standard light",
                    "results": {
                        "short_circuit_current_density": 32.1,
                        "open_circuit_voltage": 0.704,
                        "fill_factor": 0.744,
                        "power_conversion_efficiency": 16.8
                    }
                }
            ]
        }
    }
}

File: seed_dataset/Json_data_tandem_cell_initial_data_21.archive.json
{
    "data": {
        "m_def": "perovskite_solar_cell_database.schema_packages.tandem.schema.PerovskiteTandemSolarCell",
        "reference": {
            "publication_date": "2020-10-29T00:00:00",
            "journal": "The Journal of Physical Chemistry Letters",
            "name_of_person_entering_the_data": "Aldo Di Carlo",
            "data_entered_by_author": false,
            "part_of_initial_dataset": true,
            "DOI_number": "10.1021/acs.jpclett.0c02794",
            "publication_authors": [
                "Lang et al."
            ],
            "ID_temp": 21
        },
        "general": {
            "number_of_junctions": 2,
            "number_of_terminals": 2,
            "architecture": "Monolithic",
            "flexible": false,
            "semitransparent": false,
            "encapsulated": false,
            "active_area": 0.04,
            "photoabsorbers": [
                "OPV",
                "Perovskite"
            ],
            "photoabsorbers_string": "OPV-Perovskite",
            "photoabsorbers_bandgaps": [
                1.24,
                1.92
            ]
        },
        "key_performance_metrics": {
            "power_conversion_efficiency": 15.5,
            "short_circuit_current_density": 12.56,
            "open_circuit_voltage": 1.79,
            "fill_factor": 0.687
        },
        "device_stack": [
            {
                "layer_index": 1,
                "functionality": "back contact",
                "device_subset": 0,
                "name": "Ag",
                "components": [
                    {
                        "name": "Ag",
                        "functionality": "majority phase"
                    }
                ],
                "deposition_procedure": {
                    "substrate_layer": "on upper layer",
                    "steps": [
                        {
                            "method": "Evaporation",
                            "m_def": "perovskite_solar_cell_database.schema_packages.tandem.device_stack.Evaporation"
                        }
                    ]
                },
                "m_def": "perovskite_solar_cell_database.schema_packages.tandem.device_stack.GeneralLayer"
            },
            {
                "layer_index": 2,
                "functionality": "hole transport layer",
                "device_subset": 0,
                "name": "MoO3",
                "properties": {
                    "thickness": {
                        "value": 10.0
                    }
                },
                "components": [
                    {
                        "name": "MoO3",
                        "functionality": "majority phase"
                    }
                ],
                "deposition_procedure": {
                    "substrate_layer": "on upper layer",
                    "steps": [
                        {
                            "method": "Evaporation",
                            "m_def": "perovskite_solar_cell_database.schema_packages.tandem.device_stack.Evaporation"
                        }
                    ]
                },
                "m_def": "perovskite_solar_cell_database.schema_packages.tandem.device_stack.GeneralLayer"
            },
            {
                "layer_index": 3,
                "functionality": "photoabsorber",
                "device_subset": 0,
                "name": "OPV",
                "properties": {
                    "thickness": {
                        "value": 220
                    },
                    "band_gap": {
                        "value": 1.24,
                        "graded": false
                    }
                },
                "m_def": "perovskite_solar_cell_database.schema_packages.tandem.device_stack.Photoabsorber_OPV",
                "cell_type": "bulk heterojunction",
                "blend": "PTB7-Th:IEICO-4F"
            },
            {
                "layer_index": 4,
                "functionality": "electron transport layer",
                "device_subset": 0,
                "name": "PFNBr",
                "properties": {
                    "thickness": {
                        "value": 17.5
                    }
                },
                "components": [
                    {
                        "name": "PFNBr",
                        "functionality": "majority phase"
                    }
                ],
                "deposition_procedure": {
                    "substrate_layer": "on upper layer",
                    "steps": [
                        {
                            "method": "SpinCoating",
                            "m_def": "perovskite_solar_cell_database.schema_packages.tandem.device_stack.SpinCoating"
                        }
                    ]
                },
                "m_def": "perovskite_solar_cell_database.schema_packages.tandem.device_stack.GeneralLayer"
            },
            {
                "layer_index": 5,
                "functionality": "recombination layer",
                "device_subset": 0,
                "name": "Ag",
                "components": [
                    {
                        "name": "Ag",
                        "functionality": "majority phase"
                    }
                ],
                "deposition_procedure": {
                    "substrate_layer": "on upper layer",
                    "steps": [
                        {
                            "method": "Evaporation",
                            "m_def": "perovskite_solar_cell_database.schema_packages.tandem.device_stack.Evaporation"
                        }
                    ]
                },
                "m_def": "perovskite_solar_cell_database.schema_packages.tandem.device_stack.GeneralLayer"
            },
            {
                "layer_index": 6,
                "functionality": "hole transport layer",
                "device_subset": 0,
                "name": "MoO3",
                "properties": {
                    "thickness": {
                        "value": 8.0
                    }
                },
                "components": [
                    {
                        "name": "MoO3",
                        "functionality": "majority phase"
                    }
                ],
                "deposition_procedure": {
                    "substrate_layer": "on upper layer",
                    "steps": [
                        {
                            "method": "Evaporation",
                            "m_def": "perovskite_solar_cell_database.schema_packages.tandem.device_stack.Evaporation"
                        }
                    ]
                },
                "m_def": "perovskite_solar_cell_database.schema_packages.tandem.device_stack.GeneralLayer"
            },
            {
                "layer_index": 7,
                "functionality": "electron transport layer",
                "device_subset": 0,
                "name": "P3HT",
                "components": [
                    {
                        "name": "P3HT",
                        "functionality": "majority phase"
                    }
                ],
                "deposition_procedure": {
                    "substrate_layer": "on upper layer",
                    "steps": [
                        {
                            "method": "SpinCoating",
                            "m_def": "perovskite_solar_cell_database.schema_packages.tandem.device_stack.SpinCoating"
                        }
                    ]
                },
                "m_def": "perovskite_solar_cell_database.schema_packages.tandem.device_stack.GeneralLayer"
            },
            {
                "layer_index": 8,
                "functionality": "photoabsorber",
                "device_subset": 0,
                "name": "Perovskite",
                "properties": {
                    "crystallinity": {
                        "value": "polycrystalline"
                    },
                    "thickness": {
                        "value": 350.0
                    },
                    "band_gap": {
                        "value": 1.92,
                        "graded": false
                    }
                },
                "deposition_procedure": {
                    "substrate_layer": "on upper layer",
                    "duration": 10.0,
                    "steps": [
                        {
                            "method": "SpinCoating",
                            "solution": {
                                "components": [
                                    {
                                        "name": "DMSO"
                                    }
                                ]
                            },
                            "m_def": "perovskite_solar_cell_database.schema_packages.tandem.device_stack.SpinCoating"
                        },
                        {
                            "method": "Heating",
                            "temperature_segments": [
                                {
                                    "temperature_end": 160.0,
                                    "time_of_segment": 10.0
                                }
                            ],
                            "m_def": "perovskite_solar_cell_database.schema_packages.tandem.device_stack.Heating"
                        }
                    ]
                },
                "m_def": "perovskite_solar_cell_database.schema_packages.tandem.device_stack.Photoabsorber_Perovskite",
                "has_a_2D_perovskite_capping_layer": false,
                "lead_free": false,
                "inorganic": true,
                "composition": {
                    "band_gap": 1.92,
                    "sample_type": "Polycrystalline film",
                    "dimensionality": "3D",
                    "short_form": "CsPbBrI",
                    "long_form": "CsPbBr2I",
                    "ions_a_site": [
                        {
                            "ion": "Cs",
                            "coefficient": 1.0,
                            "molecular_formula": "Cs+",
                            "smile": "[Cs+]",
                            "common_name": "Cesium ion",
                            "iupac_name": "Cesium(1+)",
                            "cas_number": "18459-37-5",
                            "source_compound_smile": "[Cs]",
                            "source_compound_iupac_name": "Cesium",
                            "source_compound_cas_number": "7440-46-2",
                            "abbreviation": "Cs"
                        }
                    ],
                    "ions_b_site": [
                        {
                            "ion": "Pb",
                            "coefficient": 1.0,
                            "molecular_formula": "Pb2+",
                            "smile": "[Pb+2]",
                            "common_name": "Lead",
                            "iupac_name": "lead(2+)",
                            "cas_number": "14280-50-3",
                            "source_compound_smile": "[Pb]",
                            "source_compound_iupac_name": "Lead",
                            "source_compound_cas_number": "7439-92-1",
                            "abbreviation": "Pb"
                        }
                    ],
                    "ions_x_site": [
                        {
                            "ion": "Br",
                            "coefficient": 2.0,
                            "molecular_formula": "Br-",
                            "smile": "[Br-]",
                            "common_name": "Bromide",
                            "iupac_name": "Bromide",
                            "cas_number": "24959-67-9",
                            "source_compound_smile": "BrBr",
                            "source_compound_iupac_name": "molecular bromine",
                            "source_compound_cas_number": "7726-95-6",
                            "abbreviation": "Br"
                        },
                        {
                            "ion": "I",
                            "coefficient": 1.0,
                            "molecular_formula": "I-",
                            "smile": "[I-]",
                            "common_name": "Iodide",
                            "iupac_name": "Iodide",
                            "cas_number": "20461-54-5",
                            "source_compound_smile": "II",
                            "source_compound_iupac_name": "molecular iodine",
                            "source_compound_cas_number": "7553-56-2",
                            "abbreviation": "I"
                        }
                    ]
                }
            },
            {
                "layer_index": 9,
                "functionality": "electron transport layer",
                "device_subset": 0,
                "name": "SnO2",
                "components": [
                    {
                        "name": "SnO2",
                        "functionality": "majority phase"
                    }
                ],
                "deposition_procedure": {
                    "substrate_layer": "on upper layer",
                    "steps": [
                        {
                            "method": "SpinCoating",
                            "m_def": "perovskite_solar_cell_database.schema_packages.tandem.device_stack.SpinCoating"
                        }
                    ]
                },
                "m_def": "perovskite_solar_cell_database.schema_packages.tandem.device_stack.GeneralLayer"
            },
            {
                "layer_index": 10,
                "functionality": "front contact",
                "device_subset": 0,
                "name": "ITO",
                "components": [
                    {
                        "name": "ITO",
                        "functionality": "majority phase"
                    }
                ],
                "m_def": "perovskite_solar_cell_database.schema_packages.tandem.device_stack.GeneralLayer"
            },
            {
                "layer_index": 11,
                "functionality": "substrate",
                "device_subset": 0,
                "name": "SLG",
                "components": [
                    {
                        "name": "SLG",
                        "functionality": "majority phase"
                    }
                ],
                "m_def": "perovskite_solar_cell_database.schema_packages.tandem.device_stack.GeneralLayer"
            }
        ],
        "measurements": {
            "jv": [
                {
                    "certified": false,
                    "device_subset": 0,
                    "measurement_conditions": {
                        "scan_speed": 100.0,
                        "scan_direction": "reversed"
                    },
                    "illumination": {
                        "intensity": 100.0,
                        "mask": false,
                        "mask_area": 0.04
                    },
                    "light_source": {
                        "spectrum": "AM1.5",
                        "light_source": "Solar simulator unspecified",
                        "light_source_model": "SAN-EI",
                        "solar_simulator_class": "AAA"
                    },
                    "light_regime": "standard light",
                    "results": {
                        "short_circuit_current_density": 12.56,
                        "open_circuit_voltage": 1.79,
                        "fill_factor": 0.687,
                        "power_conversion_efficiency": 15.5
                    }
                }
            ],
            "eqe": [
                {
                    "device_subset": 0
                },
                {
                    "device_subset": 1,
                    "results": {
                        "integrated_short_circuit_current_density": 12.91
                    }
                },
                {
                    "device_subset": 2,
                    "results": {
                        "integrated_short_circuit_current_density": 12.41
                    }
                }
            ]
        }
    }
}
