Repository: Jesperkemist/PerovskiteTandemDatabase

## About The Project
This repo is associated to a paper with the title:
A FAIR Framework for Machine-Actionable Perovskite Tandem Solar Cell Data

## Resources
9.1 Online resources
1) Online documentation of the project, including a description of the structure of the data schema, and all defined modules
https://jesperkemist.github.io/PerovskiteTandemDatabase/

2) A PDF file describing the structure of the data schema, including all defined modules.
https://github.com/Jesperkemist/PerovskiteTandemDatabase/tree/main/module_descriptions

3) Example JSON files describing a representative perovskite tandem devices.

File: seed_dataset/Json_data_tandem_cell_initial_data_266.archive.json
{
    "data": {
        "m_def": "perovskite_solar_cell_database.schema_packages.tandem.schema.PerovskiteTandemSolarCell",
        "reference": {
            "publication_date": "2020-07-08T00:00:00",
            "journal": "Solar Energy",
            "sample_id": "JJ B63 C5",
            "name_of_person_entering_the_data": "T. Jesper Jacobsson",
            "data_entered_by_author": true,
            "part_of_initial_dataset": true,
            "DOI_number": "10.1016/j.solener.2020.06.034",
            "publication_authors": [
                "Jacobsson et al."
            ],
            "ID_temp": 266
        },
        "general": {
            "number_of_junctions": 2,
            "number_of_terminals": 2,
            "architecture": "Monolithic",
            "flexible": false,
            "semitransparent": false,
            "encapsulated": false,
            "active_area": 0.1,
            "photoabsorbers": [
                "CIGS",
                "Perovskite"
            ],
            "photoabsorbers_string": "CIGS-Perovskite",
            "photoabsorbers_bandgaps": [
                1.08,
                1.62
            ]
        },
        "key_performance_metrics": {
            "power_conversion_efficiency": 12.3,
            "short_circuit_current_density": 12.9,
            "open_circuit_voltage": 1.67,
            "fill_factor": 0.571
        },
        "device_stack": [
            {
                "layer_index": 1,
                "functionality": "substrate",
                "device_subset": 0,
                "name": "SLG",
                "components": [
                    {
                        "name": "SLG",
                        "functionality": "majority phase"
                    }
                ],
                "m_def": "perovskite_solar_cell_database.schema_packages.tandem.device_stack.GeneralLayer"
            },
            {
                "layer_index": 2,
                "functionality": "back contact",
                "device_subset": 0,
                "name": "Mo",
                "properties": {
                    "thickness": {
                        "value": 300.0
                    }
                },
                "components": [
                    {
                        "name": "Mo",
                        "functionality": "majority phase"
                    }
                ],
                "deposition_procedure": {
                    "substrate_layer": "on lower layer",
                    "steps": [
                        {
                            "method": "Sputtering",
                            "m_def": "perovskite_solar_cell_database.schema_packages.tandem.device_stack.Sputtering"
                        }
                    ]
                },
                "m_def": "perovskite_solar_cell_database.schema_packages.tandem.device_stack.GeneralLayer"
            },
            {
                "layer_index": 3,
                "functionality": "photoabsorber",
                "device_subset": 0,
                "name": "CIGS",
                "properties": {
                    "thickness": {
                        "value": 2000
                    },
                    "band_gap": {
                        "value": 1.08,
                        "graded": true,
                        "determined_by": "eqe"
                    }
                },
                "deposition_procedure": {
                    "substrate_layer": "on lower layer",
                    "steps": [
                        {
                            "method": "Evaporation",
                            "m_def": "perovskite_solar_cell_database.schema_packages.tandem.device_stack.Evaporation"
                        }
                    ]
                },
                "m_def": "perovskite_solar_cell_database.schema_packages.tandem.device_stack.Photoabsorber_CIGS",
                "composition": {
                    "Ag": 0.2,
                    "Cu": 1.0,
                    "Se": 2.0
                }
            },
            {
                "layer_index": 4,
                "functionality": "buffer layer",
                "device_subset": 0,
                "name": "CdS",
                "components": [
                    {
                        "name": "CdS",
                        "functionality": "majority phase"
                    }
                ],
                "deposition_procedure": {
                    "substrate_layer": "on lower layer",
                    "steps": [
                        {
                            "method": "ChemicalBathDeposition",
                            "m_def": "perovskite_solar_cell_database.schema_packages.tandem.device_stack.ChemicalBathDeposition"
                        }
                    ]
                },
                "m_def": "perovskite_solar_cell_database.schema_packages.tandem.device_stack.GeneralLayer"
            },
            {
                "layer_index": 5,
                "functionality": "buffer layer",
                "device_subset": 0,
                "name": "i-ZnO",
                "properties": {
                    "thickness": {
                        "value": 75.0
                    }
                },
                "components": [
                    {
                        "name": "i-ZnO",
                        "functionality": "majority phase"
                    }
                ],
                "deposition_procedure": {
                    "substrate_layer": "on lower layer",
                    "steps": [
                        {
                            "method": "Sputtering",
                            "m_def": "perovskite_solar_cell_database.schema_packages.tandem.device_stack.Sputtering"
                        }
                    ]
                },
                "m_def": "perovskite_solar_cell_database.schema_packages.tandem.device_stack.GeneralLayer"
            },
            {
                "layer_index": 6,
                "functionality": "recombination layer",
                "device_subset": 0,
                "name": "AZO",
                "properties": {
                    "thickness": {
                        "value": 200.0
                    }
                },
                "components": [
                    {
                        "name": "AZO",
                        "functionality": "majority phase"
                    }
                ],
                "deposition_procedure": {
                    "substrate_layer": "on lower layer",
                    "steps": [
                        {
                            "method": "Sputtering",
                            "m_def": "perovskite_solar_cell_database.schema_packages.tandem.device_stack.Sputtering"
                        }
                    ]
                },
                "m_def": "perovskite_solar_cell_database.schema_packages.tandem.device_stack.GeneralLayer"
            },
            {
                "layer_index": 7,
                "functionality": "hole transport layer",
                "device_subset": 0,
                "name": "NiO-c",
                "properties": {
                    "thickness": {
                        "value": 15.0
                    }
                },
                "components": [
                    {
                        "name": "NiO-c",
                        "functionality": "majority phase"
                    }
                ],
                "deposition_procedure": {
                    "substrate_layer": "on lower layer",
                    "steps": [
                        {
                            "method": "Sputtering",
                            "m_def": "perovskite_solar_cell_database.schema_packages.tandem.device_stack.Sputtering"
                        }
                    ]
                },
                "m_def": "perovskite_solar_cell_database.schema_packages.tandem.device_stack.GeneralLayer"
            },
            {
                "layer_index": 8,
                "functionality": "photoabsorber",
                "device_subset": 0,
                "name": "Perovskite",
                "properties": {
                    "crystallinity": {
                        "value": "polycrystalline"
                    },
                    "band_gap": {
                        "value": 1.62,
                        "graded": false,
                        "determined_by": "absorption"
                    }
                },
                "deposition_procedure": {
                    "substrate_layer": "on lower layer",
                    "antisolvent": true,
                    "duration": 60.0,
                    "steps": [
                        {
                            "method": "SpinCoating",
                            "solution": {
                                "components": [
                                    {
                                        "name": "DMF"
                                    },
                                    {
                                        "name": "DMSO"
                                    }
                                ]
                            },
                            "m_def": "perovskite_solar_cell_database.schema_packages.tandem.device_stack.SpinCoating"
                        },
                        {
                            "method": "Heating",
                            "temperature_segments": [
                                {
                                    "temperature_end": 100.0,
                                    "time_of_segment": 60.0
                                }
                            ],
                            "m_def": "perovskite_solar_cell_database.schema_packages.tandem.device_stack.Heating"
                        }
                    ]
                },
                "m_def": "perovskite_solar_cell_database.schema_packages.tandem.device_stack.Photoabsorber_Perovskite",
                "has_a_2D_perovskite_capping_layer": false,
                "lead_free": false,
                "inorganic": false,
                "composition": {
                    "band_gap": 1.62,
                    "sample_type": "Polycrystalline film",
                    "dimensionality": "3D",
                    "short_form": "CsFAMAPbBrI",
                    "long_form": "Cs0.05FA0.79MA0.16PbBr0.49I2.51",
                    "ions_a_site": [
                        {
                            "ion": "Cs",
                            "coefficient": 0.05,
                            "molecular_formula": "Cs+",
                            "smile": "[Cs+]",
                            "common_name": "Cesium ion",
                            "iupac_name": "Cesium(1+)",
                            "cas_number": "18459-37-5",
                            "source_compound_smile": "[Cs]",
                            "source_compound_iupac_name": "Cesium",
                            "source_compound_cas_number": "7440-46-2",
                            "abbreviation": "Cs"
                        },
                        {
                            "ion": "FA",
                            "coefficient": 0.79,
                            "molecular_formula": "CH5N2+",
                            "smile": "C(=[NH2+])N",
                            "common_name": "Formamidinium",
                            "iupac_name": "aminomethylideneazanium",
                            "cas_number": "nan",
                            "source_compound_smile": "C(=N)N",
                            "source_compound_iupac_name": "methanimidamide",
                            "source_compound_cas_number": "463-52-5",
                            "abbreviation": "FA"
                        },
                        {
                            "ion": "MA",
                            "coefficient": 0.16,
                            "molecular_formula": "CH6N+",
                            "smile": "C[NH3+]",
                            "common_name": "Methylammonium",
                            "iupac_name": "methylazanium",
                            "cas_number": "17000-00-9",
                            "source_compound_smile": "CN",
                            "source_compound_iupac_name": "methanamine",
                            "source_compound_cas_number": "74-89-5",
                            "abbreviation": "MA"
                        }
                    ],
                    "ions_b_site": [
                        {
                            "ion": "Pb",
                            "coefficient": 1.0,
                            "molecular_formula": "Pb2+",
                            "smile": "[Pb+2]",
                            "common_name": "Lead",
                            "iupac_name": "lead(2+)",
                            "cas_number": "14280-50-3",
                            "source_compound_smile": "[Pb]",
                            "source_compound_iupac_name": "Lead",
                            "source_compound_cas_number": "7439-92-1",
                            "abbreviation": "Pb"
                        }
                    ],
                    "ions_x_site": [
                        {
                            "ion": "Br",
                            "coefficient": 0.49,
                            "molecular_formula": "Br-",
                            "smile": "[Br-]",
                            "common_name": "Bromide",
                            "iupac_name": "Bromide",
                            "cas_number": "24959-67-9",
                            "source_compound_smile": "BrBr",
                            "source_compound_iupac_name": "molecular bromine",
                            "source_compound_cas_number": "7726-95-6",
                            "abbreviation": "Br"
                        },
                        {
                            "ion": "I",
                            "coefficient": 2.51,
                            "molecular_formula": "I-",
                            "smile": "[I-]",
                            "common_name": "Iodide",
                            "iupac_name": "Iodide",
                            "cas_number": "20461-54-5",
                            "source_compound_smile": "II",
                            "source_compound_iupac_name": "molecular iodine",
                            "source_compound_cas_number": "7553-56-2",
                            "abbreviation": "I"
                        }
                    ]
                }
            },
            {
                "layer_index": 9,
                "functionality": "buffer layer",
                "device_subset": 0,
                "name": "LiF",
                "properties": {
                    "thickness": {
                        "value": 1.0
                    }
                },
                "components": [
                    {
                        "name": "LiF",
                        "functionality": "majority phase"
                    }
                ],
                "deposition_procedure": {
                    "substrate_layer": "on lower layer",
                    "steps": [
                        {
                            "method": "Evaporation",
                            "m_def": "perovskite_solar_cell_database.schema_packages.tandem.device_stack.Evaporation"
                        }
                    ]
                },
                "m_def": "perovskite_solar_cell_database.schema_packages.tandem.device_stack.GeneralLayer"
            },
            {
                "layer_index": 10,
                "functionality": "electron transport layer",
                "device_subset": 0,
                "name": "PCBM-60",
                "components": [
                    {
                        "name": "PCBM-60",
                        "functionality": "majority phase"
                    }
                ],
                "deposition_procedure": {
                    "substrate_layer": "on lower layer",
                    "steps": [
                        {
                            "method": "SpinCoating",
                            "m_def": "perovskite_solar_cell_database.schema_packages.tandem.device_stack.SpinCoating"
                        }
                    ]
                },
                "m_def": "perovskite_solar_cell_database.schema_packages.tandem.device_stack.GeneralLayer"
            },
            {
                "layer_index": 11,
                "functionality": "electron transport layer",
                "device_subset": 0,
                "name": "SnO2-c",
                "properties": {
                    "thickness": {
                        "value": 7.5
                    }
                },
                "components": [
                    {
                        "name": "SnO2-c",
                        "functionality": "majority phase"
                    }
                ],
                "deposition_procedure": {
                    "substrate_layer": "on lower layer",
                    "steps": [
                        {
                            "method": "AtomicLayerDeposition",
                            "m_def": "perovskite_solar_cell_database.schema_packages.tandem.device_stack.AtomicLayerDeposition"
                        }
                    ]
                },
                "m_def": "perovskite_solar_cell_database.schema_packages.tandem.device_stack.GeneralLayer"
            },
            {
                "layer_index": 12,
                "functionality": "front contact",
                "device_subset": 0,
                "name": "AZO",
                "properties": {
                    "thickness": {
                        "value": 200.0
                    }
                },
                "components": [
                    {
                        "name": "AZO",
                        "functionality": "majority phase"
                    }
                ],
                "deposition_procedure": {
                    "substrate_layer": "on lower layer",
                    "steps": [
                        {
                            "method": "Sputtering",
                            "m_def": "perovskite_solar_cell_database.schema_packages.tandem.device_stack.Sputtering"
                        }
                    ]
                },
                "m_def": "perovskite_solar_cell_database.schema_packages.tandem.device_stack.GeneralLayer"
            }
        ],
        "measurements": {
            "jv": [
                {
                    "certified": false,
                    "age_of_device": 2.0,
                    "device_subset": 0,
                    "measurement_conditions": {
                        "scan_speed": 400.0,
                        "scan_direction": "reversed"
                    },
                    "illumination": {
                        "intensity": 100.0,
                        "mask": false
                    },
                    "light_source": {
                        "spectrum": "AM1.5",
                        "light_source": "Solar simulator unspecified",
                        "light_source_model": "Newport",
                        "solar_simulator_class": "ABA"
                    },
                    "light_regime": "standard light",
                    "results": {
                        "short_circuit_current_density": 12.9,
                        "open_circuit_voltage": 1.67,
                        "fill_factor": 0.571,
                        "power_conversion_efficiency": 12.3
                    },
                    "environmental_conditions": {
                        "atmosphere": "air",
                        "ambient_temperature": 25.0
                    }
                },
                {
                    "device_subset": 1,
                    "measurement_conditions": {
                        "scan_speed": 400.0
                    },
                    "illumination": {
                        "intensity": 100.0,
                        "mask": false
                    },
                    "light_source": {
                        "spectrum": "AM1.5",
                        "light_source": "Solar simulator unspecified",
                        "light_source_model": "Newport",
                        "solar_simulator_class": "ABA"
                    },
                    "light_regime": "standard light",
                    "results": {
                        "short_circuit_current_density": 32.9,
                        "open_circuit_voltage": 0.598,
                        "fill_factor": 0.738,
                        "power_conversion_efficiency": 14.5
                    }
                }
            ],
            "eqe": [
                {
                    "device_subset": 1,
                    "results": {
                        "integrated_short_circuit_current_density": 33.3
                    }
                }
            ]
        }
    }
}

File: seed_dataset/Json_data_tandem_cell_initial_data_267.archive.json
{
    "data": {
        "m_def": "perovskite_solar_cell_database.schema_packages.tandem.schema.PerovskiteTandemSolarCell",
        "reference": {
            "publication_date": "2020-07-08T00:00:00",
            "journal": "Solar Energy",
            "sample_id": "JJ B63 C5",
            "name_of_person_entering_the_data": "T. Jesper Jacobsson",
            "data_entered_by_author": true,
            "part_of_initial_dataset": true,
            "DOI_number": "10.1016/j.solener.2020.06.034",
            "publication_authors": [
                "Jacobsson et al."
            ],
            "ID_temp": 267
        },
        "general": {
            "number_of_junctions": 2,
            "number_of_terminals": 2,
            "architecture": "Monolithic",
            "flexible": false,
            "semitransparent": false,
            "encapsulated": false,
            "active_area": 0.1,
            "photoabsorbers": [
                "CIGS",
                "Perovskite"
            ],
            "photoabsorbers_string": "CIGS-Perovskite",
            "photoabsorbers_bandgaps": [
                1.08,
                1.62
            ]
        },
        "key_performance_metrics": {
            "power_conversion_efficiency": 8.03,
            "short_circuit_current_density": 12.4,
            "open_circuit_voltage": 1.58,
            "fill_factor": 0.41
        },
        "device_stack": [
            {
                "layer_index": 1,
                "functionality": "substrate",
                "device_subset": 0,
                "name": "SLG",
                "components": [
                    {
                        "name": "SLG",
                        "functionality": "majority phase"
                    }
                ],
                "m_def": "perovskite_solar_cell_database.schema_packages.tandem.device_stack.GeneralLayer"
            },
            {
                "layer_index": 2,
                "functionality": "back contact",
                "device_subset": 0,
                "name": "Mo",
                "properties": {
                    "thickness": {
                        "value": 300.0
                    }
                },
                "components": [
                    {
                        "name": "Mo",
                        "functionality": "majority phase"
                    }
                ],
                "deposition_procedure": {
                    "substrate_layer": "on lower layer",
                    "steps": [
                        {
                            "method": "Sputtering",
                            "m_def": "perovskite_solar_cell_database.schema_packages.tandem.device_stack.Sputtering"
                        }
                    ]
                },
                "m_def": "perovskite_solar_cell_database.schema_packages.tandem.device_stack.GeneralLayer"
            },
            {
                "layer_index": 3,
                "functionality": "photoabsorber",
                "device_subset": 0,
                "name": "CIGS",
                "properties": {
                    "thickness": {
                        "value": 2000
                    },
                    "band_gap": {
                        "value": 1.08,
                        "graded": true,
                        "determined_by": "eqe"
                    }
                },
                "deposition_procedure": {
                    "substrate_layer": "on lower layer",
                    "steps": [
                        {
                            "method": "Evaporation",
                            "m_def": "perovskite_solar_cell_database.schema_packages.tandem.device_stack.Evaporation"
                        }
                    ]
                },
                "m_def": "perovskite_solar_cell_database.schema_packages.tandem.device_stack.Photoabsorber_CIGS",
                "composition": {
                    "Ag": 0.2,
                    "Cu": 1.0,
                    "Se": 2.0
                }
            },
            {
                "layer_index": 4,
                "functionality": "buffer layer",
                "device_subset": 0,
                "name": "CdS",
                "components": [
                    {
                        "name": "CdS",
                        "functionality": "majority phase"
                    }
                ],
                "deposition_procedure": {
                    "substrate_layer": "on lower layer",
                    "steps": [
                        {
                            "method": "ChemicalBathDeposition",
                            "m_def": "perovskite_solar_cell_database.schema_packages.tandem.device_stack.ChemicalBathDeposition"
                        }
                    ]
                },
                "m_def": "perovskite_solar_cell_database.schema_packages.tandem.device_stack.GeneralLayer"
            },
            {
                "layer_index": 5,
                "functionality": "buffer layer",
                "device_subset": 0,
                "name": "i-ZnO",
                "properties": {
                    "thickness": {
                        "value": 75.0
                    }
                },
                "components": [
                    {
                        "name": "i-ZnO",
                        "functionality": "majority phase"
                    }
                ],
                "deposition_procedure": {
                    "substrate_layer": "on lower layer",
                    "steps": [
                        {
                            "method": "Sputtering",
                            "m_def": "perovskite_solar_cell_database.schema_packages.tandem.device_stack.Sputtering"
                        }
                    ]
                },
                "m_def": "perovskite_solar_cell_database.schema_packages.tandem.device_stack.GeneralLayer"
            },
            {
                "layer_index": 6,
                "functionality": "recombination layer",
                "device_subset": 0,
                "name": "AZO",
                "properties": {
                    "thickness": {
                        "value": 200.0
                    }
                },
                "components": [
                    {
                        "name": "AZO",
                        "functionality": "majority phase"
                    }
                ],
                "deposition_procedure": {
                    "substrate_layer": "on lower layer",
                    "steps": [
                        {
                            "method": "Sputtering",
                            "m_def": "perovskite_solar_cell_database.schema_packages.tandem.device_stack.Sputtering"
                        }
                    ]
                },
                "m_def": "perovskite_solar_cell_database.schema_packages.tandem.device_stack.GeneralLayer"
            },
            {
                "layer_index": 7,
                "functionality": "hole transport layer",
                "device_subset": 0,
                "name": "NiO-c",
                "properties": {
                    "thickness": {
                        "value": 15.0
                    }
                },
                "components": [
                    {
                        "name": "NiO-c",
                        "functionality": "majority phase"
                    }
                ],
                "deposition_procedure": {
                    "substrate_layer": "on lower layer",
                    "steps": [
                        {
                            "method": "Sputtering",
                            "m_def": "perovskite_solar_cell_database.schema_packages.tandem.device_stack.Sputtering"
                        }
                    ]
                },
                "m_def": "perovskite_solar_cell_database.schema_packages.tandem.device_stack.GeneralLayer"
            },
            {
                "layer_index": 8,
                "functionality": "photoabsorber",
                "device_subset": 0,
                "name": "Perovskite",
                "properties": {
                    "crystallinity": {
                        "value": "polycrystalline"
                    },
                    "band_gap": {
                        "value": 1.62,
                        "graded": false,
                        "determined_by": "absorption"
                    }
                },
                "deposition_procedure": {
                    "substrate_layer": "on lower layer",
                    "antisolvent": true,
                    "duration": 60.0,
                    "steps": [
                        {
                            "method": "SpinCoating",
                            "solution": {
                                "components": [
                                    {
                                        "name": "DMF"
                                    },
                                    {
                                        "name": "DMSO"
                                    }
                                ]
                            },
                            "m_def": "perovskite_solar_cell_database.schema_packages.tandem.device_stack.SpinCoating"
                        },
                        {
                            "method": "Heating",
                            "temperature_segments": [
                                {
                                    "temperature_end": 100.0,
                                    "time_of_segment": 60.0
                                }
                            ],
                            "m_def": "perovskite_solar_cell_database.schema_packages.tandem.device_stack.Heating"
                        }
                    ]
                },
                "m_def": "perovskite_solar_cell_database.schema_packages.tandem.device_stack.Photoabsorber_Perovskite",
                "has_a_2D_perovskite_capping_layer": false,
                "lead_free": false,
                "inorganic": false,
                "composition": {
                    "band_gap": 1.62,
                    "sample_type": "Polycrystalline film",
                    "dimensionality": "3D",
                    "short_form": "CsFAMAPbBrI",
                    "long_form": "Cs0.05FA0.79MA0.16PbBr0.49I2.51",
                    "ions_a_site": [
                        {
                            "ion": "Cs",
                            "coefficient": 0.05,
                            "molecular_formula": "Cs+",
                            "smile": "[Cs+]",
                            "common_name": "Cesium ion",
                            "iupac_name": "Cesium(1+)",
                            "cas_number": "18459-37-5",
                            "source_compound_smile": "[Cs]",
                            "source_compound_iupac_name": "Cesium",
                            "source_compound_cas_number": "7440-46-2",
                            "abbreviation": "Cs"
                        },
                        {
                            "ion": "FA",
                            "coefficient": 0.79,
                            "molecular_formula": "CH5N2+",
                            "smile": "C(=[NH2+])N",
                            "common_name": "Formamidinium",
                            "iupac_name": "aminomethylideneazanium",
                            "cas_number": "nan",
                            "source_compound_smile": "C(=N)N",
                            "source_compound_iupac_name": "methanimidamide",
                            "source_compound_cas_number": "463-52-5",
                            "abbreviation": "FA"
                        },
                        {
                            "ion": "MA",
                            "coefficient": 0.16,
                            "molecular_formula": "CH6N+",
                            "smile": "C[NH3+]",
                            "common_name": "Methylammonium",
                            "iupac_name": "methylazanium",
                            "cas_number": "17000-00-9",
                            "source_compound_smile": "CN",
                            "source_compound_iupac_name": "methanamine",
                            "source_compound_cas_number": "74-89-5",
                            "abbreviation": "MA"
                        }
                    ],
                    "ions_b_site": [
                        {
                            "ion": "Pb",
                            "coefficient": 1.0,
                            "molecular_formula": "Pb2+",
                            "smile": "[Pb+2]",
                            "common_name": "Lead",
                            "iupac_name": "lead(2+)",
                            "cas_number": "14280-50-3",
                            "source_compound_smile": "[Pb]",
                            "source_compound_iupac_name": "Lead",
                            "source_compound_cas_number": "7439-92-1",
                            "abbreviation": "Pb"
                        }
                    ],
                    "ions_x_site": [
                        {
                            "ion": "Br",
                            "coefficient": 0.49,
                            "molecular_formula": "Br-",
                            "smile": "[Br-]",
                            "common_name": "Bromide",
                            "iupac_name": "Bromide",
                            "cas_number": "24959-67-9",
                            "source_compound_smile": "BrBr",
                            "source_compound_iupac_name": "molecular bromine",
                            "source_compound_cas_number": "7726-95-6",
                            "abbreviation": "Br"
                        },
                        {
                            "ion": "I",
                            "coefficient": 2.51,
                            "molecular_formula": "I-",
                            "smile": "[I-]",
                            "common_name": "Iodide",
                            "iupac_name": "Iodide",
                            "cas_number": "20461-54-5",
                            "source_compound_smile": "II",
                            "source_compound_iupac_name": "molecular iodine",
                            "source_compound_cas_number": "7553-56-2",
                            "abbreviation": "I"
                        }
                    ]
                }
            },
            {
                "layer_index": 9,
                "functionality": "buffer layer",
                "device_subset": 0,
                "name": "LiF",
                "properties": {
                    "thickness": {
                        "value": 1.0
                    }
                },
                "components": [
                    {
                        "name": "LiF",
                        "functionality": "majority phase"
                    }
                ],
                "deposition_procedure": {
                    "substrate_layer": "on lower layer",
                    "steps": [
                        {
                            "method": "Evaporation",
                            "m_def": "perovskite_solar_cell_database.schema_packages.tandem.device_stack.Evaporation"
                        }
                    ]
                },
                "m_def": "perovskite_solar_cell_database.schema_packages.tandem.device_stack.GeneralLayer"
            },
            {
                "layer_index": 10,
                "functionality": "electron transport layer",
                "device_subset": 0,
                "name": "PCBM-60",
                "components": [
                    {
                        "name": "PCBM-60",
                        "functionality": "majority phase"
                    }
                ],
                "deposition_procedure": {
                    "substrate_layer": "on lower layer",
                    "steps": [
                        {
                            "method": "SpinCoating",
                            "m_def": "perovskite_solar_cell_database.schema_packages.tandem.device_stack.SpinCoating"
                        }
                    ]
                },
                "m_def": "perovskite_solar_cell_database.schema_packages.tandem.device_stack.GeneralLayer"
            },
            {
                "layer_index": 11,
                "functionality": "electron transport layer",
                "device_subset": 0,
                "name": "SnO2-c",
                "properties": {
                    "thickness": {
                        "value": 7.5
                    }
                },
                "components": [
                    {
                        "name": "SnO2-c",
                        "functionality": "majority phase"
                    }
                ],
                "deposition_procedure": {
                    "substrate_layer": "on lower layer",
                    "steps": [
                        {
                            "method": "AtomicLayerDeposition",
                            "m_def": "perovskite_solar_cell_database.schema_packages.tandem.device_stack.AtomicLayerDeposition"
                        }
                    ]
                },
                "m_def": "perovskite_solar_cell_database.schema_packages.tandem.device_stack.GeneralLayer"
            },
            {
                "layer_index": 12,
                "functionality": "front contact",
                "device_subset": 0,
                "name": "AZO",
                "properties": {
                    "thickness": {
                        "value": 134.0
                    }
                },
                "components": [
                    {
                        "name": "AZO",
                        "functionality": "majority phase"
                    }
                ],
                "deposition_procedure": {
                    "substrate_layer": "on lower layer",
                    "steps": [
                        {
                            "method": "Sputtering",
                            "m_def": "perovskite_solar_cell_database.schema_packages.tandem.device_stack.Sputtering"
                        }
                    ]
                },
                "m_def": "perovskite_solar_cell_database.schema_packages.tandem.device_stack.GeneralLayer"
            }
        ],
        "measurements": {
            "jv": [
                {
                    "certified": false,
                    "age_of_device": 2.0,
                    "device_subset": 0,
                    "measurement_conditions": {
                        "scan_speed": 400.0,
                        "scan_direction": "reversed"
                    },
                    "illumination": {
                        "intensity": 100.0,
                        "mask": false
                    },
                    "light_source": {
                        "spectrum": "AM1.5",
                        "light_source": "Solar simulator unspecified",
                        "light_source_model": "Newport",
                        "solar_simulator_class": "ABA"
                    },
                    "light_regime": "standard light",
                    "results": {
                        "short_circuit_current_density": 12.4,
                        "open_circuit_voltage": 1.58,
                        "fill_factor": 0.41,
                        "power_conversion_efficiency": 8.03
                    },
                    "environmental_conditions": {
                        "atmosphere": "air",
                        "ambient_temperature": 25.0
                    }
                },
                {
                    "device_subset": 1,
                    "measurement_conditions": {
                        "scan_speed": 400.0
                    },
                    "illumination": {
                        "intensity": 100.0,
                        "mask": false
                    },
                    "light_source": {
                        "spectrum": "AM1.5",
                        "light_source": "Solar simulator unspecified",
                        "light_source_model": "Newport",
                        "solar_simulator_class": "ABA"
                    },
                    "light_regime": "standard light",
                    "results": {
                        "short_circuit_current_density": 32.9,
                        "open_circuit_voltage": 0.598,
                        "fill_factor": 0.738,
                        "power_conversion_efficiency": 14.5
                    }
                }
            ],
            "eqe": [
                {
                    "device_subset": 1,
                    "results": {
                        "integrated_short_circuit_current_density": 33.3
                    }
                }
            ]
        }
    }
}
