Repository: Jesperkemist/PerovskiteTandemDatabase

## About The Project
This repo is associated to a paper with the title:
A FAIR Framework for Machine-Actionable Perovskite Tandem Solar Cell Data

## Resources
9.1 Online resources
1) Online documentation of the project, including a description of the structure of the data schema, and all defined modules
https://jesperkemist.github.io/PerovskiteTandemDatabase/

2) A PDF file describing the structure of the data schema, including all defined modules.
https://github.com/Jesperkemist/PerovskiteTandemDatabase/tree/main/module_descriptions

3) Example JSON files describing a representative perovskite tandem devices.

File: seed_dataset/Json_data_tandem_cell_initial_data_381.archive.json
{
    "data": {
        "m_def": "perovskite_solar_cell_database.schema_packages.tandem.schema.PerovskiteTandemSolarCell",
        "reference": {
            "publication_date": "2020-03-23T00:00:00",
            "journal": "Advanced Energy Materials",
            "sample_id": "champion",
            "name_of_person_entering_the_data": "Jesus Sanchez-Diaz",
            "data_entered_by_author": false,
            "part_of_initial_dataset": true,
            "DOI_number": "10.1002/aenm.202000361",
            "publication_authors": [
                "Li et al."
            ],
            "ID_temp": 381
        },
        "general": {
            "number_of_junctions": 2,
            "number_of_terminals": 2,
            "architecture": "Monolithic",
            "flexible": true,
            "semitransparent": false,
            "encapsulated": false,
            "cell_area": 0.13,
            "active_area": 0.13,
            "number_of_cells": 1,
            "photoabsorbers": [
                "OPV",
                "Perovskite"
            ],
            "photoabsorbers_string": "OPV-Perovskite",
            "photoabsorbers_bandgaps": [
                1.3,
                1.74
            ]
        },
        "key_performance_metrics": {
            "power_conversion_efficiency_stabilized": 14.98,
            "power_conversion_efficiency": 15.13,
            "short_circuit_current_density": 11.52,
            "open_circuit_voltage": 1.85,
            "fill_factor": 0.71
        },
        "device_stack": [
            {
                "layer_index": 1,
                "functionality": "back contact",
                "device_subset": 0,
                "name": "Ag",
                "properties": {
                    "thickness": {
                        "value": 100.0
                    }
                },
                "components": [
                    {
                        "name": "Ag",
                        "functionality": "majority phase"
                    }
                ],
                "deposition_procedure": {
                    "substrate_layer": "on upper layer",
                    "steps": [
                        {
                            "method": "Evaporation",
                            "m_def": "perovskite_solar_cell_database.schema_packages.tandem.device_stack.Evaporation"
                        }
                    ]
                },
                "m_def": "perovskite_solar_cell_database.schema_packages.tandem.device_stack.GeneralLayer"
            },
            {
                "layer_index": 2,
                "functionality": "electron transport layer",
                "device_subset": 0,
                "name": "BCP",
                "properties": {
                    "thickness": {
                        "value": 6.0
                    }
                },
                "components": [
                    {
                        "name": "BCP",
                        "functionality": "majority phase"
                    }
                ],
                "deposition_procedure": {
                    "substrate_layer": "on upper layer",
                    "steps": [
                        {
                            "method": "Evaporation",
                            "m_def": "perovskite_solar_cell_database.schema_packages.tandem.device_stack.Evaporation"
                        }
                    ]
                },
                "m_def": "perovskite_solar_cell_database.schema_packages.tandem.device_stack.GeneralLayer"
            },
            {
                "layer_index": 3,
                "functionality": "electron transport layer",
                "device_subset": 0,
                "name": "bis-C60",
                "components": [
                    {
                        "name": "bis-C60",
                        "functionality": "majority phase"
                    }
                ],
                "deposition_procedure": {
                    "substrate_layer": "on upper layer",
                    "steps": [
                        {
                            "method": "SpinCoating",
                            "m_def": "perovskite_solar_cell_database.schema_packages.tandem.device_stack.SpinCoating"
                        }
                    ]
                },
                "m_def": "perovskite_solar_cell_database.schema_packages.tandem.device_stack.GeneralLayer"
            },
            {
                "layer_index": 4,
                "functionality": "photoabsorber",
                "device_subset": 0,
                "name": "OPV",
                "properties": {
                    "band_gap": {
                        "value": 1.3,
                        "graded": false,
                        "determined_by": "literature"
                    }
                },
                "components": [
                    {
                        "name": "PBDB-T",
                        "functionality": "majority phase"
                    },
                    {
                        "name": "SN6IC-4F",
                        "functionality": "majority phase"
                    }
                ],
                "deposition_procedure": {
                    "substrate_layer": "on upper layer",
                    "steps": [
                        {
                            "method": "SpinCoating",
                            "m_def": "perovskite_solar_cell_database.schema_packages.tandem.device_stack.SpinCoating"
                        }
                    ]
                },
                "m_def": "perovskite_solar_cell_database.schema_packages.tandem.device_stack.Photoabsorber_OPV",
                "blend": "PBDB-T:SN6IC-4F "
            },
            {
                "layer_index": 5,
                "functionality": "hole transport layer",
                "device_subset": 0,
                "name": "M-PEDOT:PSS",
                "components": [
                    {
                        "name": "M-PEDOT:PSS",
                        "functionality": "majority phase"
                    }
                ],
                "deposition_procedure": {
                    "substrate_layer": "on upper layer",
                    "steps": [
                        {
                            "method": "SpinCoating",
                            "m_def": "perovskite_solar_cell_database.schema_packages.tandem.device_stack.SpinCoating"
                        }
                    ]
                },
                "m_def": "perovskite_solar_cell_database.schema_packages.tandem.device_stack.GeneralLayer"
            },
            {
                "layer_index": 6,
                "functionality": "recombination layer",
                "device_subset": 0,
                "name": "Ag",
                "properties": {
                    "thickness": {
                        "value": 2.0
                    }
                },
                "components": [
                    {
                        "name": "Ag",
                        "functionality": "majority phase"
                    }
                ],
                "deposition_procedure": {
                    "substrate_layer": "on upper layer",
                    "steps": [
                        {
                            "method": "Evaporation",
                            "m_def": "perovskite_solar_cell_database.schema_packages.tandem.device_stack.Evaporation"
                        }
                    ]
                },
                "m_def": "perovskite_solar_cell_database.schema_packages.tandem.device_stack.GeneralLayer"
            },
            {
                "layer_index": 7,
                "functionality": "electron transport layer",
                "device_subset": 0,
                "name": "BCP",
                "properties": {
                    "thickness": {
                        "value": 6.0
                    }
                },
                "components": [
                    {
                        "name": "BCP",
                        "functionality": "majority phase"
                    }
                ],
                "deposition_procedure": {
                    "substrate_layer": "on upper layer",
                    "steps": [
                        {
                            "method": "Evaporation",
                            "m_def": "perovskite_solar_cell_database.schema_packages.tandem.device_stack.Evaporation"
                        }
                    ]
                },
                "m_def": "perovskite_solar_cell_database.schema_packages.tandem.device_stack.GeneralLayer"
            },
            {
                "layer_index": 8,
                "functionality": "electron transport layer",
                "device_subset": 0,
                "name": "PCBM-60",
                "components": [
                    {
                        "name": "PCBM-60",
                        "functionality": "majority phase"
                    }
                ],
                "deposition_procedure": {
                    "substrate_layer": "on upper layer",
                    "steps": [
                        {
                            "method": "SpinCoating",
                            "m_def": "perovskite_solar_cell_database.schema_packages.tandem.device_stack.SpinCoating"
                        }
                    ]
                },
                "m_def": "perovskite_solar_cell_database.schema_packages.tandem.device_stack.GeneralLayer"
            },
            {
                "layer_index": 9,
                "functionality": "photoabsorber",
                "device_subset": 0,
                "name": "Perovskite",
                "properties": {
                    "crystallinity": {
                        "value": "polycrystalline"
                    },
                    "thickness": {
                        "value": 430.0
                    },
                    "band_gap": {
                        "value": 1.74,
                        "graded": false,
                        "determined_by": "absorption Tauc-plot"
                    }
                },
                "deposition_procedure": {
                    "substrate_layer": "on upper layer",
                    "antisolvent": true,
                    "duration": 30.0,
                    "steps": [
                        {
                            "method": "SpinCoating",
                            "solution": {
                                "components": [
                                    {
                                        "name": "DMF"
                                    },
                                    {
                                        "name": "DMSO"
                                    }
                                ]
                            },
                            "m_def": "perovskite_solar_cell_database.schema_packages.tandem.device_stack.SpinCoating"
                        },
                        {
                            "method": "Heating",
                            "temperature_segments": [
                                {
                                    "temperature_end": 100.0,
                                    "time_of_segment": 30.0
                                }
                            ],
                            "m_def": "perovskite_solar_cell_database.schema_packages.tandem.device_stack.Heating"
                        }
                    ]
                },
                "m_def": "perovskite_solar_cell_database.schema_packages.tandem.device_stack.Photoabsorber_Perovskite",
                "has_a_2D_perovskite_capping_layer": false,
                "lead_free": false,
                "inorganic": false,
                "composition": {
                    "band_gap": 1.74,
                    "sample_type": "Polycrystalline film",
                    "dimensionality": "3D",
                    "short_form": "CsFAMAPbBrI",
                    "long_form": "Cs0.1FA0.54MA0.36PbBr1.2I1.8",
                    "ions_a_site": [
                        {
                            "ion": "Cs",
                            "coefficient": 0.1,
                            "molecular_formula": "Cs+",
                            "smile": "[Cs+]",
                            "common_name": "Cesium ion",
                            "iupac_name": "Cesium(1+)",
                            "cas_number": "18459-37-5",
                            "source_compound_smile": "[Cs]",
                            "source_compound_iupac_name": "Cesium",
                            "source_compound_cas_number": "7440-46-2",
                            "abbreviation": "Cs"
                        },
                        {
                            "ion": "FA",
                            "coefficient": 0.54,
                            "molecular_formula": "CH5N2+",
                            "smile": "C(=[NH2+])N",
                            "common_name": "Formamidinium",
                            "iupac_name": "aminomethylideneazanium",
                            "cas_number": "nan",
                            "source_compound_smile": "C(=N)N",
                            "source_compound_iupac_name": "methanimidamide",
                            "source_compound_cas_number": "463-52-5",
                            "abbreviation": "FA"
                        },
                        {
                            "ion": "MA",
                            "coefficient": 0.36,
                            "molecular_formula": "CH6N+",
                            "smile": "C[NH3+]",
                            "common_name": "Methylammonium",
                            "iupac_name": "methylazanium",
                            "cas_number": "17000-00-9",
                            "source_compound_smile": "CN",
                            "source_compound_iupac_name": "methanamine",
                            "source_compound_cas_number": "74-89-5",
                            "abbreviation": "MA"
                        }
                    ],
                    "ions_b_site": [
                        {
                            "ion": "Pb",
                            "coefficient": 1.0,
                            "molecular_formula": "Pb2+",
                            "smile": "[Pb+2]",
                            "common_name": "Lead",
                            "iupac_name": "lead(2+)",
                            "cas_number": "14280-50-3",
                            "source_compound_smile": "[Pb]",
                            "source_compound_iupac_name": "Lead",
                            "source_compound_cas_number": "7439-92-1",
                            "abbreviation": "Pb"
                        }
                    ],
                    "ions_x_site": [
                        {
                            "ion": "Br",
                            "coefficient": 1.2,
                            "molecular_formula": "Br-",
                            "smile": "[Br-]",
                            "common_name": "Bromide",
                            "iupac_name": "Bromide",
                            "cas_number": "24959-67-9",
                            "source_compound_smile": "BrBr",
                            "source_compound_iupac_name": "molecular bromine",
                            "source_compound_cas_number": "7726-95-6",
                            "abbreviation": "Br"
                        },
                        {
                            "ion": "I",
                            "coefficient": 1.8,
                            "molecular_formula": "I-",
                            "smile": "[I-]",
                            "common_name": "Iodide",
                            "iupac_name": "Iodide",
                            "cas_number": "20461-54-5",
                            "source_compound_smile": "II",
                            "source_compound_iupac_name": "molecular iodine",
                            "source_compound_cas_number": "7553-56-2",
                            "abbreviation": "I"
                        }
                    ]
                }
            },
            {
                "layer_index": 10,
                "functionality": "hole transport layer",
                "device_subset": 0,
                "name": "PTAA",
                "components": [
                    {
                        "name": "PTAA",
                        "functionality": "majority phase"
                    }
                ],
                "deposition_procedure": {
                    "substrate_layer": "on upper layer",
                    "steps": [
                        {
                            "method": "SpinCoating",
                            "m_def": "perovskite_solar_cell_database.schema_packages.tandem.device_stack.SpinCoating"
                        }
                    ]
                },
                "m_def": "perovskite_solar_cell_database.schema_packages.tandem.device_stack.GeneralLayer"
            },
            {
                "layer_index": 11,
                "functionality": "front contact",
                "device_subset": 0,
                "name": "ITO",
                "components": [
                    {
                        "name": "ITO",
                        "functionality": "majority phase"
                    }
                ],
                "m_def": "perovskite_solar_cell_database.schema_packages.tandem.device_stack.GeneralLayer"
            },
            {
                "layer_index": 12,
                "functionality": "substrate",
                "device_subset": 0,
                "name": "SLG",
                "components": [
                    {
                        "name": "SLG",
                        "functionality": "majority phase"
                    }
                ],
                "m_def": "perovskite_solar_cell_database.schema_packages.tandem.device_stack.GeneralLayer"
            },
            {
                "layer_index": 13,
                "functionality": "anti reflection",
                "device_subset": 0,
                "name": "PEN",
                "components": [
                    {
                        "name": "PEN",
                        "functionality": "majority phase"
                    }
                ],
                "m_def": "perovskite_solar_cell_database.schema_packages.tandem.device_stack.GeneralLayer"
            }
        ],
        "measurements": {
            "jv": [
                {
                    "certified": false,
                    "device_subset": 0,
                    "illumination": {
                        "intensity": 100.0,
                        "mask": true,
                        "mask_area": 0.13
                    },
                    "light_source": {
                        "spectrum": "AM1.5",
                        "light_source": "Solar simulator unspecified",
                        "light_source_model": "Enlitech SS-F5",
                        "solar_simulator_class": "AAA"
                    },
                    "light_regime": "standard light",
                    "results": {
                        "short_circuit_current_density": 11.52,
                        "open_circuit_voltage": 1.85,
                        "fill_factor": 0.71,
                        "power_conversion_efficiency": 15.13
                    },
                    "environmental_conditions": {
                        "ambient_temperature": 25.0
                    }
                },
                {
                    "device_subset": 1,
                    "illumination": {
                        "intensity": 100.0,
                        "mask": true,
                        "mask_area": 0.13
                    },
                    "light_source": {
                        "spectrum": "AM1.5",
                        "light_source": "Solar simulator unspecified",
                        "light_source_model": "Enlitech SS-F5",
                        "solar_simulator_class": "AAA"
                    },
                    "light_regime": "standard light",
                    "results": {
                        "short_circuit_current_density": 23.4,
                        "open_circuit_voltage": 0.77,
                        "fill_factor": 0.696,
                        "power_conversion_efficiency": 12.54
                    }
                },
                {
                    "device_subset": 2,
                    "illumination": {
                        "intensity": 100.0,
                        "mask": true,
                        "mask_area": 0.13
                    },
                    "light_source": {
                        "spectrum": "AM1.5",
                        "light_source": "Solar simulator unspecified",
                        "light_source_model": "Enlitech SS-F5",
                        "solar_simulator_class": "AAA"
                    },
                    "light_regime": "standard light",
                    "results": {
                        "short_circuit_current_density": 16.03,
                        "open_circuit_voltage": 1.22,
                        "fill_factor": 0.754,
                        "power_conversion_efficiency": 14.74
                    }
                }
            ],
            "stabilized_performance": [
                {
                    "light_regime": "standard light",
                    "duration": 10.0,
                    "device_subset": 0,
                    "measurement_details": {
                        "type_of_measurement": "maximum power point tracking"
                    },
                    "results": {
                        "power_conversion_efficiency": 14.98,
                        "maximum_power_point_current_density": 10.0,
                        "maximum_power_point_voltage": 1.54
                    }
                }
            ],
            "eqe": [
                {
                    "device_subset": 1,
                    "results": {
                        "integrated_short_circuit_current_density": 22.5
                    }
                },
                {
                    "device_subset": 2,
                    "results": {
                        "integrated_short_circuit_current_density": 15.03
                    }
                }
            ]
        }
    }
}

File: seed_dataset/Json_data_tandem_cell_initial_data_382.archive.json
{
    "data": {
        "m_def": "perovskite_solar_cell_database.schema_packages.tandem.schema.PerovskiteTandemSolarCell",
        "reference": {
            "publication_date": "2020-03-26T00:00:00",
            "journal": "Science",
            "sample_id": "Tandem",
            "name_of_person_entering_the_data": "Jesus Sanchez-Diaz",
            "data_entered_by_author": false,
            "part_of_initial_dataset": true,
            "DOI_number": "10.1126/science.aba3433",
            "publication_authors": [
                "Kim et al."
            ],
            "ID_temp": 382
        },
        "general": {
            "number_of_junctions": 2,
            "number_of_terminals": 2,
            "architecture": "Monolithic",
            "flexible": false,
            "semitransparent": false,
            "encapsulated": false,
            "active_area": 0.188,
            "number_of_cells": 1,
            "photoabsorbers": [
                "Silicon",
                "Perovskite"
            ],
            "photoabsorbers_string": "Silicon-Perovskite",
            "photoabsorbers_bandgaps": [
                1.12,
                1.68
            ]
        },
        "key_performance_metrics": {
            "power_conversion_efficiency": 26.7,
            "short_circuit_current_density": 19.2,
            "open_circuit_voltage": 1.756,
            "fill_factor": 0.792
        },
        "device_stack": [
            {
                "layer_index": 1,
                "functionality": "back contact",
                "device_subset": 0,
                "name": "Ag",
                "components": [
                    {
                        "name": "Ag",
                        "functionality": "majority phase"
                    }
                ],
                "m_def": "perovskite_solar_cell_database.schema_packages.tandem.device_stack.GeneralLayer"
            },
            {
                "layer_index": 2,
                "functionality": "back contact",
                "device_subset": 0,
                "name": "ITO",
                "components": [
                    {
                        "name": "ITO",
                        "functionality": "majority phase"
                    }
                ],
                "m_def": "perovskite_solar_cell_database.schema_packages.tandem.device_stack.GeneralLayer"
            },
            {
                "layer_index": 3,
                "functionality": "photoabsorber",
                "device_subset": 0,
                "name": "silicon",
                "properties": {
                    "band_gap": {
                        "value": 1.12,
                        "determined_by": "literature"
                    }
                },
                "m_def": "perovskite_solar_cell_database.schema_packages.tandem.device_stack.Photoabsorber_Silicon",
                "type_of_silicon": "Amorphous",
                "doping_sequence": "Si(n)/a-Si:H/a-Si/a-Si(i):H"
            },
            {
                "layer_index": 4,
                "functionality": "recombination layer",
                "device_subset": 0,
                "name": "ITO",
                "properties": {
                    "thickness": {
                        "value": 20.0
                    }
                },
                "components": [
                    {
                        "name": "ITO",
                        "functionality": "majority phase"
                    }
                ],
                "deposition_procedure": {
                    "substrate_layer": "on lower layer",
                    "steps": [
                        {
                            "method": "Sputtering",
                            "m_def": "perovskite_solar_cell_database.schema_packages.tandem.device_stack.Sputtering"
                        }
                    ]
                },
                "m_def": "perovskite_solar_cell_database.schema_packages.tandem.device_stack.GeneralLayer"
            },
            {
                "layer_index": 5,
                "functionality": "hole transport layer",
                "device_subset": 0,
                "name": "PTAA",
                "components": [
                    {
                        "name": "PTAA",
                        "functionality": "majority phase"
                    }
                ],
                "deposition_procedure": {
                    "substrate_layer": "on lower layer",
                    "steps": [
                        {
                            "method": "SpinCoating",
                            "m_def": "perovskite_solar_cell_database.schema_packages.tandem.device_stack.SpinCoating"
                        }
                    ]
                },
                "m_def": "perovskite_solar_cell_database.schema_packages.tandem.device_stack.GeneralLayer"
            },
            {
                "layer_index": 6,
                "functionality": "photoabsorber",
                "device_subset": 0,
                "name": "Perovskite",
                "properties": {
                    "crystallinity": {
                        "value": "polycrystalline"
                    },
                    "thickness": {
                        "value": 500.0
                    },
                    "band_gap": {
                        "value": 1.68,
                        "graded": false,
                        "determined_by": "absorption Tauc-plot"
                    }
                },
                "deposition_procedure": {
                    "substrate_layer": "on lower layer",
                    "antisolvent": true,
                    "duration": 10.0,
                    "steps": [
                        {
                            "method": "SpinCoating",
                            "solution": {
                                "components": [
                                    {
                                        "name": "DMF"
                                    },
                                    {
                                        "name": "NMP"
                                    }
                                ]
                            },
                            "m_def": "perovskite_solar_cell_database.schema_packages.tandem.device_stack.SpinCoating"
                        },
                        {
                            "method": "Heating",
                            "temperature_segments": [
                                {
                                    "temperature_end": 100.0,
                                    "time_of_segment": 10.0
                                }
                            ],
                            "m_def": "perovskite_solar_cell_database.schema_packages.tandem.device_stack.Heating"
                        }
                    ]
                },
                "m_def": "perovskite_solar_cell_database.schema_packages.tandem.device_stack.Photoabsorber_Perovskite",
                "has_a_2D_perovskite_capping_layer": false,
                "lead_free": false,
                "inorganic": false,
                "composition": {
                    "band_gap": 1.68,
                    "sample_type": "Polycrystalline film",
                    "dimensionality": "2D",
                    "short_form": "CsFAMAPbBrI",
                    "long_form": "Cs0.15FA0.65MA0.20PbBr0.6I2.4",
                    "ions_a_site": [
                        {
                            "ion": "Cs",
                            "coefficient": 0.15,
                            "molecular_formula": "Cs+",
                            "smile": "[Cs+]",
                            "common_name": "Cesium ion",
                            "iupac_name": "Cesium(1+)",
                            "cas_number": "18459-37-5",
                            "source_compound_smile": "[Cs]",
                            "source_compound_iupac_name": "Cesium",
                            "source_compound_cas_number": "7440-46-2",
                            "abbreviation": "Cs"
                        },
                        {
                            "ion": "FA",
                            "coefficient": 0.65,
                            "molecular_formula": "CH5N2+",
                            "smile": "C(=[NH2+])N",
                            "common_name": "Formamidinium",
                            "iupac_name": "aminomethylideneazanium",
                            "cas_number": "nan",
                            "source_compound_smile": "C(=N)N",
                            "source_compound_iupac_name": "methanimidamide",
                            "source_compound_cas_number": "463-52-5",
                            "abbreviation": "FA"
                        },
                        {
                            "ion": "MA",
                            "coefficient": 0.2,
                            "molecular_formula": "CH6N+",
                            "smile": "C[NH3+]",
                            "common_name": "Methylammonium",
                            "iupac_name": "methylazanium",
                            "cas_number": "17000-00-9",
                            "source_compound_smile": "CN",
                            "source_compound_iupac_name": "methanamine",
                            "source_compound_cas_number": "74-89-5",
                            "abbreviation": "MA"
                        }
                    ],
                    "ions_b_site": [
                        {
                            "ion": "Pb",
                            "coefficient": 1.0,
                            "molecular_formula": "Pb2+",
                            "smile": "[Pb+2]",
                            "common_name": "Lead",
                            "iupac_name": "lead(2+)",
                            "cas_number": "14280-50-3",
                            "source_compound_smile": "[Pb]",
                            "source_compound_iupac_name": "Lead",
                            "source_compound_cas_number": "7439-92-1",
                            "abbreviation": "Pb"
                        }
                    ],
                    "ions_x_site": [
                        {
                            "ion": "Br",
                            "coefficient": 0.6,
                            "molecular_formula": "Br-",
                            "smile": "[Br-]",
                            "common_name": "Bromide",
                            "iupac_name": "Bromide",
                            "cas_number": "24959-67-9",
                            "source_compound_smile": "BrBr",
                            "source_compound_iupac_name": "molecular bromine",
                            "source_compound_cas_number": "7726-95-6",
                            "abbreviation": "Br"
                        },
                        {
                            "ion": "I",
                            "coefficient": 2.4,
                            "molecular_formula": "I-",
                            "smile": "[I-]",
                            "common_name": "Iodide",
                            "iupac_name": "Iodide",
                            "cas_number": "20461-54-5",
                            "source_compound_smile": "II",
                            "source_compound_iupac_name": "molecular iodine",
                            "source_compound_cas_number": "7553-56-2",
                            "abbreviation": "I"
                        }
                    ]
                }
            },
            {
                "layer_index": 7,
                "functionality": "electron transport layer",
                "device_subset": 0,
                "name": "C60",
                "components": [
                    {
                        "name": "C60",
                        "functionality": "majority phase"
                    }
                ],
                "deposition_procedure": {
                    "substrate_layer": "on lower layer",
                    "steps": [
                        {
                            "method": "Evaporation",
                            "m_def": "perovskite_solar_cell_database.schema_packages.tandem.device_stack.Evaporation"
                        }
                    ]
                },
                "m_def": "perovskite_solar_cell_database.schema_packages.tandem.device_stack.GeneralLayer"
            },
            {
                "layer_index": 8,
                "functionality": "electron transport layer",
                "device_subset": 0,
                "name": "PAIE",
                "components": [
                    {
                        "name": "PAIE",
                        "functionality": "majority phase"
                    }
                ],
                "deposition_procedure": {
                    "substrate_layer": "on lower layer",
                    "steps": [
                        {
                            "method": "SpinCoating",
                            "m_def": "perovskite_solar_cell_database.schema_packages.tandem.device_stack.SpinCoating"
                        }
                    ]
                },
                "m_def": "perovskite_solar_cell_database.schema_packages.tandem.device_stack.GeneralLayer"
            },
            {
                "layer_index": 9,
                "functionality": "front contact",
                "device_subset": 0,
                "name": "ITO",
                "components": [
                    {
                        "name": "ITO",
                        "functionality": "majority phase"
                    }
                ],
                "deposition_procedure": {
                    "substrate_layer": "on lower layer",
                    "steps": [
                        {
                            "method": "Sputtering",
                            "m_def": "perovskite_solar_cell_database.schema_packages.tandem.device_stack.Sputtering"
                        }
                    ]
                },
                "m_def": "perovskite_solar_cell_database.schema_packages.tandem.device_stack.GeneralLayer"
            },
            {
                "layer_index": 10,
                "functionality": "front contact",
                "device_subset": 0,
                "name": "Ag-grid",
                "properties": {
                    "thickness": {
                        "value": 150.0
                    }
                },
                "components": [
                    {
                        "name": "Ag-grid",
                        "functionality": "majority phase"
                    }
                ],
                "deposition_procedure": {
                    "substrate_layer": "on lower layer",
                    "steps": [
                        {
                            "method": "Evaporation",
                            "m_def": "perovskite_solar_cell_database.schema_packages.tandem.device_stack.Evaporation"
                        }
                    ]
                },
                "m_def": "perovskite_solar_cell_database.schema_packages.tandem.device_stack.GeneralLayer"
            }
        ],
        "measurements": {
            "jv": [
                {
                    "certified": true,
                    "device_subset": 0,
                    "measurement_conditions": {
                        "scan_speed": 150.0,
                        "scan_direction": "reversed"
                    },
                    "illumination": {
                        "intensity": 100.0,
                        "mask": true,
                        "mask_area": 0.188
                    },
                    "light_source": {
                        "spectrum": "AM1.5",
                        "light_source": "Solar simulator unspecified",
                        "light_source_model": "Oriel Sol3A",
                        "solar_simulator_class": "AAA"
                    },
                    "light_regime": "standard light",
                    "results": {
                        "short_circuit_current_density": 19.2,
                        "open_circuit_voltage": 1.756,
                        "fill_factor": 0.792,
                        "power_conversion_efficiency": 26.7
                    },
                    "environmental_conditions": {
                        "ambient_temperature": 25.0
                    },
                    "certification_details": {
                        "certifying_institution": "NREL"
                    }
                },
                {
                    "device_subset": 1,
                    "measurement_conditions": {
                        "scan_speed": 150.0
                    },
                    "illumination": {
                        "intensity": 100.0,
                        "mask": true,
                        "mask_area": 0.188
                    },
                    "light_source": {
                        "spectrum": "AM1.5",
                        "light_source": "Solar simulator unspecified",
                        "light_source_model": "Oriel Sol3A",
                        "solar_simulator_class": "AAA"
                    },
                    "light_regime": "standard light",
                    "results": {
                        "short_circuit_current_density": 35.11,
                        "open_circuit_voltage": 0.644,
                        "fill_factor": 0.76,
                        "power_conversion_efficiency": 17.28
                    }
                },
                {
                    "device_subset": 2,
                    "measurement_conditions": {
                        "scan_speed": 150.0
                    },
                    "illumination": {
                        "intensity": 100.0,
                        "mask": true,
                        "mask_area": 0.188
                    },
                    "light_source": {
                        "spectrum": "AM1.5",
                        "light_source": "Solar simulator unspecified",
                        "light_source_model": "Oriel Sol3A",
                        "solar_simulator_class": "AAA"
                    },
                    "light_regime": "standard light",
                    "results": {
                        "short_circuit_current_density": 21.0,
                        "open_circuit_voltage": 1.22,
                        "fill_factor": 0.808,
                        "power_conversion_efficiency": 20.7
                    }
                }
            ],
            "eqe": [
                {
                    "device_subset": 0,
                    "results": {
                        "integrated_short_circuit_current_density": 19.2
                    }
                },
                {
                    "device_subset": 1,
                    "illumination": {
                        "top_cell_filter": true
                    },
                    "results": {
                        "integrated_short_circuit_current_density": 35.0,
                        "integrated_current_density_shaded": 19.0
                    }
                },
                {
                    "device_subset": 2,
                    "results": {
                        "integrated_short_circuit_current_density": 20.1
                    }
                }
            ]
        }
    }
}
