Repository: Jesperkemist/PerovskiteTandemDatabase

## About The Project
This repo is associated to a paper with the title:
A FAIR Framework for Machine-Actionable Perovskite Tandem Solar Cell Data

## Resources
9.1 Online resources
1) Online documentation of the project, including a description of the structure of the data schema, and all defined modules
https://jesperkemist.github.io/PerovskiteTandemDatabase/

2) A PDF file describing the structure of the data schema, including all defined modules.
https://github.com/Jesperkemist/PerovskiteTandemDatabase/tree/main/module_descriptions

3) Example JSON files describing a representative perovskite tandem devices.

File: seed_dataset/Json_data_tandem_cell_initial_data_383.archive.json
{
    "data": {
        "m_def": "perovskite_solar_cell_database.schema_packages.tandem.schema.PerovskiteTandemSolarCell",
        "reference": {
            "publication_date": "2022-01-07T00:00:00",
            "journal": "Energy &amp; Environmental Science",
            "name_of_person_entering_the_data": "Jiahuan Zhang",
            "data_entered_by_author": false,
            "part_of_initial_dataset": true,
            "DOI_number": "10.1039/d1ee03131g",
            "publication_authors": [
                "Siddique et al."
            ],
            "ID_temp": 383
        },
        "general": {
            "number_of_junctions": 2,
            "number_of_terminals": 4,
            "architecture": "Stacked",
            "flexible": false,
            "semitransparent": false,
            "encapsulated": false,
            "active_area": 0.48956,
            "number_of_cells": 1,
            "photoabsorbers": [
                "CIS",
                "Perovskite"
            ],
            "photoabsorbers_string": "CIS-Perovskite",
            "photoabsorbers_bandgaps": [
                1.05,
                1.516
            ]
        },
        "key_performance_metrics": {},
        "device_stack": [
            {
                "layer_index": 1,
                "functionality": "substrate",
                "device_subset": 1,
                "name": "SLG",
                "components": [
                    {
                        "name": "SLG",
                        "functionality": "majority phase"
                    }
                ],
                "m_def": "perovskite_solar_cell_database.schema_packages.tandem.device_stack.GeneralLayer"
            },
            {
                "layer_index": 2,
                "functionality": "back contact",
                "device_subset": 1,
                "name": "Mo",
                "components": [
                    {
                        "name": "Mo",
                        "functionality": "majority phase"
                    }
                ],
                "m_def": "perovskite_solar_cell_database.schema_packages.tandem.device_stack.GeneralLayer"
            },
            {
                "layer_index": 3,
                "functionality": "photoabsorber",
                "device_subset": 1,
                "name": "CIS",
                "CIGS": {
                    "Cu": 1.0,
                    "In": 0.9,
                    "S": 0.14,
                    "Se": 2.0
                },
                "properties": {
                    "thickness": {
                        "value": 2000
                    },
                    "band_gap": {
                        "value": 1.05,
                        "graded": true,
                        "determined_by": "eqe"
                    }
                },
                "deposition_procedure": {
                    "substrate_layer": "on lower layer",
                    "steps": [
                        {
                            "method": "SpinCoating",
                            "m_def": "perovskite_solar_cell_database.schema_packages.tandem.device_stack.SpinCoating"
                        }
                    ]
                }
            },
            {
                "layer_index": 4,
                "functionality": "buffer layer",
                "device_subset": 1,
                "name": "CdS",
                "properties": {
                    "thickness": {
                        "value": 60.0
                    }
                },
                "components": [
                    {
                        "name": "CdS",
                        "functionality": "majority phase"
                    }
                ],
                "deposition_procedure": {
                    "substrate_layer": "on lower layer",
                    "steps": [
                        {
                            "method": "ChemicalBathDeposition",
                            "m_def": "perovskite_solar_cell_database.schema_packages.tandem.device_stack.ChemicalBathDeposition"
                        }
                    ]
                },
                "m_def": "perovskite_solar_cell_database.schema_packages.tandem.device_stack.GeneralLayer"
            },
            {
                "layer_index": 5,
                "functionality": "buffer layer",
                "device_subset": 1,
                "name": "i-ZnO",
                "properties": {
                    "thickness": {
                        "value": 50.0
                    }
                },
                "components": [
                    {
                        "name": "i-ZnO",
                        "functionality": "majority phase"
                    }
                ],
                "deposition_procedure": {
                    "substrate_layer": "on lower layer",
                    "steps": [
                        {
                            "method": "Sputtering",
                            "m_def": "perovskite_solar_cell_database.schema_packages.tandem.device_stack.Sputtering"
                        }
                    ]
                },
                "m_def": "perovskite_solar_cell_database.schema_packages.tandem.device_stack.GeneralLayer"
            },
            {
                "layer_index": 6,
                "functionality": "front contact",
                "device_subset": 1,
                "name": "ITO",
                "properties": {
                    "thickness": {
                        "value": 160.0
                    }
                },
                "components": [
                    {
                        "name": "ITO",
                        "functionality": "majority phase"
                    }
                ],
                "deposition_procedure": {
                    "substrate_layer": "on lower layer",
                    "steps": [
                        {
                            "method": "Sputtering",
                            "m_def": "perovskite_solar_cell_database.schema_packages.tandem.device_stack.Sputtering"
                        }
                    ]
                },
                "m_def": "perovskite_solar_cell_database.schema_packages.tandem.device_stack.GeneralLayer"
            },
            {
                "layer_index": 7,
                "functionality": "front contact",
                "device_subset": 1,
                "name": "Al-grid",
                "properties": {
                    "thickness": {
                        "value": 1000.0
                    }
                },
                "components": [
                    {
                        "name": "Al-grid",
                        "functionality": "majority phase"
                    }
                ],
                "deposition_procedure": {
                    "substrate_layer": "is substrate",
                    "steps": [
                        {
                            "method": "Evaporation",
                            "m_def": "perovskite_solar_cell_database.schema_packages.tandem.device_stack.Evaporation"
                        }
                    ]
                },
                "m_def": "perovskite_solar_cell_database.schema_packages.tandem.device_stack.GeneralLayer"
            },
            {
                "layer_index": 8,
                "functionality": "anti reflection",
                "device_subset": 1,
                "name": "MgF2",
                "properties": {
                    "thickness": {
                        "value": 110.0
                    }
                },
                "components": [
                    {
                        "name": "MgF2",
                        "functionality": "majority phase"
                    }
                ],
                "deposition_procedure": {
                    "substrate_layer": "on lower layer",
                    "steps": [
                        {
                            "method": "Evaporation",
                            "m_def": "perovskite_solar_cell_database.schema_packages.tandem.device_stack.Evaporation"
                        }
                    ]
                },
                "m_def": "perovskite_solar_cell_database.schema_packages.tandem.device_stack.GeneralLayer"
            },
            {
                "layer_index": 9,
                "functionality": "air gap",
                "name": "Air",
                "components": [
                    {
                        "name": "Air",
                        "functionality": "majority phase"
                    }
                ],
                "m_def": "perovskite_solar_cell_database.schema_packages.tandem.device_stack.GeneralLayer"
            },
            {
                "layer_index": 10,
                "functionality": "back contact",
                "device_subset": 2,
                "name": "ITO",
                "properties": {
                    "thickness": {
                        "value": 100.0
                    }
                },
                "components": [
                    {
                        "name": "ITO",
                        "functionality": "majority phase"
                    }
                ],
                "deposition_procedure": {
                    "substrate_layer": "on lower layer",
                    "steps": [
                        {
                            "method": "Sputtering",
                            "m_def": "perovskite_solar_cell_database.schema_packages.tandem.device_stack.Sputtering"
                        }
                    ]
                },
                "m_def": "perovskite_solar_cell_database.schema_packages.tandem.device_stack.GeneralLayer"
            },
            {
                "layer_index": 11,
                "functionality": "back contact",
                "device_subset": 2,
                "name": "MoO3",
                "properties": {
                    "thickness": {
                        "value": 20.0
                    }
                },
                "components": [
                    {
                        "name": "MoO3",
                        "functionality": "majority phase"
                    }
                ],
                "deposition_procedure": {
                    "substrate_layer": "on lower layer",
                    "steps": [
                        {
                            "method": "Evaporation",
                            "m_def": "perovskite_solar_cell_database.schema_packages.tandem.device_stack.Evaporation"
                        }
                    ]
                },
                "m_def": "perovskite_solar_cell_database.schema_packages.tandem.device_stack.GeneralLayer"
            },
            {
                "layer_index": 12,
                "functionality": "hole transport layer",
                "device_subset": 2,
                "name": "Spiro-MeOTAD",
                "components": [
                    {
                        "name": "Spiro-MeOTAD",
                        "functionality": "majority phase"
                    }
                ],
                "deposition_procedure": {
                    "substrate_layer": "on lower layer",
                    "steps": [
                        {
                            "method": "SpinCoating",
                            "m_def": "perovskite_solar_cell_database.schema_packages.tandem.device_stack.SpinCoating"
                        }
                    ]
                },
                "m_def": "perovskite_solar_cell_database.schema_packages.tandem.device_stack.GeneralLayer"
            },
            {
                "layer_index": 13,
                "functionality": "photoabsorber",
                "device_subset": 2,
                "name": "Perovskite",
                "properties": {
                    "crystallinity": {
                        "value": "polycrystalline"
                    },
                    "band_gap": {
                        "value": 1.516,
                        "graded": false,
                        "determined_by": "composition"
                    }
                },
                "deposition_procedure": {
                    "substrate_layer": "on lower layer",
                    "duration": 15.0,
                    "steps": [
                        {
                            "method": "SpinCoating",
                            "solution": {
                                "components": [
                                    {
                                        "name": "DMF"
                                    },
                                    {
                                        "name": "DMSO"
                                    }
                                ]
                            },
                            "m_def": "perovskite_solar_cell_database.schema_packages.tandem.device_stack.SpinCoating"
                        },
                        {
                            "method": "SpinCoating",
                            "solution": {
                                "components": [
                                    {
                                        "name": "IPA"
                                    }
                                ]
                            },
                            "m_def": "perovskite_solar_cell_database.schema_packages.tandem.device_stack.SpinCoating"
                        },
                        {
                            "method": "Heating",
                            "temperature_segments": [
                                {
                                    "temperature_end": 150.0,
                                    "time_of_segment": 15.0
                                }
                            ],
                            "m_def": "perovskite_solar_cell_database.schema_packages.tandem.device_stack.Heating"
                        }
                    ]
                },
                "m_def": "perovskite_solar_cell_database.schema_packages.tandem.device_stack.Photoabsorber_Perovskite",
                "has_a_2D_perovskite_capping_layer": false,
                "lead_free": false,
                "inorganic": false,
                "composition": {
                    "band_gap": 1.516,
                    "sample_type": "Polycrystalline film",
                    "dimensionality": "3D",
                    "short_form": "FAMAPbI",
                    "long_form": "FA0.9MA0.1PbI3",
                    "ions_a_site": [
                        {
                            "ion": "FA",
                            "coefficient": 0.9,
                            "molecular_formula": "CH5N2+",
                            "smile": "C(=[NH2+])N",
                            "common_name": "Formamidinium",
                            "iupac_name": "aminomethylideneazanium",
                            "cas_number": "nan",
                            "source_compound_smile": "C(=N)N",
                            "source_compound_iupac_name": "methanimidamide",
                            "source_compound_cas_number": "463-52-5",
                            "abbreviation": "FA"
                        },
                        {
                            "ion": "MA",
                            "coefficient": 0.1,
                            "molecular_formula": "CH6N+",
                            "smile": "C[NH3+]",
                            "common_name": "Methylammonium",
                            "iupac_name": "methylazanium",
                            "cas_number": "17000-00-9",
                            "source_compound_smile": "CN",
                            "source_compound_iupac_name": "methanamine",
                            "source_compound_cas_number": "74-89-5",
                            "abbreviation": "MA"
                        }
                    ],
                    "ions_b_site": [
                        {
                            "ion": "Pb",
                            "coefficient": 1.0,
                            "molecular_formula": "Pb2+",
                            "smile": "[Pb+2]",
                            "common_name": "Lead",
                            "iupac_name": "lead(2+)",
                            "cas_number": "14280-50-3",
                            "source_compound_smile": "[Pb]",
                            "source_compound_iupac_name": "Lead",
                            "source_compound_cas_number": "7439-92-1",
                            "abbreviation": "Pb"
                        }
                    ],
                    "ions_x_site": [
                        {
                            "ion": "I",
                            "coefficient": 3.0,
                            "molecular_formula": "I-",
                            "smile": "[I-]",
                            "common_name": "Iodide",
                            "iupac_name": "Iodide",
                            "cas_number": "20461-54-5",
                            "source_compound_smile": "II",
                            "source_compound_iupac_name": "molecular iodine",
                            "source_compound_cas_number": "7553-56-2",
                            "abbreviation": "I"
                        }
                    ]
                }
            },
            {
                "layer_index": 14,
                "functionality": "electron transport layer",
                "device_subset": 2,
                "name": "SnO2-np",
                "components": [
                    {
                        "name": "SnO2-np",
                        "functionality": "majority phase"
                    }
                ],
                "deposition_procedure": {
                    "substrate_layer": "on lower layer",
                    "steps": [
                        {
                            "method": "SpinCoating",
                            "m_def": "perovskite_solar_cell_database.schema_packages.tandem.device_stack.SpinCoating"
                        }
                    ]
                },
                "m_def": "perovskite_solar_cell_database.schema_packages.tandem.device_stack.GeneralLayer"
            },
            {
                "layer_index": 15,
                "functionality": "front contact",
                "device_subset": 2,
                "name": "ITO",
                "components": [
                    {
                        "name": "ITO",
                        "functionality": "majority phase"
                    }
                ],
                "m_def": "perovskite_solar_cell_database.schema_packages.tandem.device_stack.GeneralLayer"
            },
            {
                "layer_index": 16,
                "functionality": "substrate",
                "device_subset": 2,
                "name": "SLG",
                "components": [
                    {
                        "name": "SLG",
                        "functionality": "majority phase"
                    }
                ],
                "m_def": "perovskite_solar_cell_database.schema_packages.tandem.device_stack.GeneralLayer"
            }
        ],
        "measurements": {
            "jv": [
                {
                    "certified": false,
                    "device_subset": 0,
                    "measurement_conditions": {
                        "voltage_step": 100.0
                    },
                    "illumination": {
                        "intensity": 100.0,
                        "mask": true,
                        "mask_area": 0.48956
                    },
                    "light_source": {
                        "spectrum": "AM1.5",
                        "light_source": "Solar simulator unspecified",
                        "light_source_model": "WACOM",
                        "solar_simulator_class": "AAA"
                    },
                    "light_regime": "standard light"
                },
                {
                    "device_subset": 1,
                    "measurement_conditions": {
                        "voltage_step": 100.0
                    },
                    "illumination": {
                        "intensity": 100.0,
                        "mask": true,
                        "mask_area": 0.48956
                    },
                    "light_source": {
                        "spectrum": "AM1.5",
                        "light_source": "Solar simulator unspecified",
                        "light_source_model": "WACOM",
                        "solar_simulator_class": "AAA"
                    },
                    "light_regime": "standard light",
                    "results": {
                        "short_circuit_current_density": 36.1,
                        "open_circuit_voltage": 0.541,
                        "fill_factor": 0.669,
                        "power_conversion_efficiency": 13.08
                    }
                },
                {
                    "device_subset": 2,
                    "measurement_conditions": {
                        "voltage_step": 100.0
                    },
                    "illumination": {
                        "intensity": 100.0,
                        "mask": true,
                        "mask_area": 0.48956
                    },
                    "light_source": {
                        "spectrum": "AM1.5",
                        "light_source": "Solar simulator unspecified",
                        "light_source_model": "WACOM",
                        "solar_simulator_class": "AAA"
                    },
                    "light_regime": "standard light",
                    "results": {
                        "short_circuit_current_density": 22.72,
                        "open_circuit_voltage": 1.12,
                        "fill_factor": 0.7,
                        "power_conversion_efficiency": 19.54
                    }
                }
            ],
            "eqe": [
                {
                    "device_subset": 1,
                    "illumination": {
                        "top_cell_filter": true
                    },
                    "results": {
                        "integrated_short_circuit_current_density": 36.1,
                        "integrated_current_density_shaded": 10.37
                    }
                },
                {
                    "device_subset": 2,
                    "results": {
                        "integrated_short_circuit_current_density": 22.72
                    }
                }
            ]
        }
    }
}
