Repository: Jesperkemist/PerovskiteTandemDatabase

## About The Project
This repo is associated to a paper with the title:
A FAIR Framework for Machine-Actionable Perovskite Tandem Solar Cell Data

## Resources
9.1 Online resources
1) Online documentation of the project, including a description of the structure of the data schema, and all defined modules
https://jesperkemist.github.io/PerovskiteTandemDatabase/

2) A PDF file describing the structure of the data schema, including all defined modules.
https://github.com/Jesperkemist/PerovskiteTandemDatabase/tree/main/module_descriptions

3) Example JSON files describing a representative perovskite tandem devices.

File: seed_dataset/Json_data_tandem_cell_initial_data_386.archive.json
{
    "data": {
        "m_def": "perovskite_solar_cell_database.schema_packages.tandem.schema.PerovskiteTandemSolarCell",
        "reference": {
            "publication_date": "2021-11-29T00:00:00",
            "journal": "Joule",
            "name_of_person_entering_the_data": "Jiahuan Zhang",
            "data_entered_by_author": false,
            "part_of_initial_dataset": true,
            "DOI_number": "10.1016/j.joule.2021.11.003",
            "publication_authors": [
                "Liu et al."
            ],
            "ID_temp": 386
        },
        "general": {
            "number_of_junctions": 2,
            "number_of_terminals": 2,
            "architecture": "Monolithic",
            "flexible": false,
            "semitransparent": false,
            "encapsulated": true,
            "active_area": 3.8,
            "number_of_cells": 1,
            "photoabsorbers": [
                "Silicon",
                "Perovskite"
            ],
            "photoabsorbers_string": "Silicon-Perovskite",
            "photoabsorbers_bandgaps": [
                1.14,
                1.68
            ]
        },
        "key_performance_metrics": {
            "power_conversion_efficiency": 27.1,
            "short_circuit_current_density": 19.1,
            "open_circuit_voltage": 1.866,
            "fill_factor": 0.755
        },
        "device_stack": [
            {
                "layer_index": 1,
                "functionality": "back contact",
                "device_subset": 0,
                "name": "Ag",
                "properties": {
                    "thickness": {
                        "value": 250.0
                    }
                },
                "components": [
                    {
                        "name": "Ag",
                        "functionality": "majority phase"
                    }
                ],
                "deposition_procedure": {
                    "substrate_layer": "on upper layer",
                    "steps": [
                        {
                            "method": "Evaporation",
                            "m_def": "perovskite_solar_cell_database.schema_packages.tandem.device_stack.Evaporation"
                        }
                    ]
                },
                "m_def": "perovskite_solar_cell_database.schema_packages.tandem.device_stack.GeneralLayer"
            },
            {
                "layer_index": 2,
                "functionality": "back contact",
                "device_subset": 0,
                "name": "ITO",
                "properties": {
                    "thickness": {
                        "value": 150.0
                    }
                },
                "components": [
                    {
                        "name": "ITO",
                        "functionality": "majority phase"
                    }
                ],
                "deposition_procedure": {
                    "substrate_layer": "on upper layer",
                    "steps": [
                        {
                            "method": "Sputtering",
                            "m_def": "perovskite_solar_cell_database.schema_packages.tandem.device_stack.Sputtering"
                        }
                    ]
                },
                "m_def": "perovskite_solar_cell_database.schema_packages.tandem.device_stack.GeneralLayer"
            },
            {
                "layer_index": 3,
                "functionality": "photoabsorber",
                "device_subset": 0,
                "name": "silicon",
                "properties": {
                    "thickness": {
                        "value": 270000.0
                    },
                    "band_gap": {
                        "value": 1.14
                    }
                },
                "m_def": "perovskite_solar_cell_database.schema_packages.tandem.device_stack.Photoabsorber_Silicon",
                "type_of_silicon": "Float-zone",
                "doping_sequence": "a-Si(p):H/a-Si(i):H/c-Si(n)/a-Si(i):H/a-Si(n):H"
            },
            {
                "layer_index": 4,
                "functionality": "recombination layer",
                "device_subset": 0,
                "name": "ITO",
                "properties": {
                    "thickness": {
                        "value": 15.0
                    }
                },
                "components": [
                    {
                        "name": "ITO",
                        "functionality": "majority phase"
                    }
                ],
                "deposition_procedure": {
                    "substrate_layer": "on lower layer",
                    "steps": [
                        {
                            "method": "Sputtering",
                            "m_def": "perovskite_solar_cell_database.schema_packages.tandem.device_stack.Sputtering"
                        }
                    ]
                },
                "m_def": "perovskite_solar_cell_database.schema_packages.tandem.device_stack.GeneralLayer"
            },
            {
                "layer_index": 5,
                "functionality": "self assembled monolayer",
                "device_subset": 0,
                "name": "2PACz",
                "components": [
                    {
                        "name": "2PACz",
                        "functionality": "majority phase"
                    }
                ],
                "deposition_procedure": {
                    "substrate_layer": "on lower layer",
                    "steps": [
                        {
                            "method": "SpinCoating",
                            "m_def": "perovskite_solar_cell_database.schema_packages.tandem.device_stack.SpinCoating"
                        }
                    ]
                },
                "m_def": "perovskite_solar_cell_database.schema_packages.tandem.device_stack.GeneralLayer"
            },
            {
                "layer_index": 6,
                "functionality": "photoabsorber",
                "device_subset": 0,
                "name": "Perovskite",
                "properties": {
                    "crystallinity": {
                        "value": "polycrystalline"
                    },
                    "thickness": {
                        "value": 900.0
                    },
                    "band_gap": {
                        "value": 1.68,
                        "graded": false,
                        "determined_by": "eqe"
                    }
                },
                "deposition_procedure": {
                    "substrate_layer": "on lower layer",
                    "antisolvent": true,
                    "duration": 15.0,
                    "steps": [
                        {
                            "method": "SpinCoating",
                            "solution": {
                                "components": [
                                    {
                                        "name": "DMF"
                                    },
                                    {
                                        "name": "DMSO"
                                    }
                                ]
                            },
                            "m_def": "perovskite_solar_cell_database.schema_packages.tandem.device_stack.SpinCoating"
                        },
                        {
                            "method": "Heating",
                            "temperature_segments": [
                                {
                                    "temperature_end": 100.0,
                                    "time_of_segment": 15.0
                                }
                            ],
                            "m_def": "perovskite_solar_cell_database.schema_packages.tandem.device_stack.Heating"
                        }
                    ]
                },
                "m_def": "perovskite_solar_cell_database.schema_packages.tandem.device_stack.Photoabsorber_Perovskite",
                "has_a_2D_perovskite_capping_layer": false,
                "lead_free": false,
                "inorganic": false,
                "composition": {
                    "band_gap": 1.68,
                    "sample_type": "Polycrystalline film",
                    "dimensionality": "3D",
                    "short_form": "CsFAMAPbBrI",
                    "long_form": "Cs0.05FA0.8MA0.15PbBr0.75I2.25",
                    "ions_a_site": [
                        {
                            "ion": "Cs",
                            "coefficient": 0.05,
                            "molecular_formula": "Cs+",
                            "smile": "[Cs+]",
                            "common_name": "Cesium ion",
                            "iupac_name": "Cesium(1+)",
                            "cas_number": "18459-37-5",
                            "source_compound_smile": "[Cs]",
                            "source_compound_iupac_name": "Cesium",
                            "source_compound_cas_number": "7440-46-2",
                            "abbreviation": "Cs"
                        },
                        {
                            "ion": "FA",
                            "coefficient": 0.8,
                            "molecular_formula": "CH5N2+",
                            "smile": "C(=[NH2+])N",
                            "common_name": "Formamidinium",
                            "iupac_name": "aminomethylideneazanium",
                            "cas_number": "nan",
                            "source_compound_smile": "C(=N)N",
                            "source_compound_iupac_name": "methanimidamide",
                            "source_compound_cas_number": "463-52-5",
                            "abbreviation": "FA"
                        },
                        {
                            "ion": "MA",
                            "coefficient": 0.15,
                            "molecular_formula": "CH6N+",
                            "smile": "C[NH3+]",
                            "common_name": "Methylammonium",
                            "iupac_name": "methylazanium",
                            "cas_number": "17000-00-9",
                            "source_compound_smile": "CN",
                            "source_compound_iupac_name": "methanamine",
                            "source_compound_cas_number": "74-89-5",
                            "abbreviation": "MA"
                        }
                    ],
                    "ions_b_site": [
                        {
                            "ion": "Pb",
                            "coefficient": 1.0,
                            "molecular_formula": "Pb2+",
                            "smile": "[Pb+2]",
                            "common_name": "Lead",
                            "iupac_name": "lead(2+)",
                            "cas_number": "14280-50-3",
                            "source_compound_smile": "[Pb]",
                            "source_compound_iupac_name": "Lead",
                            "source_compound_cas_number": "7439-92-1",
                            "abbreviation": "Pb"
                        }
                    ],
                    "ions_x_site": [
                        {
                            "ion": "Br",
                            "coefficient": 0.75,
                            "molecular_formula": "Br-",
                            "smile": "[Br-]",
                            "common_name": "Bromide",
                            "iupac_name": "Bromide",
                            "cas_number": "24959-67-9",
                            "source_compound_smile": "BrBr",
                            "source_compound_iupac_name": "molecular bromine",
                            "source_compound_cas_number": "7726-95-6",
                            "abbreviation": "Br"
                        },
                        {
                            "ion": "I",
                            "coefficient": 2.25,
                            "molecular_formula": "I-",
                            "smile": "[I-]",
                            "common_name": "Iodide",
                            "iupac_name": "Iodide",
                            "cas_number": "20461-54-5",
                            "source_compound_smile": "II",
                            "source_compound_iupac_name": "molecular iodine",
                            "source_compound_cas_number": "7553-56-2",
                            "abbreviation": "I"
                        }
                    ]
                }
            },
            {
                "layer_index": 7,
                "functionality": "interface modifier",
                "device_subset": 0,
                "name": "LiF",
                "properties": {
                    "thickness": {
                        "value": 1.0
                    }
                },
                "components": [
                    {
                        "name": "LiF",
                        "functionality": "majority phase"
                    }
                ],
                "deposition_procedure": {
                    "substrate_layer": "on lower layer",
                    "steps": [
                        {
                            "method": "Evaporation",
                            "m_def": "perovskite_solar_cell_database.schema_packages.tandem.device_stack.Evaporation"
                        }
                    ]
                },
                "m_def": "perovskite_solar_cell_database.schema_packages.tandem.device_stack.GeneralLayer"
            },
            {
                "layer_index": 8,
                "functionality": "electron transport layer",
                "device_subset": 0,
                "name": "C60",
                "properties": {
                    "thickness": {
                        "value": 15.0
                    }
                },
                "components": [
                    {
                        "name": "C60",
                        "functionality": "majority phase"
                    }
                ],
                "deposition_procedure": {
                    "substrate_layer": "on lower layer",
                    "steps": [
                        {
                            "method": "Evaporation",
                            "m_def": "perovskite_solar_cell_database.schema_packages.tandem.device_stack.Evaporation"
                        }
                    ]
                },
                "m_def": "perovskite_solar_cell_database.schema_packages.tandem.device_stack.GeneralLayer"
            },
            {
                "layer_index": 9,
                "functionality": "electron transport layer",
                "device_subset": 0,
                "name": "SnO2",
                "properties": {
                    "thickness": {
                        "value": 20.0
                    }
                },
                "components": [
                    {
                        "name": "SnO2",
                        "functionality": "majority phase"
                    }
                ],
                "deposition_procedure": {
                    "substrate_layer": "on lower layer",
                    "steps": [
                        {
                            "method": "AtomicLayerDeposition",
                            "m_def": "perovskite_solar_cell_database.schema_packages.tandem.device_stack.AtomicLayerDeposition"
                        }
                    ]
                },
                "m_def": "perovskite_solar_cell_database.schema_packages.tandem.device_stack.GeneralLayer"
            },
            {
                "layer_index": 10,
                "functionality": "front contact",
                "device_subset": 0,
                "name": "IZO",
                "properties": {
                    "thickness": {
                        "value": 70.0
                    }
                },
                "components": [
                    {
                        "name": "IZO",
                        "functionality": "majority phase"
                    }
                ],
                "deposition_procedure": {
                    "substrate_layer": "on lower layer",
                    "steps": [
                        {
                            "method": "Sputtering",
                            "m_def": "perovskite_solar_cell_database.schema_packages.tandem.device_stack.Sputtering"
                        }
                    ]
                },
                "m_def": "perovskite_solar_cell_database.schema_packages.tandem.device_stack.GeneralLayer"
            },
            {
                "layer_index": 11,
                "functionality": "front contact",
                "device_subset": 0,
                "name": "Ag-grid",
                "properties": {
                    "thickness": {
                        "value": 350.0
                    }
                },
                "components": [
                    {
                        "name": "Ag-grid",
                        "functionality": "majority phase"
                    }
                ],
                "deposition_procedure": {
                    "substrate_layer": "on lower layer",
                    "steps": [
                        {
                            "method": "Evaporation",
                            "m_def": "perovskite_solar_cell_database.schema_packages.tandem.device_stack.Evaporation"
                        }
                    ]
                },
                "m_def": "perovskite_solar_cell_database.schema_packages.tandem.device_stack.GeneralLayer"
            },
            {
                "layer_index": 12,
                "functionality": "anti reflection",
                "device_subset": 0,
                "name": "MgF2",
                "properties": {
                    "thickness": {
                        "value": 120.0
                    }
                },
                "components": [
                    {
                        "name": "MgF2",
                        "functionality": "majority phase"
                    }
                ],
                "deposition_procedure": {
                    "substrate_layer": "on lower layer",
                    "steps": [
                        {
                            "method": "Evaporation",
                            "m_def": "perovskite_solar_cell_database.schema_packages.tandem.device_stack.Evaporation"
                        }
                    ]
                },
                "m_def": "perovskite_solar_cell_database.schema_packages.tandem.device_stack.GeneralLayer"
            }
        ],
        "measurements": {
            "jv": [
                {
                    "certified": true,
                    "device_subset": 0,
                    "measurement_conditions": {
                        "voltage_step": 10.0,
                        "scan_speed": 200.0,
                        "scan_direction": "reversed"
                    },
                    "illumination": {
                        "intensity": 100.0,
                        "mask": true,
                        "mask_area": 3.8
                    },
                    "light_source": {
                        "spectrum": "AM1.5",
                        "light_source": "Solar simulator unspecified"
                    },
                    "light_regime": "standard light",
                    "results": {
                        "short_circuit_current_density": 19.1,
                        "open_circuit_voltage": 1.866,
                        "fill_factor": 0.755,
                        "power_conversion_efficiency": 27.1
                    },
                    "environmental_conditions": {
                        "ambient_temperature": 25.0
                    }
                }
            ]
        }
    }
}

File: seed_dataset/Json_data_tandem_cell_initial_data_387.archive.json
{
    "data": {
        "m_def": "perovskite_solar_cell_database.schema_packages.tandem.schema.PerovskiteTandemSolarCell",
        "reference": {
            "publication_date": "2021-12-13T00:00:00",
            "journal": "Journal of Materials Chemistry A",
            "name_of_person_entering_the_data": "Jiahuan Zhang",
            "data_entered_by_author": false,
            "part_of_initial_dataset": true,
            "DOI_number": "10.1039/d1ta09143c",
            "publication_authors": [
                "Liu et al."
            ],
            "ID_temp": 387
        },
        "general": {
            "number_of_junctions": 2,
            "number_of_terminals": 2,
            "architecture": "Monolithic",
            "flexible": false,
            "semitransparent": false,
            "encapsulated": false,
            "active_area": 0.4,
            "number_of_cells": 1,
            "photoabsorbers": [
                "Silicon",
                "Perovskite"
            ],
            "photoabsorbers_string": "Silicon-Perovskite",
            "photoabsorbers_bandgaps": [
                1.1,
                1.65
            ]
        },
        "key_performance_metrics": {
            "power_conversion_efficiency": 26.0,
            "short_circuit_current_density": 18.21,
            "open_circuit_voltage": 1.78,
            "fill_factor": 0.802
        },
        "device_stack": [
            {
                "layer_index": 1,
                "functionality": "back contact",
                "device_subset": 0,
                "name": "Ag",
                "properties": {
                    "thickness": {
                        "value": 200.0
                    }
                },
                "components": [
                    {
                        "name": "Ag",
                        "functionality": "majority phase"
                    }
                ],
                "deposition_procedure": {
                    "substrate_layer": "on upper layer",
                    "steps": [
                        {
                            "method": "Evaporation",
                            "m_def": "perovskite_solar_cell_database.schema_packages.tandem.device_stack.Evaporation"
                        }
                    ]
                },
                "m_def": "perovskite_solar_cell_database.schema_packages.tandem.device_stack.GeneralLayer"
            },
            {
                "layer_index": 2,
                "functionality": "back contact",
                "device_subset": 0,
                "name": "ITO",
                "properties": {
                    "thickness": {
                        "value": 150.0
                    }
                },
                "components": [
                    {
                        "name": "ITO",
                        "functionality": "majority phase"
                    }
                ],
                "deposition_procedure": {
                    "substrate_layer": "on upper layer",
                    "steps": [
                        {
                            "method": "Sputtering",
                            "m_def": "perovskite_solar_cell_database.schema_packages.tandem.device_stack.Sputtering"
                        }
                    ]
                },
                "m_def": "perovskite_solar_cell_database.schema_packages.tandem.device_stack.GeneralLayer"
            },
            {
                "layer_index": 3,
                "functionality": "photoabsorber",
                "device_subset": 0,
                "name": "silicon",
                "properties": {
                    "thickness": {
                        "value": 250000.0
                    },
                    "band_gap": {
                        "value": 1.1
                    }
                },
                "m_def": "perovskite_solar_cell_database.schema_packages.tandem.device_stack.Photoabsorber_Silicon",
                "type_of_silicon": "Float-zone",
                "doping_sequence": "a-Si(p):H/a-Si(i):H/c-Si(n)/a-Si(i):H/a-Si(n):H"
            },
            {
                "layer_index": 4,
                "functionality": "recombination layer",
                "device_subset": 0,
                "name": "ITO",
                "properties": {
                    "thickness": {
                        "value": 20.0
                    }
                },
                "components": [
                    {
                        "name": "ITO",
                        "functionality": "majority phase"
                    }
                ],
                "deposition_procedure": {
                    "substrate_layer": "on lower layer",
                    "steps": [
                        {
                            "method": "Sputtering",
                            "m_def": "perovskite_solar_cell_database.schema_packages.tandem.device_stack.Sputtering"
                        }
                    ]
                },
                "m_def": "perovskite_solar_cell_database.schema_packages.tandem.device_stack.GeneralLayer"
            },
            {
                "layer_index": 5,
                "functionality": "hole transport layer",
                "device_subset": 0,
                "name": "PTAA",
                "components": [
                    {
                        "name": "PTAA",
                        "functionality": "majority phase"
                    }
                ],
                "deposition_procedure": {
                    "substrate_layer": "on lower layer",
                    "steps": [
                        {
                            "method": "SpinCoating",
                            "m_def": "perovskite_solar_cell_database.schema_packages.tandem.device_stack.SpinCoating"
                        }
                    ]
                },
                "m_def": "perovskite_solar_cell_database.schema_packages.tandem.device_stack.GeneralLayer"
            },
            {
                "layer_index": 6,
                "functionality": "photoabsorber",
                "device_subset": 0,
                "name": "Perovskite",
                "properties": {
                    "crystallinity": {
                        "value": "polycrystalline"
                    },
                    "thickness": {
                        "value": 500.0
                    },
                    "band_gap": {
                        "value": 1.65,
                        "graded": false
                    }
                },
                "deposition_procedure": {
                    "substrate_layer": "on lower layer",
                    "antisolvent": true,
                    "duration": 15.0,
                    "steps": [
                        {
                            "method": "SpinCoating",
                            "solution": {
                                "components": [
                                    {
                                        "name": "DMF"
                                    },
                                    {
                                        "name": "DMSO"
                                    }
                                ]
                            },
                            "m_def": "perovskite_solar_cell_database.schema_packages.tandem.device_stack.SpinCoating"
                        },
                        {
                            "method": "Heating",
                            "temperature_segments": [
                                {
                                    "temperature_end": 100.0,
                                    "time_of_segment": 15.0
                                }
                            ],
                            "m_def": "perovskite_solar_cell_database.schema_packages.tandem.device_stack.Heating"
                        }
                    ]
                },
                "m_def": "perovskite_solar_cell_database.schema_packages.tandem.device_stack.Photoabsorber_Perovskite",
                "has_a_2D_perovskite_capping_layer": false,
                "lead_free": false,
                "inorganic": false,
                "composition": {
                    "band_gap": 1.65,
                    "sample_type": "Polycrystalline film",
                    "dimensionality": "3D",
                    "short_form": "CsFAMAPbBrI",
                    "long_form": "Cs0.15FA0.7055MA0.1455PbBr3I",
                    "ions_a_site": [
                        {
                            "ion": "Cs",
                            "coefficient": 0.15,
                            "molecular_formula": "Cs+",
                            "smile": "[Cs+]",
                            "common_name": "Cesium ion",
                            "iupac_name": "Cesium(1+)",
                            "cas_number": "18459-37-5",
                            "source_compound_smile": "[Cs]",
                            "source_compound_iupac_name": "Cesium",
                            "source_compound_cas_number": "7440-46-2",
                            "abbreviation": "Cs"
                        },
                        {
                            "ion": "FA",
                            "coefficient": 0.7055,
                            "molecular_formula": "CH5N2+",
                            "smile": "C(=[NH2+])N",
                            "common_name": "Formamidinium",
                            "iupac_name": "aminomethylideneazanium",
                            "cas_number": "nan",
                            "source_compound_smile": "C(=N)N",
                            "source_compound_iupac_name": "methanimidamide",
                            "source_compound_cas_number": "463-52-5",
                            "abbreviation": "FA"
                        },
                        {
                            "ion": "MA",
                            "coefficient": 0.1455,
                            "molecular_formula": "CH6N+",
                            "smile": "C[NH3+]",
                            "common_name": "Methylammonium",
                            "iupac_name": "methylazanium",
                            "cas_number": "17000-00-9",
                            "source_compound_smile": "CN",
                            "source_compound_iupac_name": "methanamine",
                            "source_compound_cas_number": "74-89-5",
                            "abbreviation": "MA"
                        }
                    ],
                    "ions_b_site": [
                        {
                            "ion": "Pb",
                            "coefficient": 1.0,
                            "molecular_formula": "Pb2+",
                            "smile": "[Pb+2]",
                            "common_name": "Lead",
                            "iupac_name": "lead(2+)",
                            "cas_number": "14280-50-3",
                            "source_compound_smile": "[Pb]",
                            "source_compound_iupac_name": "Lead",
                            "source_compound_cas_number": "7439-92-1",
                            "abbreviation": "Pb"
                        }
                    ],
                    "ions_x_site": [
                        {
                            "ion": "Br",
                            "coefficient": 3.0,
                            "molecular_formula": "Br-",
                            "smile": "[Br-]",
                            "common_name": "Bromide",
                            "iupac_name": "Bromide",
                            "cas_number": "24959-67-9",
                            "source_compound_smile": "BrBr",
                            "source_compound_iupac_name": "molecular bromine",
                            "source_compound_cas_number": "7726-95-6",
                            "abbreviation": "Br"
                        },
                        {
                            "ion": "I",
                            "molecular_formula": "I-",
                            "smile": "[I-]",
                            "common_name": "Iodide",
                            "iupac_name": "Iodide",
                            "cas_number": "20461-54-5",
                            "source_compound_smile": "II",
                            "source_compound_iupac_name": "molecular iodine",
                            "source_compound_cas_number": "7553-56-2",
                            "abbreviation": "I"
                        }
                    ]
                }
            },
            {
                "layer_index": 7,
                "functionality": "electron transport layer",
                "device_subset": 0,
                "name": "ICBA",
                "components": [
                    {
                        "name": "ICBA",
                        "functionality": "majority phase"
                    }
                ],
                "deposition_procedure": {
                    "substrate_layer": "on lower layer",
                    "steps": [
                        {
                            "method": "SpinCoating",
                            "m_def": "perovskite_solar_cell_database.schema_packages.tandem.device_stack.SpinCoating"
                        }
                    ]
                },
                "m_def": "perovskite_solar_cell_database.schema_packages.tandem.device_stack.GeneralLayer"
            },
            {
                "layer_index": 8,
                "functionality": "electron transport layer",
                "device_subset": 0,
                "name": "C60",
                "properties": {
                    "thickness": {
                        "value": 20.0
                    }
                },
                "components": [
                    {
                        "name": "C60",
                        "functionality": "majority phase"
                    }
                ],
                "deposition_procedure": {
                    "substrate_layer": "on lower layer",
                    "steps": [
                        {
                            "method": "Evaporation",
                            "m_def": "perovskite_solar_cell_database.schema_packages.tandem.device_stack.Evaporation"
                        }
                    ]
                },
                "m_def": "perovskite_solar_cell_database.schema_packages.tandem.device_stack.GeneralLayer"
            },
            {
                "layer_index": 9,
                "functionality": "electron transport layer",
                "device_subset": 0,
                "name": "SnO2",
                "properties": {
                    "thickness": {
                        "value": 9.0
                    }
                },
                "components": [
                    {
                        "name": "SnO2",
                        "functionality": "majority phase"
                    }
                ],
                "deposition_procedure": {
                    "substrate_layer": "on lower layer",
                    "steps": [
                        {
                            "method": "AtomicLayerDeposition",
                            "m_def": "perovskite_solar_cell_database.schema_packages.tandem.device_stack.AtomicLayerDeposition"
                        }
                    ]
                },
                "m_def": "perovskite_solar_cell_database.schema_packages.tandem.device_stack.GeneralLayer"
            },
            {
                "layer_index": 10,
                "functionality": "front contact",
                "device_subset": 0,
                "name": "IZO",
                "properties": {
                    "thickness": {
                        "value": 130.0
                    }
                },
                "components": [
                    {
                        "name": "IZO",
                        "functionality": "majority phase"
                    }
                ],
                "deposition_procedure": {
                    "substrate_layer": "on lower layer",
                    "steps": [
                        {
                            "method": "Sputtering",
                            "m_def": "perovskite_solar_cell_database.schema_packages.tandem.device_stack.Sputtering"
                        }
                    ]
                },
                "m_def": "perovskite_solar_cell_database.schema_packages.tandem.device_stack.GeneralLayer"
            },
            {
                "layer_index": 11,
                "functionality": "front contact",
                "device_subset": 0,
                "name": "Cu-grid",
                "properties": {
                    "thickness": {
                        "value": 300.0
                    }
                },
                "components": [
                    {
                        "name": "Cu-grid",
                        "functionality": "majority phase"
                    }
                ],
                "deposition_procedure": {
                    "substrate_layer": "on lower layer",
                    "steps": [
                        {
                            "method": "Evaporation",
                            "m_def": "perovskite_solar_cell_database.schema_packages.tandem.device_stack.Evaporation"
                        }
                    ]
                },
                "m_def": "perovskite_solar_cell_database.schema_packages.tandem.device_stack.GeneralLayer"
            },
            {
                "layer_index": 12,
                "functionality": "anti reflection",
                "device_subset": 0,
                "name": "MgF2",
                "components": [
                    {
                        "name": "MgF2",
                        "functionality": "majority phase"
                    }
                ],
                "deposition_procedure": {
                    "substrate_layer": "on lower layer",
                    "steps": [
                        {
                            "method": "Evaporation",
                            "m_def": "perovskite_solar_cell_database.schema_packages.tandem.device_stack.Evaporation"
                        }
                    ]
                },
                "m_def": "perovskite_solar_cell_database.schema_packages.tandem.device_stack.GeneralLayer"
            }
        ],
        "measurements": {
            "jv": [
                {
                    "certified": false,
                    "device_subset": 0,
                    "measurement_conditions": {
                        "scan_direction": "reversed"
                    },
                    "illumination": {
                        "intensity": 100.0,
                        "mask": false
                    },
                    "light_source": {
                        "spectrum": "AM1.5",
                        "light_source": "Solar simulator unspecified"
                    },
                    "light_regime": "standard light",
                    "results": {
                        "short_circuit_current_density": 18.21,
                        "open_circuit_voltage": 1.78,
                        "fill_factor": 0.802,
                        "power_conversion_efficiency": 26.0
                    }
                }
            ],
            "eqe": [
                {
                    "device_subset": 1,
                    "results": {
                        "integrated_short_circuit_current_density": 18.2
                    }
                },
                {
                    "device_subset": 2,
                    "results": {
                        "integrated_short_circuit_current_density": 18.0
                    }
                }
            ]
        }
    }
}
