Repository: Jesperkemist/PerovskiteTandemDatabase

## About The Project
This repo is associated to a paper with the title:
A FAIR Framework for Machine-Actionable Perovskite Tandem Solar Cell Data

## Resources
9.1 Online resources
1) Online documentation of the project, including a description of the structure of the data schema, and all defined modules
https://jesperkemist.github.io/PerovskiteTandemDatabase/

2) A PDF file describing the structure of the data schema, including all defined modules.
https://github.com/Jesperkemist/PerovskiteTandemDatabase/tree/main/module_descriptions

3) Example JSON files describing a representative perovskite tandem devices.

File: seed_dataset/Json_data_tandem_cell_initial_data_388.archive.json
{
    "data": {
        "m_def": "perovskite_solar_cell_database.schema_packages.tandem.schema.PerovskiteTandemSolarCell",
        "reference": {
            "publication_date": "2021-12-07T00:00:00",
            "journal": "Small",
            "name_of_person_entering_the_data": "Jiahuan Zhang",
            "data_entered_by_author": false,
            "part_of_initial_dataset": true,
            "DOI_number": "10.1002/smll.202103887",
            "publication_authors": [
                "Huang et al."
            ],
            "ID_temp": 388
        },
        "general": {
            "number_of_junctions": 2,
            "number_of_terminals": 4,
            "architecture": "Stacked",
            "flexible": false,
            "semitransparent": false,
            "encapsulated": false,
            "active_area": 1.0,
            "photoabsorbers": [
                "CIGS",
                "Perovskite"
            ],
            "photoabsorbers_string": "CIGS-Perovskite",
            "photoabsorbers_bandgaps": [
                null,
                1.637
            ]
        },
        "key_performance_metrics": {},
        "device_stack": [
            {
                "layer_index": 1,
                "functionality": "photoabsorber",
                "device_subset": 1,
                "name": "CIGS",
                "properties": {
                    "thickness": {
                        "value": null
                    },
                    "band_gap": {
                        "graded": false
                    }
                },
                "m_def": "perovskite_solar_cell_database.schema_packages.tandem.device_stack.Photoabsorber_CIGS"
            },
            {
                "layer_index": 2,
                "functionality": "air gap",
                "name": "Air",
                "components": [
                    {
                        "name": "Air",
                        "functionality": "majority phase"
                    }
                ],
                "m_def": "perovskite_solar_cell_database.schema_packages.tandem.device_stack.GeneralLayer"
            },
            {
                "layer_index": 3,
                "functionality": "substrate",
                "device_subset": 2,
                "name": "SLG",
                "components": [
                    {
                        "name": "SLG",
                        "functionality": "majority phase"
                    }
                ],
                "m_def": "perovskite_solar_cell_database.schema_packages.tandem.device_stack.GeneralLayer"
            },
            {
                "layer_index": 4,
                "functionality": "back contact",
                "device_subset": 2,
                "name": "ITO",
                "components": [
                    {
                        "name": "ITO",
                        "functionality": "majority phase"
                    }
                ],
                "m_def": "perovskite_solar_cell_database.schema_packages.tandem.device_stack.GeneralLayer"
            },
            {
                "layer_index": 5,
                "functionality": "hole transport layer",
                "device_subset": 2,
                "name": "PTAA",
                "components": [
                    {
                        "name": "PTAA",
                        "functionality": "majority phase"
                    }
                ],
                "deposition_procedure": {
                    "substrate_layer": "on lower layer",
                    "steps": [
                        {
                            "method": "SpinCoating",
                            "m_def": "perovskite_solar_cell_database.schema_packages.tandem.device_stack.SpinCoating"
                        }
                    ]
                },
                "m_def": "perovskite_solar_cell_database.schema_packages.tandem.device_stack.GeneralLayer"
            },
            {
                "layer_index": 6,
                "functionality": "photoabsorber",
                "device_subset": 2,
                "name": "Perovskite",
                "properties": {
                    "crystallinity": {
                        "value": "polycrystalline"
                    },
                    "band_gap": {
                        "value": 1.637,
                        "graded": false,
                        "determined_by": "eqe"
                    }
                },
                "deposition_procedure": {
                    "substrate_layer": "on lower layer",
                    "antisolvent": true,
                    "duration": 4.0,
                    "steps": [
                        {
                            "method": "SpinCoating",
                            "solution": {
                                "components": [
                                    {
                                        "name": "DMF"
                                    },
                                    {
                                        "name": "DMSO"
                                    }
                                ]
                            },
                            "m_def": "perovskite_solar_cell_database.schema_packages.tandem.device_stack.SpinCoating"
                        },
                        {
                            "method": "Heating",
                            "temperature_segments": [
                                {
                                    "temperature_end": 100.0,
                                    "time_of_segment": 4.0
                                }
                            ],
                            "m_def": "perovskite_solar_cell_database.schema_packages.tandem.device_stack.Heating"
                        }
                    ]
                },
                "m_def": "perovskite_solar_cell_database.schema_packages.tandem.device_stack.Photoabsorber_Perovskite",
                "has_a_2D_perovskite_capping_layer": false,
                "lead_free": false,
                "inorganic": false,
                "composition": {
                    "band_gap": 1.637,
                    "sample_type": "Polycrystalline film",
                    "dimensionality": "3D",
                    "short_form": "CsFAMAPbBrI",
                    "long_form": "Cs0.09FA0.77MA0.14PbBr0.48I2.52",
                    "ions_a_site": [
                        {
                            "ion": "Cs",
                            "coefficient": 0.09,
                            "molecular_formula": "Cs+",
                            "smile": "[Cs+]",
                            "common_name": "Cesium ion",
                            "iupac_name": "Cesium(1+)",
                            "cas_number": "18459-37-5",
                            "source_compound_smile": "[Cs]",
                            "source_compound_iupac_name": "Cesium",
                            "source_compound_cas_number": "7440-46-2",
                            "abbreviation": "Cs"
                        },
                        {
                            "ion": "FA",
                            "coefficient": 0.77,
                            "molecular_formula": "CH5N2+",
                            "smile": "C(=[NH2+])N",
                            "common_name": "Formamidinium",
                            "iupac_name": "aminomethylideneazanium",
                            "cas_number": "nan",
                            "source_compound_smile": "C(=N)N",
                            "source_compound_iupac_name": "methanimidamide",
                            "source_compound_cas_number": "463-52-5",
                            "abbreviation": "FA"
                        },
                        {
                            "ion": "MA",
                            "coefficient": 0.14,
                            "molecular_formula": "CH6N+",
                            "smile": "C[NH3+]",
                            "common_name": "Methylammonium",
                            "iupac_name": "methylazanium",
                            "cas_number": "17000-00-9",
                            "source_compound_smile": "CN",
                            "source_compound_iupac_name": "methanamine",
                            "source_compound_cas_number": "74-89-5",
                            "abbreviation": "MA"
                        }
                    ],
                    "ions_b_site": [
                        {
                            "ion": "Pb",
                            "coefficient": 1.0,
                            "molecular_formula": "Pb2+",
                            "smile": "[Pb+2]",
                            "common_name": "Lead",
                            "iupac_name": "lead(2+)",
                            "cas_number": "14280-50-3",
                            "source_compound_smile": "[Pb]",
                            "source_compound_iupac_name": "Lead",
                            "source_compound_cas_number": "7439-92-1",
                            "abbreviation": "Pb"
                        }
                    ],
                    "ions_x_site": [
                        {
                            "ion": "Br",
                            "coefficient": 0.48,
                            "molecular_formula": "Br-",
                            "smile": "[Br-]",
                            "common_name": "Bromide",
                            "iupac_name": "Bromide",
                            "cas_number": "24959-67-9",
                            "source_compound_smile": "BrBr",
                            "source_compound_iupac_name": "molecular bromine",
                            "source_compound_cas_number": "7726-95-6",
                            "abbreviation": "Br"
                        },
                        {
                            "ion": "I",
                            "coefficient": 2.52,
                            "molecular_formula": "I-",
                            "smile": "[I-]",
                            "common_name": "Iodide",
                            "iupac_name": "Iodide",
                            "cas_number": "20461-54-5",
                            "source_compound_smile": "II",
                            "source_compound_iupac_name": "molecular iodine",
                            "source_compound_cas_number": "7553-56-2",
                            "abbreviation": "I"
                        }
                    ]
                }
            },
            {
                "layer_index": 7,
                "functionality": "interface modifier",
                "device_subset": 2,
                "name": "KF",
                "properties": {
                    "thickness": {
                        "value": 0.7
                    }
                },
                "components": [
                    {
                        "name": "KF",
                        "functionality": "majority phase"
                    }
                ],
                "deposition_procedure": {
                    "substrate_layer": "on lower layer",
                    "steps": [
                        {
                            "method": "Evaporation",
                            "m_def": "perovskite_solar_cell_database.schema_packages.tandem.device_stack.Evaporation"
                        }
                    ]
                },
                "m_def": "perovskite_solar_cell_database.schema_packages.tandem.device_stack.GeneralLayer"
            },
            {
                "layer_index": 8,
                "functionality": "electron transport layer",
                "device_subset": 2,
                "name": "PEAI",
                "components": [
                    {
                        "name": "PEAI",
                        "functionality": "majority phase"
                    }
                ],
                "deposition_procedure": {
                    "substrate_layer": "on lower layer",
                    "steps": [
                        {
                            "method": "SpinCoating",
                            "m_def": "perovskite_solar_cell_database.schema_packages.tandem.device_stack.SpinCoating"
                        }
                    ]
                },
                "m_def": "perovskite_solar_cell_database.schema_packages.tandem.device_stack.GeneralLayer"
            },
            {
                "layer_index": 9,
                "functionality": "electron transport layer",
                "device_subset": 2,
                "name": "PCBM-60",
                "components": [
                    {
                        "name": "PCBM-60",
                        "functionality": "majority phase"
                    }
                ],
                "deposition_procedure": {
                    "substrate_layer": "on lower layer",
                    "steps": [
                        {
                            "method": "SpinCoating",
                            "m_def": "perovskite_solar_cell_database.schema_packages.tandem.device_stack.SpinCoating"
                        }
                    ]
                },
                "m_def": "perovskite_solar_cell_database.schema_packages.tandem.device_stack.GeneralLayer"
            },
            {
                "layer_index": 10,
                "functionality": "electron transport layer",
                "device_subset": 2,
                "name": "ZnO-np",
                "components": [
                    {
                        "name": "ZnO-np",
                        "functionality": "majority phase"
                    }
                ],
                "deposition_procedure": {
                    "substrate_layer": "on lower layer",
                    "steps": [
                        {
                            "method": "SpinCoating",
                            "m_def": "perovskite_solar_cell_database.schema_packages.tandem.device_stack.SpinCoating"
                        }
                    ]
                },
                "m_def": "perovskite_solar_cell_database.schema_packages.tandem.device_stack.GeneralLayer"
            },
            {
                "layer_index": 11,
                "functionality": "front contact",
                "device_subset": 2,
                "name": "ITO",
                "components": [
                    {
                        "name": "ITO",
                        "functionality": "majority phase"
                    }
                ],
                "deposition_procedure": {
                    "substrate_layer": "on lower layer",
                    "steps": [
                        {
                            "method": "Sputtering",
                            "m_def": "perovskite_solar_cell_database.schema_packages.tandem.device_stack.Sputtering"
                        }
                    ]
                },
                "m_def": "perovskite_solar_cell_database.schema_packages.tandem.device_stack.GeneralLayer"
            },
            {
                "layer_index": 12,
                "functionality": "anti reflection",
                "device_subset": 2,
                "name": "MgF2",
                "properties": {
                    "thickness": {
                        "value": 150.0
                    }
                },
                "components": [
                    {
                        "name": "MgF2",
                        "functionality": "majority phase"
                    }
                ],
                "deposition_procedure": {
                    "substrate_layer": "on lower layer",
                    "steps": [
                        {
                            "method": "Evaporation",
                            "m_def": "perovskite_solar_cell_database.schema_packages.tandem.device_stack.Evaporation"
                        }
                    ]
                },
                "m_def": "perovskite_solar_cell_database.schema_packages.tandem.device_stack.GeneralLayer"
            }
        ],
        "measurements": {
            "jv": [
                {
                    "certified": false,
                    "device_subset": 0,
                    "measurement_conditions": {
                        "voltage_step": 10.0,
                        "scan_speed": 20.0
                    },
                    "illumination": {
                        "intensity": 100.0,
                        "mask": false,
                        "mask_area": 0.045
                    },
                    "light_source": {
                        "spectrum": "AM1.5",
                        "light_source": "Solar simulator unspecified"
                    },
                    "light_regime": "standard light"
                },
                {
                    "device_subset": 1,
                    "measurement_conditions": {
                        "voltage_step": 10.0,
                        "scan_speed": 20.0
                    },
                    "illumination": {
                        "intensity": 100.0,
                        "mask": false,
                        "mask_area": 0.045
                    },
                    "light_source": {
                        "spectrum": "AM1.5",
                        "light_source": "Solar simulator unspecified"
                    },
                    "light_regime": "standard light",
                    "results": {
                        "short_circuit_current_density": 38.6,
                        "open_circuit_voltage": 0.66,
                        "fill_factor": 0.737,
                        "power_conversion_efficiency": 7.4
                    }
                },
                {
                    "device_subset": 2,
                    "measurement_conditions": {
                        "voltage_step": 10.0,
                        "scan_speed": 20.0
                    },
                    "illumination": {
                        "intensity": 100.0,
                        "mask": false,
                        "mask_area": 0.045
                    },
                    "light_source": {
                        "spectrum": "AM1.5",
                        "light_source": "Solar simulator unspecified"
                    },
                    "light_regime": "standard light",
                    "results": {
                        "short_circuit_current_density": 18.6,
                        "open_circuit_voltage": 1.17,
                        "fill_factor": 0.811,
                        "power_conversion_efficiency": 17.7
                    }
                }
            ]
        }
    }
}

File: seed_dataset/Json_data_tandem_cell_initial_data_389.archive.json
{
    "data": {
        "m_def": "perovskite_solar_cell_database.schema_packages.tandem.schema.PerovskiteTandemSolarCell",
        "reference": {
            "publication_date": "2021-12-07T00:00:00",
            "journal": "Small",
            "name_of_person_entering_the_data": "Jiahuan Zhang",
            "data_entered_by_author": false,
            "part_of_initial_dataset": true,
            "DOI_number": "10.1002/smll.202103887",
            "publication_authors": [
                "Huang et al."
            ],
            "ID_temp": 389
        },
        "general": {
            "number_of_junctions": 2,
            "number_of_terminals": 4,
            "architecture": "Stacked",
            "flexible": false,
            "semitransparent": false,
            "encapsulated": false,
            "active_area": 1.0,
            "photoabsorbers": [
                "Silicon",
                "Perovskite"
            ],
            "photoabsorbers_string": "Silicon-Perovskite",
            "photoabsorbers_bandgaps": [
                1.12,
                1.637
            ]
        },
        "key_performance_metrics": {},
        "device_stack": [
            {
                "layer_index": 1,
                "functionality": "photoabsorber",
                "device_subset": 1,
                "name": "silicon",
                "properties": {
                    "band_gap": {
                        "value": 1.12
                    }
                },
                "m_def": "perovskite_solar_cell_database.schema_packages.tandem.device_stack.Photoabsorber_Silicon",
                "doping_sequence": "Unknown"
            },
            {
                "layer_index": 2,
                "functionality": "air gap",
                "name": "Air",
                "components": [
                    {
                        "name": "Air",
                        "functionality": "majority phase"
                    }
                ],
                "m_def": "perovskite_solar_cell_database.schema_packages.tandem.device_stack.GeneralLayer"
            },
            {
                "layer_index": 3,
                "functionality": "substrate",
                "device_subset": 2,
                "name": "SLG",
                "components": [
                    {
                        "name": "SLG",
                        "functionality": "majority phase"
                    }
                ],
                "m_def": "perovskite_solar_cell_database.schema_packages.tandem.device_stack.GeneralLayer"
            },
            {
                "layer_index": 4,
                "functionality": "back contact",
                "device_subset": 2,
                "name": "ITO",
                "components": [
                    {
                        "name": "ITO",
                        "functionality": "majority phase"
                    }
                ],
                "m_def": "perovskite_solar_cell_database.schema_packages.tandem.device_stack.GeneralLayer"
            },
            {
                "layer_index": 5,
                "functionality": "hole transport layer",
                "device_subset": 2,
                "name": "PTAA",
                "components": [
                    {
                        "name": "PTAA",
                        "functionality": "majority phase"
                    }
                ],
                "deposition_procedure": {
                    "substrate_layer": "on lower layer",
                    "steps": [
                        {
                            "method": "SpinCoating",
                            "m_def": "perovskite_solar_cell_database.schema_packages.tandem.device_stack.SpinCoating"
                        }
                    ]
                },
                "m_def": "perovskite_solar_cell_database.schema_packages.tandem.device_stack.GeneralLayer"
            },
            {
                "layer_index": 6,
                "functionality": "photoabsorber",
                "device_subset": 2,
                "name": "Perovskite",
                "properties": {
                    "crystallinity": {
                        "value": "polycrystalline"
                    },
                    "band_gap": {
                        "value": 1.637,
                        "graded": false,
                        "determined_by": "eqe"
                    }
                },
                "deposition_procedure": {
                    "substrate_layer": "on lower layer",
                    "antisolvent": true,
                    "duration": 4.0,
                    "steps": [
                        {
                            "method": "SpinCoating",
                            "solution": {
                                "components": [
                                    {
                                        "name": "DMF"
                                    },
                                    {
                                        "name": "DMSO"
                                    }
                                ]
                            },
                            "m_def": "perovskite_solar_cell_database.schema_packages.tandem.device_stack.SpinCoating"
                        },
                        {
                            "method": "Heating",
                            "temperature_segments": [
                                {
                                    "temperature_end": 100.0,
                                    "time_of_segment": 4.0
                                }
                            ],
                            "m_def": "perovskite_solar_cell_database.schema_packages.tandem.device_stack.Heating"
                        }
                    ]
                },
                "m_def": "perovskite_solar_cell_database.schema_packages.tandem.device_stack.Photoabsorber_Perovskite",
                "has_a_2D_perovskite_capping_layer": false,
                "lead_free": false,
                "inorganic": false,
                "composition": {
                    "band_gap": 1.637,
                    "sample_type": "Polycrystalline film",
                    "dimensionality": "3D",
                    "short_form": "CsFAMAPbBrI",
                    "long_form": "Cs0.09FA0.77MA0.14PbBr0.48I2.52",
                    "ions_a_site": [
                        {
                            "ion": "Cs",
                            "coefficient": 0.09,
                            "molecular_formula": "Cs+",
                            "smile": "[Cs+]",
                            "common_name": "Cesium ion",
                            "iupac_name": "Cesium(1+)",
                            "cas_number": "18459-37-5",
                            "source_compound_smile": "[Cs]",
                            "source_compound_iupac_name": "Cesium",
                            "source_compound_cas_number": "7440-46-2",
                            "abbreviation": "Cs"
                        },
                        {
                            "ion": "FA",
                            "coefficient": 0.77,
                            "molecular_formula": "CH5N2+",
                            "smile": "C(=[NH2+])N",
                            "common_name": "Formamidinium",
                            "iupac_name": "aminomethylideneazanium",
                            "cas_number": "nan",
                            "source_compound_smile": "C(=N)N",
                            "source_compound_iupac_name": "methanimidamide",
                            "source_compound_cas_number": "463-52-5",
                            "abbreviation": "FA"
                        },
                        {
                            "ion": "MA",
                            "coefficient": 0.14,
                            "molecular_formula": "CH6N+",
                            "smile": "C[NH3+]",
                            "common_name": "Methylammonium",
                            "iupac_name": "methylazanium",
                            "cas_number": "17000-00-9",
                            "source_compound_smile": "CN",
                            "source_compound_iupac_name": "methanamine",
                            "source_compound_cas_number": "74-89-5",
                            "abbreviation": "MA"
                        }
                    ],
                    "ions_b_site": [
                        {
                            "ion": "Pb",
                            "coefficient": 1.0,
                            "molecular_formula": "Pb2+",
                            "smile": "[Pb+2]",
                            "common_name": "Lead",
                            "iupac_name": "lead(2+)",
                            "cas_number": "14280-50-3",
                            "source_compound_smile": "[Pb]",
                            "source_compound_iupac_name": "Lead",
                            "source_compound_cas_number": "7439-92-1",
                            "abbreviation": "Pb"
                        }
                    ],
                    "ions_x_site": [
                        {
                            "ion": "Br",
                            "coefficient": 0.48,
                            "molecular_formula": "Br-",
                            "smile": "[Br-]",
                            "common_name": "Bromide",
                            "iupac_name": "Bromide",
                            "cas_number": "24959-67-9",
                            "source_compound_smile": "BrBr",
                            "source_compound_iupac_name": "molecular bromine",
                            "source_compound_cas_number": "7726-95-6",
                            "abbreviation": "Br"
                        },
                        {
                            "ion": "I",
                            "coefficient": 2.52,
                            "molecular_formula": "I-",
                            "smile": "[I-]",
                            "common_name": "Iodide",
                            "iupac_name": "Iodide",
                            "cas_number": "20461-54-5",
                            "source_compound_smile": "II",
                            "source_compound_iupac_name": "molecular iodine",
                            "source_compound_cas_number": "7553-56-2",
                            "abbreviation": "I"
                        }
                    ]
                }
            },
            {
                "layer_index": 7,
                "functionality": "interface modifier",
                "device_subset": 2,
                "name": "KF",
                "properties": {
                    "thickness": {
                        "value": 0.7
                    }
                },
                "components": [
                    {
                        "name": "KF",
                        "functionality": "majority phase"
                    }
                ],
                "deposition_procedure": {
                    "substrate_layer": "on lower layer",
                    "steps": [
                        {
                            "method": "Evaporation",
                            "m_def": "perovskite_solar_cell_database.schema_packages.tandem.device_stack.Evaporation"
                        }
                    ]
                },
                "m_def": "perovskite_solar_cell_database.schema_packages.tandem.device_stack.GeneralLayer"
            },
            {
                "layer_index": 8,
                "functionality": "electron transport layer",
                "device_subset": 2,
                "name": "PEAI",
                "components": [
                    {
                        "name": "PEAI",
                        "functionality": "majority phase"
                    }
                ],
                "deposition_procedure": {
                    "substrate_layer": "on lower layer",
                    "steps": [
                        {
                            "method": "SpinCoating",
                            "m_def": "perovskite_solar_cell_database.schema_packages.tandem.device_stack.SpinCoating"
                        }
                    ]
                },
                "m_def": "perovskite_solar_cell_database.schema_packages.tandem.device_stack.GeneralLayer"
            },
            {
                "layer_index": 9,
                "functionality": "electron transport layer",
                "device_subset": 2,
                "name": "PCBM-60",
                "components": [
                    {
                        "name": "PCBM-60",
                        "functionality": "majority phase"
                    }
                ],
                "deposition_procedure": {
                    "substrate_layer": "on lower layer",
                    "steps": [
                        {
                            "method": "SpinCoating",
                            "m_def": "perovskite_solar_cell_database.schema_packages.tandem.device_stack.SpinCoating"
                        }
                    ]
                },
                "m_def": "perovskite_solar_cell_database.schema_packages.tandem.device_stack.GeneralLayer"
            },
            {
                "layer_index": 10,
                "functionality": "electron transport layer",
                "device_subset": 2,
                "name": "ZnO-np",
                "components": [
                    {
                        "name": "ZnO-np",
                        "functionality": "majority phase"
                    }
                ],
                "deposition_procedure": {
                    "substrate_layer": "on lower layer",
                    "steps": [
                        {
                            "method": "SpinCoating",
                            "m_def": "perovskite_solar_cell_database.schema_packages.tandem.device_stack.SpinCoating"
                        }
                    ]
                },
                "m_def": "perovskite_solar_cell_database.schema_packages.tandem.device_stack.GeneralLayer"
            },
            {
                "layer_index": 11,
                "functionality": "front contact",
                "device_subset": 2,
                "name": "ITO",
                "components": [
                    {
                        "name": "ITO",
                        "functionality": "majority phase"
                    }
                ],
                "deposition_procedure": {
                    "substrate_layer": "on lower layer",
                    "steps": [
                        {
                            "method": "Sputtering",
                            "m_def": "perovskite_solar_cell_database.schema_packages.tandem.device_stack.Sputtering"
                        }
                    ]
                },
                "m_def": "perovskite_solar_cell_database.schema_packages.tandem.device_stack.GeneralLayer"
            },
            {
                "layer_index": 12,
                "functionality": "anti reflection",
                "device_subset": 2,
                "name": "MgF2",
                "properties": {
                    "thickness": {
                        "value": 150.0
                    }
                },
                "components": [
                    {
                        "name": "MgF2",
                        "functionality": "majority phase"
                    }
                ],
                "deposition_procedure": {
                    "substrate_layer": "on lower layer",
                    "steps": [
                        {
                            "method": "Evaporation",
                            "m_def": "perovskite_solar_cell_database.schema_packages.tandem.device_stack.Evaporation"
                        }
                    ]
                },
                "m_def": "perovskite_solar_cell_database.schema_packages.tandem.device_stack.GeneralLayer"
            }
        ],
        "measurements": {
            "jv": [
                {
                    "certified": false,
                    "device_subset": 0,
                    "measurement_conditions": {
                        "voltage_step": 10.0,
                        "scan_speed": 20.0
                    },
                    "illumination": {
                        "intensity": 100.0,
                        "mask": false,
                        "mask_area": 0.045
                    },
                    "light_source": {
                        "spectrum": "AM1.5",
                        "light_source": "Solar simulator unspecified"
                    },
                    "light_regime": "standard light"
                },
                {
                    "device_subset": 1,
                    "measurement_conditions": {
                        "voltage_step": 10.0,
                        "scan_speed": 20.0
                    },
                    "illumination": {
                        "intensity": 100.0,
                        "mask": false,
                        "mask_area": 0.045
                    },
                    "light_source": {
                        "spectrum": "AM1.5",
                        "light_source": "Solar simulator unspecified"
                    },
                    "light_regime": "standard light",
                    "results": {
                        "short_circuit_current_density": 40.3,
                        "open_circuit_voltage": 0.69,
                        "fill_factor": 0.748,
                        "power_conversion_efficiency": 20.2
                    }
                },
                {
                    "device_subset": 2,
                    "measurement_conditions": {
                        "voltage_step": 10.0,
                        "scan_speed": 20.0
                    },
                    "illumination": {
                        "intensity": 100.0,
                        "mask": false,
                        "mask_area": 0.045
                    },
                    "light_source": {
                        "spectrum": "AM1.5",
                        "light_source": "Solar simulator unspecified"
                    },
                    "light_regime": "standard light",
                    "results": {
                        "short_circuit_current_density": 18.6,
                        "open_circuit_voltage": 1.17,
                        "fill_factor": 0.811,
                        "power_conversion_efficiency": 17.7
                    }
                }
            ]
        }
    }
}
