Repository: Jesperkemist/PerovskiteTandemDatabase

## About The Project
This repo is associated to a paper with the title:
A FAIR Framework for Machine-Actionable Perovskite Tandem Solar Cell Data

## Resources
9.1 Online resources
1) Online documentation of the project, including a description of the structure of the data schema, and all defined modules
https://jesperkemist.github.io/PerovskiteTandemDatabase/

2) A PDF file describing the structure of the data schema, including all defined modules.
https://github.com/Jesperkemist/PerovskiteTandemDatabase/tree/main/module_descriptions

3) Example JSON files describing a representative perovskite tandem devices.

File: seed_dataset/Json_data_tandem_cell_initial_data_39.archive.json
{
    "data": {
        "m_def": "perovskite_solar_cell_database.schema_packages.tandem.schema.PerovskiteTandemSolarCell",
        "reference": {
            "publication_date": "2020-02-17T00:00:00",
            "journal": "Joule",
            "sample_id": 874,
            "name_of_person_entering_the_data": "Ashish Kulkarni",
            "data_entered_by_author": false,
            "part_of_initial_dataset": true,
            "DOI_number": "10.1016/j.joule.2020.01.015",
            "publication_authors": [
                "Lamanna et al."
            ],
            "ID_temp": 39
        },
        "general": {
            "number_of_junctions": 2,
            "number_of_terminals": 4,
            "architecture": "Stacked",
            "flexible": false,
            "semitransparent": false,
            "encapsulated": false,
            "active_area": 1.2,
            "photoabsorbers": [
                "Silicon",
                "Perovskite"
            ],
            "photoabsorbers_string": "Silicon-Perovskite",
            "photoabsorbers_bandgaps": [
                1.1,
                1.64
            ]
        },
        "key_performance_metrics": {
            "power_conversion_efficiency": 24.2,
            "short_circuit_current_density": 18.83,
            "open_circuit_voltage": 1.76,
            "fill_factor": 0.73
        },
        "device_stack": [
            {
                "layer_index": 1,
                "functionality": "back contact",
                "device_subset": 1,
                "name": "Ag",
                "components": [
                    {
                        "name": "Ag",
                        "functionality": "majority phase"
                    }
                ],
                "deposition_procedure": {
                    "substrate_layer": "on upper layer",
                    "steps": [
                        {
                            "method": "ScreenPrinting",
                            "m_def": "perovskite_solar_cell_database.schema_packages.tandem.device_stack.GeneralDepositionProcedure"
                        }
                    ]
                },
                "m_def": "perovskite_solar_cell_database.schema_packages.tandem.device_stack.GeneralLayer"
            },
            {
                "layer_index": 2,
                "functionality": "back contact",
                "device_subset": 1,
                "name": "ITO",
                "components": [
                    {
                        "name": "ITO",
                        "functionality": "majority phase"
                    }
                ],
                "m_def": "perovskite_solar_cell_database.schema_packages.tandem.device_stack.GeneralLayer"
            },
            {
                "layer_index": 3,
                "functionality": "photoabsorber",
                "device_subset": 1,
                "name": "silicon",
                "properties": {
                    "band_gap": {
                        "value": 1.1
                    }
                },
                "m_def": "perovskite_solar_cell_database.schema_packages.tandem.device_stack.Photoabsorber_Silicon",
                "doping_sequence": "a-Si(n)/a-Si(i)/n-Si(n)/a-Si(i)/a-Si(p)"
            },
            {
                "layer_index": 4,
                "functionality": "front contact",
                "device_subset": 1,
                "name": "ITO",
                "components": [
                    {
                        "name": "ITO",
                        "functionality": "majority phase"
                    }
                ],
                "m_def": "perovskite_solar_cell_database.schema_packages.tandem.device_stack.GeneralLayer"
            },
            {
                "layer_index": 5,
                "functionality": "front contact",
                "device_subset": 1,
                "name": "Ag-grid",
                "components": [
                    {
                        "name": "Ag-grid",
                        "functionality": "majority phase"
                    }
                ],
                "m_def": "perovskite_solar_cell_database.schema_packages.tandem.device_stack.GeneralLayer"
            },
            {
                "layer_index": 6,
                "functionality": "air gap",
                "name": "Air",
                "components": [
                    {
                        "name": "Air",
                        "functionality": "majority phase"
                    }
                ],
                "m_def": "perovskite_solar_cell_database.schema_packages.tandem.device_stack.GeneralLayer"
            },
            {
                "layer_index": 7,
                "functionality": "back contact",
                "device_subset": 2,
                "name": "ITO",
                "components": [
                    {
                        "name": "ITO",
                        "functionality": "majority phase"
                    }
                ],
                "deposition_procedure": {
                    "substrate_layer": "on upper layer",
                    "steps": [
                        {
                            "method": "Sputtering",
                            "m_def": "perovskite_solar_cell_database.schema_packages.tandem.device_stack.Sputtering"
                        }
                    ]
                },
                "m_def": "perovskite_solar_cell_database.schema_packages.tandem.device_stack.GeneralLayer"
            },
            {
                "layer_index": 8,
                "functionality": "hole transport layer",
                "device_subset": 2,
                "name": "PTAA",
                "properties": {
                    "thickness": {
                        "value": 40.0
                    }
                },
                "components": [
                    {
                        "name": "PTAA",
                        "functionality": "majority phase"
                    }
                ],
                "deposition_procedure": {
                    "substrate_layer": "on upper layer",
                    "steps": [
                        {
                            "method": "SpinCoating",
                            "m_def": "perovskite_solar_cell_database.schema_packages.tandem.device_stack.SpinCoating"
                        }
                    ]
                },
                "m_def": "perovskite_solar_cell_database.schema_packages.tandem.device_stack.GeneralLayer"
            },
            {
                "layer_index": 9,
                "functionality": "photoabsorber",
                "device_subset": 2,
                "name": "Perovskite",
                "properties": {
                    "crystallinity": {
                        "value": "polycrystalline"
                    },
                    "band_gap": {
                        "value": 1.64,
                        "graded": false,
                        "determined_by": "absorption Tauc-plot"
                    }
                },
                "deposition_procedure": {
                    "substrate_layer": "on upper layer",
                    "antisolvent": true,
                    "steps": [
                        {
                            "method": "SpinCoating",
                            "solution": {
                                "components": [
                                    {
                                        "name": "DMF"
                                    },
                                    {
                                        "name": "DMSO"
                                    }
                                ]
                            },
                            "m_def": "perovskite_solar_cell_database.schema_packages.tandem.device_stack.SpinCoating"
                        }
                    ]
                },
                "m_def": "perovskite_solar_cell_database.schema_packages.tandem.device_stack.Photoabsorber_Perovskite",
                "has_a_2D_perovskite_capping_layer": false,
                "lead_free": false,
                "inorganic": false,
                "composition": {
                    "band_gap": 1.64,
                    "sample_type": "Polycrystalline film",
                    "dimensionality": "3D",
                    "short_form": "CsFAMAPbBrI",
                    "long_form": "Cs0.06FA0.78MA0.16PbBr0.51I2.49",
                    "ions_a_site": [
                        {
                            "ion": "Cs",
                            "coefficient": 0.06,
                            "molecular_formula": "Cs+",
                            "smile": "[Cs+]",
                            "common_name": "Cesium ion",
                            "iupac_name": "Cesium(1+)",
                            "cas_number": "18459-37-5",
                            "source_compound_smile": "[Cs]",
                            "source_compound_iupac_name": "Cesium",
                            "source_compound_cas_number": "7440-46-2",
                            "abbreviation": "Cs"
                        },
                        {
                            "ion": "FA",
                            "coefficient": 0.78,
                            "molecular_formula": "CH5N2+",
                            "smile": "C(=[NH2+])N",
                            "common_name": "Formamidinium",
                            "iupac_name": "aminomethylideneazanium",
                            "cas_number": "nan",
                            "source_compound_smile": "C(=N)N",
                            "source_compound_iupac_name": "methanimidamide",
                            "source_compound_cas_number": "463-52-5",
                            "abbreviation": "FA"
                        },
                        {
                            "ion": "MA",
                            "coefficient": 0.16,
                            "molecular_formula": "CH6N+",
                            "smile": "C[NH3+]",
                            "common_name": "Methylammonium",
                            "iupac_name": "methylazanium",
                            "cas_number": "17000-00-9",
                            "source_compound_smile": "CN",
                            "source_compound_iupac_name": "methanamine",
                            "source_compound_cas_number": "74-89-5",
                            "abbreviation": "MA"
                        }
                    ],
                    "ions_b_site": [
                        {
                            "ion": "Pb",
                            "coefficient": 1.0,
                            "molecular_formula": "Pb2+",
                            "smile": "[Pb+2]",
                            "common_name": "Lead",
                            "iupac_name": "lead(2+)",
                            "cas_number": "14280-50-3",
                            "source_compound_smile": "[Pb]",
                            "source_compound_iupac_name": "Lead",
                            "source_compound_cas_number": "7439-92-1",
                            "abbreviation": "Pb"
                        }
                    ],
                    "ions_x_site": [
                        {
                            "ion": "Br",
                            "coefficient": 0.51,
                            "molecular_formula": "Br-",
                            "smile": "[Br-]",
                            "common_name": "Bromide",
                            "iupac_name": "Bromide",
                            "cas_number": "24959-67-9",
                            "source_compound_smile": "BrBr",
                            "source_compound_iupac_name": "molecular bromine",
                            "source_compound_cas_number": "7726-95-6",
                            "abbreviation": "Br"
                        },
                        {
                            "ion": "I",
                            "coefficient": 2.49,
                            "molecular_formula": "I-",
                            "smile": "[I-]",
                            "common_name": "Iodide",
                            "iupac_name": "Iodide",
                            "cas_number": "20461-54-5",
                            "source_compound_smile": "II",
                            "source_compound_iupac_name": "molecular iodine",
                            "source_compound_cas_number": "7553-56-2",
                            "abbreviation": "I"
                        }
                    ]
                }
            },
            {
                "layer_index": 10,
                "functionality": "electron transport layer",
                "device_subset": 2,
                "name": "TiO2-mp",
                "components": [
                    {
                        "name": "TiO2-mp",
                        "functionality": "majority phase"
                    }
                ],
                "deposition_procedure": {
                    "substrate_layer": "on upper layer",
                    "steps": [
                        {
                            "method": "SpinCoating",
                            "m_def": "perovskite_solar_cell_database.schema_packages.tandem.device_stack.SpinCoating"
                        }
                    ]
                },
                "m_def": "perovskite_solar_cell_database.schema_packages.tandem.device_stack.GeneralLayer"
            },
            {
                "layer_index": 11,
                "functionality": "electron transport layer",
                "device_subset": 2,
                "name": "TiO2-c",
                "properties": {
                    "thickness": {
                        "value": 40.0
                    }
                },
                "components": [
                    {
                        "name": "TiO2-c",
                        "functionality": "majority phase"
                    }
                ],
                "deposition_procedure": {
                    "substrate_layer": "on upper layer",
                    "steps": [
                        {
                            "method": "SprayCoating",
                            "m_def": "perovskite_solar_cell_database.schema_packages.tandem.device_stack.SprayCoating"
                        }
                    ]
                },
                "m_def": "perovskite_solar_cell_database.schema_packages.tandem.device_stack.GeneralLayer"
            },
            {
                "layer_index": 12,
                "functionality": "front contact",
                "device_subset": 2,
                "name": "FTO",
                "components": [
                    {
                        "name": "FTO",
                        "functionality": "majority phase"
                    }
                ],
                "m_def": "perovskite_solar_cell_database.schema_packages.tandem.device_stack.GeneralLayer"
            },
            {
                "layer_index": 13,
                "functionality": "substrate",
                "device_subset": 2,
                "name": "SLG",
                "components": [
                    {
                        "name": "SLG",
                        "functionality": "majority phase"
                    }
                ],
                "m_def": "perovskite_solar_cell_database.schema_packages.tandem.device_stack.GeneralLayer"
            }
        ],
        "measurements": {
            "jv": [
                {
                    "certified": false,
                    "device_subset": 0,
                    "measurement_conditions": {
                        "voltage_step": 25.0,
                        "scan_speed": 35.0,
                        "scan_direction": "reversed"
                    },
                    "illumination": {
                        "intensity": 100.0,
                        "mask": true,
                        "mask_area": 0.09
                    },
                    "light_source": {
                        "spectrum": "AM1.5",
                        "light_source": "Solar simulator unspecified"
                    },
                    "light_regime": "standard light",
                    "results": {
                        "short_circuit_current_density": 18.83,
                        "open_circuit_voltage": 1.76,
                        "fill_factor": 0.73,
                        "power_conversion_efficiency": 24.2
                    }
                },
                {
                    "device_subset": 1,
                    "measurement_conditions": {
                        "voltage_step": 25.0,
                        "scan_speed": 35.0
                    },
                    "illumination": {
                        "intensity": 100.0,
                        "mask": true,
                        "mask_area": 0.09
                    },
                    "light_source": {
                        "spectrum": "AM1.5",
                        "light_source": "Solar simulator unspecified"
                    },
                    "light_regime": "standard light",
                    "results": {
                        "short_circuit_current_density": 37.57,
                        "open_circuit_voltage": 0.69,
                        "fill_factor": 0.798,
                        "power_conversion_efficiency": 20.7
                    }
                },
                {
                    "device_subset": 2,
                    "measurement_conditions": {
                        "voltage_step": 25.0,
                        "scan_speed": 35.0
                    },
                    "illumination": {
                        "intensity": 100.0,
                        "mask": true,
                        "mask_area": 0.09
                    },
                    "light_source": {
                        "spectrum": "AM1.5",
                        "light_source": "Solar simulator unspecified"
                    },
                    "light_regime": "standard light",
                    "results": {
                        "short_circuit_current_density": 19.96,
                        "open_circuit_voltage": 1.08,
                        "fill_factor": 0.526,
                        "power_conversion_efficiency": 11.3
                    }
                }
            ]
        }
    }
}

File: seed_dataset/Json_data_tandem_cell_initial_data_390.archive.json
{
    "data": {
        "m_def": "perovskite_solar_cell_database.schema_packages.tandem.schema.PerovskiteTandemSolarCell",
        "reference": {
            "publication_date": "2016-07-19T00:00:00",
            "journal": "Advanced Energy Materials",
            "sample_id": 414,
            "name_of_person_entering_the_data": "Shaoni Kar",
            "data_entered_by_author": false,
            "part_of_initial_dataset": true,
            "DOI_number": "10.1002/aenm.201601128",
            "publication_authors": [
                "Chen et al."
            ],
            "ID_temp": 390
        },
        "general": {
            "number_of_junctions": 2,
            "number_of_terminals": 4,
            "architecture": "Stacked",
            "flexible": false,
            "semitransparent": false,
            "encapsulated": false,
            "cell_area": 4.0,
            "active_area": 4.0,
            "photoabsorbers": [
                "Silicon",
                "Perovskite"
            ],
            "photoabsorbers_string": "Silicon-Perovskite",
            "photoabsorbers_bandgaps": [
                1.12,
                1.55
            ]
        },
        "key_performance_metrics": {
            "power_conversion_efficiency": 23.0
        },
        "device_stack": [
            {
                "layer_index": 1,
                "functionality": "back contact",
                "device_subset": 1,
                "name": "Ag",
                "components": [
                    {
                        "name": "Ag",
                        "functionality": "majority phase"
                    }
                ],
                "deposition_procedure": {
                    "substrate_layer": "on upper layer",
                    "steps": [
                        {
                            "method": "ScreenPrinting",
                            "m_def": "perovskite_solar_cell_database.schema_packages.tandem.device_stack.GeneralDepositionProcedure"
                        }
                    ]
                },
                "m_def": "perovskite_solar_cell_database.schema_packages.tandem.device_stack.GeneralLayer"
            },
            {
                "layer_index": 2,
                "functionality": "back contact",
                "device_subset": 1,
                "name": "SiOx",
                "components": [
                    {
                        "name": "SiOx",
                        "functionality": "majority phase"
                    }
                ],
                "m_def": "perovskite_solar_cell_database.schema_packages.tandem.device_stack.GeneralLayer"
            },
            {
                "layer_index": 3,
                "functionality": "back contact",
                "device_subset": 1,
                "name": "IZO",
                "components": [
                    {
                        "name": "IZO",
                        "functionality": "majority phase"
                    }
                ],
                "deposition_procedure": {
                    "substrate_layer": "on lower layer",
                    "steps": [
                        {
                            "method": "Sputtering",
                            "m_def": "perovskite_solar_cell_database.schema_packages.tandem.device_stack.Sputtering"
                        }
                    ]
                },
                "m_def": "perovskite_solar_cell_database.schema_packages.tandem.device_stack.GeneralLayer"
            },
            {
                "layer_index": 4,
                "functionality": "photoabsorber",
                "device_subset": 1,
                "name": "silicon",
                "properties": {
                    "band_gap": {
                        "value": 1.12
                    }
                },
                "m_def": "perovskite_solar_cell_database.schema_packages.tandem.device_stack.Photoabsorber_Silicon",
                "cell_type": "Heterojunction",
                "type_of_silicon": "Float-zone",
                "doping_sequence": "a-Si(n):H/a-Si(i):H/c-Si(n)/a-Si(i):H/a-Si(p):H"
            },
            {
                "layer_index": 5,
                "functionality": "front contact",
                "device_subset": 1,
                "name": "ITO",
                "properties": {
                    "thickness": {
                        "value": 15.0
                    }
                },
                "components": [
                    {
                        "name": "ITO",
                        "functionality": "majority phase"
                    }
                ],
                "deposition_procedure": {
                    "substrate_layer": "on lower layer",
                    "steps": [
                        {
                            "method": "Sputtering",
                            "m_def": "perovskite_solar_cell_database.schema_packages.tandem.device_stack.Sputtering"
                        }
                    ]
                },
                "m_def": "perovskite_solar_cell_database.schema_packages.tandem.device_stack.GeneralLayer"
            },
            {
                "layer_index": 6,
                "functionality": "front contact",
                "device_subset": 1,
                "name": "Ag-grid",
                "components": [
                    {
                        "name": "Ag-grid",
                        "functionality": "majority phase"
                    }
                ],
                "m_def": "perovskite_solar_cell_database.schema_packages.tandem.device_stack.GeneralLayer"
            },
            {
                "layer_index": 7,
                "functionality": "anti reflection",
                "device_subset": 1,
                "name": "MgF2",
                "components": [
                    {
                        "name": "MgF2",
                        "functionality": "majority phase"
                    }
                ],
                "m_def": "perovskite_solar_cell_database.schema_packages.tandem.device_stack.GeneralLayer"
            },
            {
                "layer_index": 8,
                "functionality": "air gap",
                "name": "Air",
                "components": [
                    {
                        "name": "Air",
                        "functionality": "majority phase"
                    }
                ],
                "m_def": "perovskite_solar_cell_database.schema_packages.tandem.device_stack.GeneralLayer"
            },
            {
                "layer_index": 9,
                "functionality": "back contact",
                "device_subset": 2,
                "name": "Au",
                "properties": {
                    "thickness": {
                        "value": 7.0
                    }
                },
                "components": [
                    {
                        "name": "Au",
                        "functionality": "majority phase"
                    }
                ],
                "deposition_procedure": {
                    "substrate_layer": "on upper layer",
                    "steps": [
                        {
                            "method": "Evaporation",
                            "m_def": "perovskite_solar_cell_database.schema_packages.tandem.device_stack.Evaporation"
                        }
                    ]
                },
                "m_def": "perovskite_solar_cell_database.schema_packages.tandem.device_stack.GeneralLayer"
            },
            {
                "layer_index": 10,
                "functionality": "back contact",
                "device_subset": 2,
                "name": "Cu",
                "properties": {
                    "thickness": {
                        "value": 1.0
                    }
                },
                "components": [
                    {
                        "name": "Cu",
                        "functionality": "majority phase"
                    }
                ],
                "deposition_procedure": {
                    "substrate_layer": "on upper layer",
                    "steps": [
                        {
                            "method": "Evaporation",
                            "m_def": "perovskite_solar_cell_database.schema_packages.tandem.device_stack.Evaporation"
                        }
                    ]
                },
                "m_def": "perovskite_solar_cell_database.schema_packages.tandem.device_stack.GeneralLayer"
            },
            {
                "layer_index": 11,
                "functionality": "electron transport layer",
                "device_subset": 2,
                "name": "BCP",
                "properties": {
                    "thickness": {
                        "value": 8.0
                    }
                },
                "components": [
                    {
                        "name": "BCP",
                        "functionality": "majority phase"
                    }
                ],
                "deposition_procedure": {
                    "substrate_layer": "on upper layer",
                    "steps": [
                        {
                            "method": "Evaporation",
                            "m_def": "perovskite_solar_cell_database.schema_packages.tandem.device_stack.Evaporation"
                        }
                    ]
                },
                "m_def": "perovskite_solar_cell_database.schema_packages.tandem.device_stack.GeneralLayer"
            },
            {
                "layer_index": 12,
                "functionality": "electron transport layer",
                "device_subset": 2,
                "name": "C60",
                "properties": {
                    "thickness": {
                        "value": 20.0
                    }
                },
                "components": [
                    {
                        "name": "C60",
                        "functionality": "majority phase"
                    }
                ],
                "deposition_procedure": {
                    "substrate_layer": "on upper layer",
                    "steps": [
                        {
                            "method": "Evaporation",
                            "m_def": "perovskite_solar_cell_database.schema_packages.tandem.device_stack.Evaporation"
                        }
                    ]
                },
                "m_def": "perovskite_solar_cell_database.schema_packages.tandem.device_stack.GeneralLayer"
            },
            {
                "layer_index": 13,
                "functionality": "electron transport layer",
                "device_subset": 2,
                "name": "PCBM-60",
                "components": [
                    {
                        "name": "PCBM-60",
                        "functionality": "majority phase"
                    }
                ],
                "deposition_procedure": {
                    "substrate_layer": "on upper layer",
                    "steps": [
                        {
                            "method": "SpinCoating",
                            "m_def": "perovskite_solar_cell_database.schema_packages.tandem.device_stack.SpinCoating"
                        }
                    ]
                },
                "m_def": "perovskite_solar_cell_database.schema_packages.tandem.device_stack.GeneralLayer"
            },
            {
                "layer_index": 14,
                "functionality": "photoabsorber",
                "device_subset": 2,
                "name": "Perovskite",
                "properties": {
                    "crystallinity": {
                        "value": "polycrystalline"
                    },
                    "thickness": {
                        "value": 500.0
                    },
                    "band_gap": {
                        "value": 1.55,
                        "graded": false
                    }
                },
                "deposition_procedure": {
                    "substrate_layer": "on upper layer",
                    "antisolvent": true,
                    "duration": 10.0,
                    "steps": [
                        {
                            "method": "SpinCoating",
                            "solution": {
                                "components": [
                                    {
                                        "name": "DMF"
                                    },
                                    {
                                        "name": "DMSO"
                                    }
                                ]
                            },
                            "m_def": "perovskite_solar_cell_database.schema_packages.tandem.device_stack.SpinCoating"
                        },
                        {
                            "method": "Heating",
                            "temperature_segments": [
                                {
                                    "temperature_end": 100.0,
                                    "time_of_segment": 10.0
                                }
                            ],
                            "m_def": "perovskite_solar_cell_database.schema_packages.tandem.device_stack.Heating"
                        }
                    ]
                },
                "m_def": "perovskite_solar_cell_database.schema_packages.tandem.device_stack.Photoabsorber_Perovskite",
                "has_a_2D_perovskite_capping_layer": false,
                "lead_free": false,
                "inorganic": false,
                "composition": {
                    "band_gap": 1.55,
                    "sample_type": "Polycrystalline film",
                    "dimensionality": "3D",
                    "short_form": "MAPbI",
                    "long_form": "MAPbI3",
                    "ions_a_site": [
                        {
                            "ion": "MA",
                            "coefficient": 1.0,
                            "molecular_formula": "CH6N+",
                            "smile": "C[NH3+]",
                            "common_name": "Methylammonium",
                            "iupac_name": "methylazanium",
                            "cas_number": "17000-00-9",
                            "source_compound_smile": "CN",
                            "source_compound_iupac_name": "methanamine",
                            "source_compound_cas_number": "74-89-5",
                            "abbreviation": "MA"
                        }
                    ],
                    "ions_b_site": [
                        {
                            "ion": "Pb",
                            "coefficient": 1.0,
                            "molecular_formula": "Pb2+",
                            "smile": "[Pb+2]",
                            "common_name": "Lead",
                            "iupac_name": "lead(2+)",
                            "cas_number": "14280-50-3",
                            "source_compound_smile": "[Pb]",
                            "source_compound_iupac_name": "Lead",
                            "source_compound_cas_number": "7439-92-1",
                            "abbreviation": "Pb"
                        }
                    ],
                    "ions_x_site": [
                        {
                            "ion": "I",
                            "coefficient": 3.0,
                            "molecular_formula": "I-",
                            "smile": "[I-]",
                            "common_name": "Iodide",
                            "iupac_name": "Iodide",
                            "cas_number": "20461-54-5",
                            "source_compound_smile": "II",
                            "source_compound_iupac_name": "molecular iodine",
                            "source_compound_cas_number": "7553-56-2",
                            "abbreviation": "I"
                        }
                    ]
                }
            },
            {
                "layer_index": 15,
                "functionality": "hole transport layer",
                "device_subset": 2,
                "name": "PTAA",
                "components": [
                    {
                        "name": "PTAA",
                        "functionality": "majority phase"
                    }
                ],
                "deposition_procedure": {
                    "substrate_layer": "on upper layer",
                    "steps": [
                        {
                            "method": "SpinCoating",
                            "m_def": "perovskite_solar_cell_database.schema_packages.tandem.device_stack.SpinCoating"
                        }
                    ]
                },
                "m_def": "perovskite_solar_cell_database.schema_packages.tandem.device_stack.GeneralLayer"
            },
            {
                "layer_index": 16,
                "functionality": "front contact",
                "device_subset": 2,
                "name": "ITO",
                "components": [
                    {
                        "name": "ITO",
                        "functionality": "majority phase"
                    }
                ],
                "m_def": "perovskite_solar_cell_database.schema_packages.tandem.device_stack.GeneralLayer"
            },
            {
                "layer_index": 17,
                "functionality": "substrate",
                "device_subset": 2,
                "name": "SLG",
                "components": [
                    {
                        "name": "SLG",
                        "functionality": "majority phase"
                    }
                ],
                "m_def": "perovskite_solar_cell_database.schema_packages.tandem.device_stack.GeneralLayer"
            }
        ],
        "measurements": {
            "jv": [
                {
                    "certified": false,
                    "preconditioned": true,
                    "device_subset": 0,
                    "measurement_conditions": {
                        "scan_speed": 0.1,
                        "scan_direction": "reversed"
                    },
                    "illumination": {
                        "intensity": 100.0,
                        "mask": false
                    },
                    "light_source": {
                        "spectrum": "AM1.5",
                        "light_source": "Solar simulator unspecified",
                        "light_source_model": "Oriel 67005"
                    },
                    "light_regime": "standard light",
                    "results": {
                        "power_conversion_efficiency": 23.0
                    },
                    "preconditioned_conditions": {
                        "potential": 0.87
                    },
                    "environmental_conditions": {
                        "atmosphere": "N2"
                    }
                },
                {
                    "device_subset": 1,
                    "measurement_conditions": {
                        "scan_speed": 0.1
                    },
                    "illumination": {
                        "intensity": 100.0,
                        "mask": false
                    },
                    "light_source": {
                        "spectrum": "AM1.5",
                        "light_source": "Solar simulator unspecified",
                        "light_source_model": "Oriel 67005"
                    },
                    "light_regime": "standard light",
                    "results": {
                        "short_circuit_current_density": 20.6,
                        "open_circuit_voltage": 1.08,
                        "fill_factor": 0.741,
                        "power_conversion_efficiency": 16.5
                    }
                },
                {
                    "device_subset": 2,
                    "measurement_conditions": {
                        "scan_speed": 0.1
                    },
                    "illumination": {
                        "intensity": 100.0,
                        "mask": false
                    },
                    "light_source": {
                        "spectrum": "AM1.5",
                        "light_source": "Solar simulator unspecified",
                        "light_source_model": "Oriel 67005"
                    },
                    "light_regime": "standard light",
                    "results": {
                        "short_circuit_current_density": 39.0,
                        "open_circuit_voltage": 0.716,
                        "fill_factor": 0.759,
                        "power_conversion_efficiency": 21.2
                    }
                }
            ],
            "eqe": [
                {
                    "bias_light": true,
                    "bias_illumination": {
                        "intensity": 100.0
                    },
                    "device_subset": 1,
                    "results": {
                        "integrated_short_circuit_current_density": 19.7
                    }
                },
                {
                    "bias_light": true,
                    "bias_illumination": {
                        "intensity": 100.0
                    },
                    "device_subset": 2,
                    "results": {
                        "integrated_short_circuit_current_density": 38.0
                    }
                }
            ],
            "transmission": [
                {
                    "results": {
                        "average_transmission": 83.0
                    },
                    "device_subset": 2
                }
            ]
        }
    }
}
