Repository: Jesperkemist/PerovskiteTandemDatabase

## About The Project
This repo is associated to a paper with the title:
A FAIR Framework for Machine-Actionable Perovskite Tandem Solar Cell Data

## Resources
9.1 Online resources
1) Online documentation of the project, including a description of the structure of the data schema, and all defined modules
https://jesperkemist.github.io/PerovskiteTandemDatabase/

2) A PDF file describing the structure of the data schema, including all defined modules.
https://github.com/Jesperkemist/PerovskiteTandemDatabase/tree/main/module_descriptions

3) Example JSON files describing a representative perovskite tandem devices.

File: seed_dataset/Json_data_tandem_cell_initial_data_395.archive.json
{
    "data": {
        "m_def": "perovskite_solar_cell_database.schema_packages.tandem.schema.PerovskiteTandemSolarCell",
        "reference": {
            "publication_date": "2017-10-13T00:00:00",
            "journal": "Energy &amp; Environmental Science",
            "sample_id": "Champion device",
            "name_of_person_entering_the_data": "Klaus J\u00e4ger",
            "data_entered_by_author": false,
            "part_of_initial_dataset": true,
            "DOI_number": "10.1039/c7ee02288c",
            "publication_authors": [
                "Wu et al."
            ],
            "ID_temp": 395
        },
        "general": {
            "number_of_junctions": 2,
            "number_of_terminals": 2,
            "architecture": "Monolithic",
            "flexible": false,
            "semitransparent": false,
            "encapsulated": false,
            "active_area": 1.0,
            "photoabsorbers": [
                "Silicon",
                "Perovskite"
            ],
            "photoabsorbers_string": "Silicon-Perovskite",
            "photoabsorbers_bandgaps": [
                1.1,
                1.62
            ]
        },
        "key_performance_metrics": {
            "power_conversion_efficiency_stabilized": 22.5,
            "power_conversion_efficiency": 22.3,
            "short_circuit_current_density": 17.6,
            "open_circuit_voltage": 1.75,
            "fill_factor": 0.722
        },
        "device_stack": [
            {
                "layer_index": 1,
                "functionality": "back contact",
                "device_subset": 0,
                "name": "Al:Ag",
                "components": [
                    {
                        "name": "Al:Ag",
                        "functionality": "majority phase"
                    }
                ],
                "m_def": "perovskite_solar_cell_database.schema_packages.tandem.device_stack.GeneralLayer"
            },
            {
                "layer_index": 2,
                "functionality": "back contact",
                "device_subset": 0,
                "name": "SiN",
                "components": [
                    {
                        "name": "SiN",
                        "functionality": "majority phase"
                    }
                ],
                "m_def": "perovskite_solar_cell_database.schema_packages.tandem.device_stack.GeneralLayer"
            },
            {
                "layer_index": 3,
                "functionality": "middle contact",
                "device_subset": 0,
                "name": "Ag:Cr:Pd",
                "properties": {
                    "thickness": {
                        "value": 70.0
                    }
                },
                "components": [
                    {
                        "name": "Ag:Cr:Pd",
                        "functionality": "majority phase"
                    }
                ],
                "deposition_procedure": {
                    "substrate_layer": "on lower layer",
                    "steps": [
                        {
                            "method": "Evaporation",
                            "m_def": "perovskite_solar_cell_database.schema_packages.tandem.device_stack.Evaporation"
                        }
                    ]
                },
                "m_def": "perovskite_solar_cell_database.schema_packages.tandem.device_stack.GeneralLayer"
            },
            {
                "layer_index": 4,
                "functionality": "middle contact",
                "device_subset": 0,
                "name": "SiN",
                "components": [
                    {
                        "name": "SiN",
                        "functionality": "majority phase"
                    }
                ],
                "m_def": "perovskite_solar_cell_database.schema_packages.tandem.device_stack.GeneralLayer"
            },
            {
                "layer_index": 5,
                "functionality": "recombination layer",
                "device_subset": 0,
                "name": "ITO",
                "properties": {
                    "thickness": {
                        "value": 40.0
                    }
                },
                "components": [
                    {
                        "name": "ITO",
                        "functionality": "majority phase"
                    }
                ],
                "deposition_procedure": {
                    "substrate_layer": "on upper layer",
                    "steps": [
                        {
                            "method": "Sputtering",
                            "m_def": "perovskite_solar_cell_database.schema_packages.tandem.device_stack.Sputtering"
                        }
                    ]
                },
                "m_def": "perovskite_solar_cell_database.schema_packages.tandem.device_stack.GeneralLayer"
            },
            {
                "layer_index": 6,
                "functionality": "electron transport layer",
                "device_subset": 0,
                "name": "TiO2-c",
                "properties": {
                    "thickness": {
                        "value": 40.0
                    }
                },
                "components": [
                    {
                        "name": "TiO2-c",
                        "functionality": "majority phase"
                    }
                ],
                "deposition_procedure": {
                    "substrate_layer": "on upper layer",
                    "steps": [
                        {
                            "method": "SpinCoating",
                            "m_def": "perovskite_solar_cell_database.schema_packages.tandem.device_stack.SpinCoating"
                        }
                    ]
                },
                "m_def": "perovskite_solar_cell_database.schema_packages.tandem.device_stack.GeneralLayer"
            },
            {
                "layer_index": 7,
                "functionality": "electron transport layer",
                "device_subset": 0,
                "name": "TiO2-mp",
                "properties": {
                    "thickness": {
                        "value": 70.0
                    }
                },
                "components": [
                    {
                        "name": "TiO2-mp",
                        "functionality": "majority phase"
                    }
                ],
                "deposition_procedure": {
                    "substrate_layer": "on upper layer",
                    "steps": [
                        {
                            "method": "SpinCoating",
                            "m_def": "perovskite_solar_cell_database.schema_packages.tandem.device_stack.SpinCoating"
                        }
                    ]
                },
                "m_def": "perovskite_solar_cell_database.schema_packages.tandem.device_stack.GeneralLayer"
            },
            {
                "layer_index": 8,
                "functionality": "photoabsorber",
                "device_subset": 0,
                "name": "silicon",
                "properties": {
                    "thickness": {
                        "value": 350000.0
                    },
                    "band_gap": {
                        "value": 1.1,
                        "determined_by": "literature"
                    }
                },
                "m_def": "perovskite_solar_cell_database.schema_packages.tandem.device_stack.Photoabsorber_Silicon",
                "cell_type": "Homojunction",
                "type_of_silicon": "Float-zone",
                "doping_sequence": "Si(n)/Si(p)"
            },
            {
                "layer_index": 9,
                "functionality": "hole transport layer",
                "device_subset": 0,
                "name": "Spiro-MeOTAD",
                "properties": {
                    "thickness": {
                        "value": 100.0
                    }
                },
                "components": [
                    {
                        "name": "Spiro-MeOTAD",
                        "functionality": "majority phase"
                    }
                ],
                "deposition_procedure": {
                    "substrate_layer": "on upper layer",
                    "steps": [
                        {
                            "method": "SpinCoating",
                            "m_def": "perovskite_solar_cell_database.schema_packages.tandem.device_stack.SpinCoating"
                        }
                    ]
                },
                "m_def": "perovskite_solar_cell_database.schema_packages.tandem.device_stack.GeneralLayer"
            },
            {
                "layer_index": 10,
                "functionality": "front contact",
                "device_subset": 0,
                "name": "MoOx",
                "properties": {
                    "thickness": {
                        "value": 10.0
                    }
                },
                "components": [
                    {
                        "name": "MoOx",
                        "functionality": "majority phase"
                    }
                ],
                "deposition_procedure": {
                    "substrate_layer": "on upper layer",
                    "steps": [
                        {
                            "method": "Evaporation",
                            "m_def": "perovskite_solar_cell_database.schema_packages.tandem.device_stack.Evaporation"
                        }
                    ]
                },
                "m_def": "perovskite_solar_cell_database.schema_packages.tandem.device_stack.GeneralLayer"
            },
            {
                "layer_index": 11,
                "functionality": "front contact",
                "device_subset": 0,
                "name": "IZO",
                "properties": {
                    "thickness": {
                        "value": 40.0
                    }
                },
                "components": [
                    {
                        "name": "IZO",
                        "functionality": "majority phase"
                    }
                ],
                "deposition_procedure": {
                    "substrate_layer": "on upper layer",
                    "steps": [
                        {
                            "method": "Sputtering",
                            "m_def": "perovskite_solar_cell_database.schema_packages.tandem.device_stack.Sputtering"
                        }
                    ]
                },
                "m_def": "perovskite_solar_cell_database.schema_packages.tandem.device_stack.GeneralLayer"
            },
            {
                "layer_index": 12,
                "functionality": "front contact",
                "device_subset": 0,
                "name": "Au-grid",
                "properties": {
                    "thickness": {
                        "value": 120.0
                    }
                },
                "components": [
                    {
                        "name": "Au-grid",
                        "functionality": "majority phase"
                    }
                ],
                "deposition_procedure": {
                    "substrate_layer": "on upper layer",
                    "steps": [
                        {
                            "method": "Evaporation",
                            "m_def": "perovskite_solar_cell_database.schema_packages.tandem.device_stack.Evaporation"
                        }
                    ]
                },
                "m_def": "perovskite_solar_cell_database.schema_packages.tandem.device_stack.GeneralLayer"
            },
            {
                "layer_index": 13,
                "functionality": "anti reflection",
                "device_subset": 0,
                "name": "Silicone",
                "properties": {
                    "thickness": {
                        "value": 450000.0
                    }
                },
                "components": [
                    {
                        "name": "Silicone",
                        "functionality": "majority phase"
                    }
                ],
                "m_def": "perovskite_solar_cell_database.schema_packages.tandem.device_stack.GeneralLayer"
            }
        ],
        "measurements": {
            "jv": [
                {
                    "certified": false,
                    "device_subset": 0,
                    "measurement_conditions": {
                        "scan_speed": 50.0
                    },
                    "illumination": {
                        "intensity": 100.0,
                        "mask": false
                    },
                    "light_source": {
                        "spectrum": "AM1.5"
                    },
                    "light_regime": "standard light",
                    "results": {
                        "short_circuit_current_density": 17.6,
                        "open_circuit_voltage": 1.75,
                        "fill_factor": 0.722,
                        "power_conversion_efficiency": 22.3
                    },
                    "environmental_conditions": {
                        "atmosphere": "N2",
                        "ambient_temperature": 25.0
                    }
                }
            ],
            "stabilized_performance": [
                {
                    "light_regime": "standard light",
                    "device_subset": 0,
                    "results": {
                        "power_conversion_efficiency": 22.5,
                        "maximum_power_point_voltage": 1.4
                    }
                }
            ],
            "eqe": [
                {
                    "device_subset": 0,
                    "results": {
                        "integrated_short_circuit_current_density": 17.6
                    }
                }
            ]
        }
    }
}

File: seed_dataset/Json_data_tandem_cell_initial_data_396.archive.json
{
    "data": {
        "m_def": "perovskite_solar_cell_database.schema_packages.tandem.schema.PerovskiteTandemSolarCell",
        "reference": {
            "publication_date": "2016-11-04T00:00:00",
            "journal": "Advanced Energy Materials",
            "sample_id": "Tandem cell",
            "free_text_comment": "In-doped TiOx ETLs. Reported reverse and forward values for perovskite top cell only (Si values reported in sub cell data)",
            "name_of_person_entering_the_data": "Klaus J\u00e4ger",
            "data_entered_by_author": false,
            "part_of_initial_dataset": true,
            "DOI_number": "10.1002/aenm.201601768",
            "publication_authors": [
                "Peng et al."
            ],
            "ID_temp": 396
        },
        "general": {
            "number_of_junctions": 2,
            "number_of_terminals": 4,
            "architecture": "Stacked",
            "flexible": false,
            "semitransparent": false,
            "encapsulated": false,
            "active_area": 0.36,
            "photoabsorbers": [
                "Silicon",
                "Perovskite"
            ],
            "photoabsorbers_string": "Silicon-Perovskite",
            "photoabsorbers_bandgaps": [
                1.1,
                1.62
            ]
        },
        "key_performance_metrics": {
            "power_conversion_efficiency_stabilized": 24.5
        },
        "device_stack": [
            {
                "layer_index": 1,
                "functionality": "photoabsorber",
                "device_subset": 1,
                "name": "silicon",
                "properties": {
                    "thickness": {
                        "value": 230000.0
                    },
                    "band_gap": {
                        "value": 1.1,
                        "determined_by": "literature"
                    }
                },
                "m_def": "perovskite_solar_cell_database.schema_packages.tandem.device_stack.Photoabsorber_Silicon",
                "cell_type": "IBC",
                "type_of_silicon": "CZ",
                "doping_sequence": "Si(p)/Si(n)"
            },
            {
                "layer_index": 2,
                "functionality": "air gap",
                "name": "Air",
                "components": [
                    {
                        "name": "Air",
                        "functionality": "majority phase"
                    }
                ],
                "m_def": "perovskite_solar_cell_database.schema_packages.tandem.device_stack.GeneralLayer"
            },
            {
                "layer_index": 3,
                "functionality": "substrate",
                "device_subset": 2,
                "name": "SLG",
                "components": [
                    {
                        "name": "SLG",
                        "functionality": "majority phase"
                    }
                ],
                "m_def": "perovskite_solar_cell_database.schema_packages.tandem.device_stack.GeneralLayer"
            },
            {
                "layer_index": 4,
                "functionality": "back contact",
                "device_subset": 2,
                "name": "ITO",
                "properties": {
                    "thickness": {
                        "value": 140.0
                    }
                },
                "components": [
                    {
                        "name": "ITO",
                        "functionality": "majority phase"
                    }
                ],
                "m_def": "perovskite_solar_cell_database.schema_packages.tandem.device_stack.GeneralLayer"
            },
            {
                "layer_index": 5,
                "functionality": "electron transport layer",
                "device_subset": 2,
                "name": "TiO2-c",
                "properties": {
                    "thickness": {
                        "value": 50.0
                    }
                },
                "components": [
                    {
                        "name": "TiO2-c",
                        "functionality": "majority phase"
                    }
                ],
                "deposition_procedure": {
                    "substrate_layer": "on lower layer",
                    "steps": [
                        {
                            "method": "SpinCoating",
                            "m_def": "perovskite_solar_cell_database.schema_packages.tandem.device_stack.SpinCoating"
                        }
                    ]
                },
                "m_def": "perovskite_solar_cell_database.schema_packages.tandem.device_stack.GeneralLayer"
            },
            {
                "layer_index": 6,
                "functionality": "electron transport layer",
                "device_subset": 2,
                "name": "TiO2-mp",
                "properties": {
                    "thickness": {
                        "value": 80.0
                    }
                },
                "components": [
                    {
                        "name": "TiO2-mp",
                        "functionality": "majority phase"
                    }
                ],
                "deposition_procedure": {
                    "substrate_layer": "on lower layer",
                    "steps": [
                        {
                            "method": "SpinCoating",
                            "m_def": "perovskite_solar_cell_database.schema_packages.tandem.device_stack.SpinCoating"
                        }
                    ]
                },
                "m_def": "perovskite_solar_cell_database.schema_packages.tandem.device_stack.GeneralLayer"
            },
            {
                "layer_index": 7,
                "functionality": "photoabsorber",
                "device_subset": 2,
                "name": "Perovskite",
                "properties": {
                    "crystallinity": {
                        "value": "polycrystalline"
                    },
                    "thickness": {
                        "value": 450.0
                    },
                    "band_gap": {
                        "value": 1.62,
                        "graded": false,
                        "determined_by": "literature"
                    }
                },
                "deposition_procedure": {
                    "substrate_layer": "on lower layer",
                    "steps": [
                        {
                            "method": "SpinCoating",
                            "solution": {
                                "components": [
                                    {
                                        "name": "DMF"
                                    },
                                    {
                                        "name": "DMSO"
                                    }
                                ]
                            },
                            "m_def": "perovskite_solar_cell_database.schema_packages.tandem.device_stack.SpinCoating"
                        }
                    ]
                },
                "m_def": "perovskite_solar_cell_database.schema_packages.tandem.device_stack.Photoabsorber_Perovskite",
                "has_a_2D_perovskite_capping_layer": false,
                "lead_free": false,
                "inorganic": false,
                "composition": {
                    "band_gap": 1.62,
                    "sample_type": "Polycrystalline film",
                    "dimensionality": "3D",
                    "short_form": "CsFAMAPbBrI",
                    "long_form": "Cs0.05FA0.7885MA0.1615PbBr0.51I2.49",
                    "ions_a_site": [
                        {
                            "ion": "Cs",
                            "coefficient": 0.05,
                            "molecular_formula": "Cs+",
                            "smile": "[Cs+]",
                            "common_name": "Cesium ion",
                            "iupac_name": "Cesium(1+)",
                            "cas_number": "18459-37-5",
                            "source_compound_smile": "[Cs]",
                            "source_compound_iupac_name": "Cesium",
                            "source_compound_cas_number": "7440-46-2",
                            "abbreviation": "Cs"
                        },
                        {
                            "ion": "FA",
                            "coefficient": 0.7885,
                            "molecular_formula": "CH5N2+",
                            "smile": "C(=[NH2+])N",
                            "common_name": "Formamidinium",
                            "iupac_name": "aminomethylideneazanium",
                            "cas_number": "nan",
                            "source_compound_smile": "C(=N)N",
                            "source_compound_iupac_name": "methanimidamide",
                            "source_compound_cas_number": "463-52-5",
                            "abbreviation": "FA"
                        },
                        {
                            "ion": "MA",
                            "coefficient": 0.1615,
                            "molecular_formula": "CH6N+",
                            "smile": "C[NH3+]",
                            "common_name": "Methylammonium",
                            "iupac_name": "methylazanium",
                            "cas_number": "17000-00-9",
                            "source_compound_smile": "CN",
                            "source_compound_iupac_name": "methanamine",
                            "source_compound_cas_number": "74-89-5",
                            "abbreviation": "MA"
                        }
                    ],
                    "ions_b_site": [
                        {
                            "ion": "Pb",
                            "coefficient": 1.0,
                            "molecular_formula": "Pb2+",
                            "smile": "[Pb+2]",
                            "common_name": "Lead",
                            "iupac_name": "lead(2+)",
                            "cas_number": "14280-50-3",
                            "source_compound_smile": "[Pb]",
                            "source_compound_iupac_name": "Lead",
                            "source_compound_cas_number": "7439-92-1",
                            "abbreviation": "Pb"
                        }
                    ],
                    "ions_x_site": [
                        {
                            "ion": "Br",
                            "coefficient": 0.51,
                            "molecular_formula": "Br-",
                            "smile": "[Br-]",
                            "common_name": "Bromide",
                            "iupac_name": "Bromide",
                            "cas_number": "24959-67-9",
                            "source_compound_smile": "BrBr",
                            "source_compound_iupac_name": "molecular bromine",
                            "source_compound_cas_number": "7726-95-6",
                            "abbreviation": "Br"
                        },
                        {
                            "ion": "I",
                            "coefficient": 2.49,
                            "molecular_formula": "I-",
                            "smile": "[I-]",
                            "common_name": "Iodide",
                            "iupac_name": "Iodide",
                            "cas_number": "20461-54-5",
                            "source_compound_smile": "II",
                            "source_compound_iupac_name": "molecular iodine",
                            "source_compound_cas_number": "7553-56-2",
                            "abbreviation": "I"
                        }
                    ]
                }
            },
            {
                "layer_index": 8,
                "functionality": "hole transport layer",
                "device_subset": 2,
                "name": "Spiro-MeOTAD",
                "properties": {
                    "thickness": {
                        "value": 180.0
                    }
                },
                "components": [
                    {
                        "name": "Spiro-MeOTAD",
                        "functionality": "majority phase"
                    }
                ],
                "deposition_procedure": {
                    "substrate_layer": "on lower layer",
                    "steps": [
                        {
                            "method": "SpinCoating",
                            "m_def": "perovskite_solar_cell_database.schema_packages.tandem.device_stack.SpinCoating"
                        }
                    ]
                },
                "m_def": "perovskite_solar_cell_database.schema_packages.tandem.device_stack.GeneralLayer"
            },
            {
                "layer_index": 9,
                "functionality": "front contact",
                "device_subset": 2,
                "name": "MoO3",
                "properties": {
                    "thickness": {
                        "value": 13.0
                    }
                },
                "components": [
                    {
                        "name": "MoO3",
                        "functionality": "majority phase"
                    }
                ],
                "deposition_procedure": {
                    "substrate_layer": "on lower layer",
                    "steps": [
                        {
                            "method": "Evaporation",
                            "m_def": "perovskite_solar_cell_database.schema_packages.tandem.device_stack.Evaporation"
                        }
                    ]
                },
                "m_def": "perovskite_solar_cell_database.schema_packages.tandem.device_stack.GeneralLayer"
            },
            {
                "layer_index": 10,
                "functionality": "front contact",
                "device_subset": 2,
                "name": "ITO",
                "properties": {
                    "thickness": {
                        "value": 40.0
                    }
                },
                "components": [
                    {
                        "name": "ITO",
                        "functionality": "majority phase"
                    }
                ],
                "deposition_procedure": {
                    "substrate_layer": "on lower layer",
                    "steps": [
                        {
                            "method": "Sputtering",
                            "m_def": "perovskite_solar_cell_database.schema_packages.tandem.device_stack.Sputtering"
                        }
                    ]
                },
                "m_def": "perovskite_solar_cell_database.schema_packages.tandem.device_stack.GeneralLayer"
            },
            {
                "layer_index": 11,
                "functionality": "front contact",
                "device_subset": 2,
                "name": "Au-grid",
                "properties": {
                    "thickness": {
                        "value": 180.0
                    }
                },
                "components": [
                    {
                        "name": "Au-grid",
                        "functionality": "majority phase"
                    }
                ],
                "deposition_procedure": {
                    "substrate_layer": "on lower layer",
                    "steps": [
                        {
                            "method": "Evaporation",
                            "m_def": "perovskite_solar_cell_database.schema_packages.tandem.device_stack.Evaporation"
                        }
                    ]
                },
                "m_def": "perovskite_solar_cell_database.schema_packages.tandem.device_stack.GeneralLayer"
            }
        ],
        "measurements": {
            "jv": [
                {
                    "device_subset": 1,
                    "measurement_conditions": {
                        "scan_speed": 50.0
                    },
                    "illumination": {
                        "intensity": 100.0,
                        "mask": false
                    },
                    "light_source": {
                        "spectrum": "AM1.5"
                    },
                    "light_regime": "standard light",
                    "results": {
                        "short_circuit_current_density": 41.0,
                        "open_circuit_voltage": 0.72,
                        "fill_factor": 0.813,
                        "power_conversion_efficiency": 24.0
                    }
                },
                {
                    "device_subset": 2,
                    "measurement_conditions": {
                        "scan_speed": 50.0
                    },
                    "illumination": {
                        "intensity": 100.0,
                        "mask": false
                    },
                    "light_source": {
                        "spectrum": "AM1.5"
                    },
                    "light_regime": "standard light",
                    "results": {
                        "short_circuit_current_density": 21.5,
                        "open_circuit_voltage": 1.1,
                        "fill_factor": 0.735,
                        "power_conversion_efficiency": 17.4
                    }
                }
            ],
            "stabilized_performance": [
                {
                    "light_regime": "standard light",
                    "device_subset": 0,
                    "results": {
                        "power_conversion_efficiency": 24.5
                    }
                }
            ]
        }
    }
}

File: seed_dataset/Json_data_tandem_cell_initial_data_397.archive.json
{
    "data": {
        "m_def": "perovskite_solar_cell_database.schema_packages.tandem.schema.PerovskiteTandemSolarCell",
        "reference": {
            "publication_date": "2016-08-29T00:00:00",
            "journal": "IEEE Journal of Photovoltaics",
            "sample_id": "Reflective tandem cell",
            "free_text_comment": "Spectral splitting tandem solar cell",
            "name_of_person_entering_the_data": "Klaus J\u00e4ger",
            "data_entered_by_author": false,
            "part_of_initial_dataset": true,
            "DOI_number": "10.1109/JPHOTOV.2016.2600344",
            "publication_authors": [
                "Duong et al."
            ],
            "ID_temp": 397
        },
        "general": {
            "number_of_junctions": 2,
            "number_of_terminals": 4,
            "architecture": "Wide bandgap cell used as reflector",
            "flexible": false,
            "semitransparent": false,
            "encapsulated": false,
            "active_area": 0.09,
            "photoabsorbers": [
                "Silicon",
                "Perovskite"
            ],
            "photoabsorbers_string": "Silicon-Perovskite",
            "photoabsorbers_bandgaps": [
                1.1,
                1.55
            ]
        },
        "key_performance_metrics": {
            "power_conversion_efficiency": 23.1
        },
        "device_stack": [
            {
                "layer_index": 1,
                "functionality": "photoabsorber",
                "device_subset": 1,
                "name": "silicon",
                "properties": {
                    "thickness": {
                        "value": 230000.0
                    },
                    "band_gap": {
                        "value": 1.1,
                        "determined_by": "literature"
                    }
                },
                "m_def": "perovskite_solar_cell_database.schema_packages.tandem.device_stack.Photoabsorber_Silicon",
                "cell_type": "IBC",
                "type_of_silicon": "CZ",
                "doping_sequence": "Si(p)/Si(n)"
            },
            {
                "layer_index": 2,
                "functionality": "air gap",
                "name": "Air",
                "components": [
                    {
                        "name": "Air",
                        "functionality": "majority phase"
                    }
                ],
                "m_def": "perovskite_solar_cell_database.schema_packages.tandem.device_stack.GeneralLayer"
            },
            {
                "layer_index": 3,
                "functionality": "back contact",
                "device_subset": 2,
                "name": "Au-grid",
                "properties": {
                    "thickness": {
                        "value": 150.0
                    }
                },
                "components": [
                    {
                        "name": "Au-grid",
                        "functionality": "majority phase"
                    }
                ],
                "deposition_procedure": {
                    "substrate_layer": "on upper layer",
                    "steps": [
                        {
                            "method": "Evaporation",
                            "m_def": "perovskite_solar_cell_database.schema_packages.tandem.device_stack.Evaporation"
                        }
                    ]
                },
                "m_def": "perovskite_solar_cell_database.schema_packages.tandem.device_stack.GeneralLayer"
            },
            {
                "layer_index": 4,
                "functionality": "hole transport layer",
                "device_subset": 2,
                "name": "Spiro-MeOTAD",
                "properties": {
                    "thickness": {
                        "value": 200.0
                    }
                },
                "components": [
                    {
                        "name": "Spiro-MeOTAD",
                        "functionality": "majority phase"
                    }
                ],
                "deposition_procedure": {
                    "substrate_layer": "on upper layer",
                    "steps": [
                        {
                            "method": "SpinCoating",
                            "m_def": "perovskite_solar_cell_database.schema_packages.tandem.device_stack.SpinCoating"
                        }
                    ]
                },
                "m_def": "perovskite_solar_cell_database.schema_packages.tandem.device_stack.GeneralLayer"
            },
            {
                "layer_index": 5,
                "functionality": "photoabsorber",
                "device_subset": 2,
                "name": "Perovskite",
                "properties": {
                    "crystallinity": {
                        "value": "polycrystalline"
                    },
                    "thickness": {
                        "value": 180.0
                    },
                    "band_gap": {
                        "value": 1.55,
                        "graded": false,
                        "determined_by": "literature"
                    }
                },
                "deposition_procedure": {
                    "substrate_layer": "on upper layer",
                    "steps": [
                        {
                            "method": "SpinCoating",
                            "solution": {
                                "components": [
                                    {
                                        "name": "DMF"
                                    },
                                    {
                                        "name": "DMSO"
                                    }
                                ]
                            },
                            "m_def": "perovskite_solar_cell_database.schema_packages.tandem.device_stack.SpinCoating"
                        }
                    ]
                },
                "m_def": "perovskite_solar_cell_database.schema_packages.tandem.device_stack.Photoabsorber_Perovskite",
                "has_a_2D_perovskite_capping_layer": false,
                "lead_free": false,
                "inorganic": false,
                "composition": {
                    "band_gap": 1.55,
                    "sample_type": "Polycrystalline film",
                    "dimensionality": "3D",
                    "short_form": "MAPbI",
                    "long_form": "MAPbI3",
                    "ions_a_site": [
                        {
                            "ion": "MA",
                            "coefficient": 1.0,
                            "molecular_formula": "CH6N+",
                            "smile": "C[NH3+]",
                            "common_name": "Methylammonium",
                            "iupac_name": "methylazanium",
                            "cas_number": "17000-00-9",
                            "source_compound_smile": "CN",
                            "source_compound_iupac_name": "methanamine",
                            "source_compound_cas_number": "74-89-5",
                            "abbreviation": "MA"
                        }
                    ],
                    "ions_b_site": [
                        {
                            "ion": "Pb",
                            "coefficient": 1.0,
                            "molecular_formula": "Pb2+",
                            "smile": "[Pb+2]",
                            "common_name": "Lead",
                            "iupac_name": "lead(2+)",
                            "cas_number": "14280-50-3",
                            "source_compound_smile": "[Pb]",
                            "source_compound_iupac_name": "Lead",
                            "source_compound_cas_number": "7439-92-1",
                            "abbreviation": "Pb"
                        }
                    ],
                    "ions_x_site": [
                        {
                            "ion": "I",
                            "coefficient": 3.0,
                            "molecular_formula": "I-",
                            "smile": "[I-]",
                            "common_name": "Iodide",
                            "iupac_name": "Iodide",
                            "cas_number": "20461-54-5",
                            "source_compound_smile": "II",
                            "source_compound_iupac_name": "molecular iodine",
                            "source_compound_cas_number": "7553-56-2",
                            "abbreviation": "I"
                        }
                    ]
                }
            },
            {
                "layer_index": 6,
                "functionality": "electron transport layer",
                "device_subset": 2,
                "name": "TIO2-mp",
                "properties": {
                    "thickness": {
                        "value": 180.0
                    }
                },
                "components": [
                    {
                        "name": "TIO2-mp",
                        "functionality": "majority phase"
                    }
                ],
                "deposition_procedure": {
                    "substrate_layer": "on upper layer",
                    "steps": [
                        {
                            "method": "SpinCoating",
                            "m_def": "perovskite_solar_cell_database.schema_packages.tandem.device_stack.SpinCoating"
                        }
                    ]
                },
                "m_def": "perovskite_solar_cell_database.schema_packages.tandem.device_stack.GeneralLayer"
            },
            {
                "layer_index": 7,
                "functionality": "electron transport layer",
                "device_subset": 2,
                "name": "TiO2-c",
                "properties": {
                    "thickness": {
                        "value": 50.0
                    }
                },
                "components": [
                    {
                        "name": "TiO2-c",
                        "functionality": "majority phase"
                    }
                ],
                "deposition_procedure": {
                    "substrate_layer": "on upper layer",
                    "steps": [
                        {
                            "method": "AtomicLayerDeposition",
                            "m_def": "perovskite_solar_cell_database.schema_packages.tandem.device_stack.AtomicLayerDeposition"
                        }
                    ]
                },
                "m_def": "perovskite_solar_cell_database.schema_packages.tandem.device_stack.GeneralLayer"
            },
            {
                "layer_index": 8,
                "functionality": "back contact",
                "device_subset": 2,
                "name": "ITO",
                "properties": {
                    "thickness": {
                        "value": 90.0
                    }
                },
                "components": [
                    {
                        "name": "ITO",
                        "functionality": "majority phase"
                    }
                ],
                "deposition_procedure": {
                    "substrate_layer": "on upper layer",
                    "steps": [
                        {
                            "method": "Sputtering",
                            "m_def": "perovskite_solar_cell_database.schema_packages.tandem.device_stack.Sputtering"
                        }
                    ]
                },
                "m_def": "perovskite_solar_cell_database.schema_packages.tandem.device_stack.GeneralLayer"
            },
            {
                "layer_index": 9,
                "functionality": "substrate",
                "device_subset": 2,
                "name": "Quartz",
                "components": [
                    {
                        "name": "Quartz",
                        "functionality": "majority phase"
                    }
                ],
                "m_def": "perovskite_solar_cell_database.schema_packages.tandem.device_stack.GeneralLayer"
            }
        ],
        "measurements": {
            "jv": [
                {
                    "device_subset": 1,
                    "measurement_conditions": {
                        "scan_speed": 50.0
                    },
                    "illumination": {
                        "intensity": 100.0,
                        "mask": false
                    },
                    "light_source": {
                        "spectrum": "AM1.5"
                    },
                    "light_regime": "standard light",
                    "results": {
                        "short_circuit_current_density": 40.3,
                        "open_circuit_voltage": 0.697,
                        "fill_factor": 0.797,
                        "power_conversion_efficiency": 22.4
                    }
                },
                {
                    "device_subset": 2,
                    "measurement_conditions": {
                        "scan_speed": 50.0
                    },
                    "illumination": {
                        "intensity": 100.0,
                        "mask": false
                    },
                    "light_source": {
                        "spectrum": "AM1.5"
                    },
                    "light_regime": "standard light",
                    "results": {
                        "short_circuit_current_density": 22.1,
                        "open_circuit_voltage": 0.968,
                        "fill_factor": 0.654,
                        "power_conversion_efficiency": 14.0
                    }
                }
            ]
        }
    }
}
