Repository: Jesperkemist/PerovskiteTandemDatabase

## About The Project
This repo is associated to a paper with the title:
A FAIR Framework for Machine-Actionable Perovskite Tandem Solar Cell Data

## Resources
9.1 Online resources
1) Online documentation of the project, including a description of the structure of the data schema, and all defined modules
https://jesperkemist.github.io/PerovskiteTandemDatabase/

2) A PDF file describing the structure of the data schema, including all defined modules.
https://github.com/Jesperkemist/PerovskiteTandemDatabase/tree/main/module_descriptions

3) Example JSON files describing a representative perovskite tandem devices.

File: seed_dataset/Json_data_tandem_cell_initial_data_400.archive.json
{
    "data": {
        "m_def": "perovskite_solar_cell_database.schema_packages.tandem.schema.PerovskiteTandemSolarCell",
        "reference": {
            "publication_date": "2015-12-20T00:00:00",
            "journal": "The Journal of Physical Chemistry Letters",
            "sample_id": "Tandem cell 1.22 cm2 with ARF",
            "free_text_comment": "Monolithical pero-Si tandem cell",
            "name_of_person_entering_the_data": "Klaus J\u00e4ger",
            "data_entered_by_author": false,
            "part_of_initial_dataset": true,
            "DOI_number": "10.1021/acs.jpclett.5b02686",
            "publication_authors": [
                "Werner et al."
            ],
            "ID_temp": 400
        },
        "general": {
            "number_of_junctions": 2,
            "number_of_terminals": 2,
            "architecture": "Monolithic",
            "flexible": false,
            "semitransparent": false,
            "encapsulated": false,
            "active_area": 1.22,
            "photoabsorbers": [
                "Silicon",
                "Perovskite"
            ],
            "photoabsorbers_string": "Silicon-Perovskite",
            "photoabsorbers_bandgaps": [
                1.1,
                1.56
            ]
        },
        "key_performance_metrics": {
            "power_conversion_efficiency_stabilized": 19.2,
            "power_conversion_efficiency": 19.2,
            "short_circuit_current_density": 16.1,
            "open_circuit_voltage": 1.701,
            "fill_factor": 0.701
        },
        "device_stack": [
            {
                "layer_index": 1,
                "functionality": "back contact",
                "device_subset": 0,
                "name": "Ag",
                "components": [
                    {
                        "name": "Ag",
                        "functionality": "majority phase"
                    }
                ],
                "m_def": "perovskite_solar_cell_database.schema_packages.tandem.device_stack.GeneralLayer"
            },
            {
                "layer_index": 2,
                "functionality": "back contact",
                "device_subset": 0,
                "name": "ITO",
                "components": [
                    {
                        "name": "ITO",
                        "functionality": "majority phase"
                    }
                ],
                "m_def": "perovskite_solar_cell_database.schema_packages.tandem.device_stack.GeneralLayer"
            },
            {
                "layer_index": 3,
                "functionality": "photoabsorber",
                "device_subset": 0,
                "name": "silicon",
                "properties": {
                    "thickness": {
                        "value": 280000.0
                    },
                    "band_gap": {
                        "value": 1.1,
                        "determined_by": "literature"
                    }
                },
                "m_def": "perovskite_solar_cell_database.schema_packages.tandem.device_stack.Photoabsorber_Silicon",
                "cell_type": "HIT",
                "type_of_silicon": "Float-zone",
                "doping_sequence": "a-Si(n)/a-Si(i)/c-Si(n)/a-Si(i)/a-Si(p)"
            },
            {
                "layer_index": 4,
                "functionality": "recombination layer",
                "device_subset": 0,
                "name": "IZO",
                "properties": {
                    "thickness": {
                        "value": 40.0
                    }
                },
                "components": [
                    {
                        "name": "IZO",
                        "functionality": "majority phase"
                    }
                ],
                "deposition_procedure": {
                    "substrate_layer": "on lower layer",
                    "steps": [
                        {
                            "method": "Sputtering",
                            "m_def": "perovskite_solar_cell_database.schema_packages.tandem.device_stack.Sputtering"
                        }
                    ]
                },
                "m_def": "perovskite_solar_cell_database.schema_packages.tandem.device_stack.GeneralLayer"
            },
            {
                "layer_index": 5,
                "functionality": "electron transport layer",
                "device_subset": 0,
                "name": "PEIE",
                "components": [
                    {
                        "name": "PEIE",
                        "functionality": "majority phase"
                    }
                ],
                "deposition_procedure": {
                    "substrate_layer": "on lower layer",
                    "steps": [
                        {
                            "method": "SpinCoating",
                            "m_def": "perovskite_solar_cell_database.schema_packages.tandem.device_stack.SpinCoating"
                        }
                    ]
                },
                "m_def": "perovskite_solar_cell_database.schema_packages.tandem.device_stack.GeneralLayer"
            },
            {
                "layer_index": 6,
                "functionality": "electron transport layer",
                "device_subset": 0,
                "name": "PCBM-60",
                "properties": {
                    "thickness": {
                        "value": 20.0
                    }
                },
                "components": [
                    {
                        "name": "PCBM-60",
                        "functionality": "majority phase"
                    }
                ],
                "deposition_procedure": {
                    "substrate_layer": "on lower layer",
                    "steps": [
                        {
                            "method": "SpinCoating",
                            "m_def": "perovskite_solar_cell_database.schema_packages.tandem.device_stack.SpinCoating"
                        }
                    ]
                },
                "m_def": "perovskite_solar_cell_database.schema_packages.tandem.device_stack.GeneralLayer"
            },
            {
                "layer_index": 7,
                "functionality": "photoabsorber",
                "device_subset": 0,
                "name": "Perovskite",
                "properties": {
                    "crystallinity": {
                        "value": "polycrystalline"
                    },
                    "thickness": {
                        "value": 300.0
                    },
                    "band_gap": {
                        "value": 1.56,
                        "graded": false,
                        "determined_by": "literature"
                    }
                },
                "deposition_procedure": {
                    "substrate_layer": "on lower layer",
                    "steps": [
                        {
                            "method": "Evaporation",
                            "m_def": "perovskite_solar_cell_database.schema_packages.tandem.device_stack.Evaporation"
                        },
                        {
                            "method": "SpinCoating",
                            "solution": {
                                "components": [
                                    {
                                        "name": "IPA"
                                    }
                                ]
                            },
                            "m_def": "perovskite_solar_cell_database.schema_packages.tandem.device_stack.SpinCoating"
                        }
                    ]
                },
                "m_def": "perovskite_solar_cell_database.schema_packages.tandem.device_stack.Photoabsorber_Perovskite",
                "has_a_2D_perovskite_capping_layer": false,
                "lead_free": false,
                "inorganic": false,
                "composition": {
                    "band_gap": 1.56,
                    "sample_type": "Polycrystalline film",
                    "dimensionality": "3D",
                    "short_form": "MAPbI",
                    "long_form": "MAPbI3",
                    "ions_a_site": [
                        {
                            "ion": "MA",
                            "coefficient": 1.0,
                            "molecular_formula": "CH6N+",
                            "smile": "C[NH3+]",
                            "common_name": "Methylammonium",
                            "iupac_name": "methylazanium",
                            "cas_number": "17000-00-9",
                            "source_compound_smile": "CN",
                            "source_compound_iupac_name": "methanamine",
                            "source_compound_cas_number": "74-89-5",
                            "abbreviation": "MA"
                        }
                    ],
                    "ions_b_site": [
                        {
                            "ion": "Pb",
                            "coefficient": 1.0,
                            "molecular_formula": "Pb2+",
                            "smile": "[Pb+2]",
                            "common_name": "Lead",
                            "iupac_name": "lead(2+)",
                            "cas_number": "14280-50-3",
                            "source_compound_smile": "[Pb]",
                            "source_compound_iupac_name": "Lead",
                            "source_compound_cas_number": "7439-92-1",
                            "abbreviation": "Pb"
                        }
                    ],
                    "ions_x_site": [
                        {
                            "ion": "I",
                            "coefficient": 3.0,
                            "molecular_formula": "I-",
                            "smile": "[I-]",
                            "common_name": "Iodide",
                            "iupac_name": "Iodide",
                            "cas_number": "20461-54-5",
                            "source_compound_smile": "II",
                            "source_compound_iupac_name": "molecular iodine",
                            "source_compound_cas_number": "7553-56-2",
                            "abbreviation": "I"
                        }
                    ]
                }
            },
            {
                "layer_index": 8,
                "functionality": "hole transport layer",
                "device_subset": 0,
                "name": "Spiro-MeOTAD",
                "properties": {
                    "thickness": {
                        "value": 150.0
                    }
                },
                "components": [
                    {
                        "name": "Spiro-MeOTAD",
                        "functionality": "majority phase"
                    }
                ],
                "deposition_procedure": {
                    "substrate_layer": "on lower layer",
                    "steps": [
                        {
                            "method": "SpinCoating",
                            "m_def": "perovskite_solar_cell_database.schema_packages.tandem.device_stack.SpinCoating"
                        }
                    ]
                },
                "m_def": "perovskite_solar_cell_database.schema_packages.tandem.device_stack.GeneralLayer"
            },
            {
                "layer_index": 9,
                "functionality": "front contact",
                "device_subset": 0,
                "name": "MoOx",
                "properties": {
                    "thickness": {
                        "value": 10.0
                    }
                },
                "components": [
                    {
                        "name": "MoOx",
                        "functionality": "majority phase"
                    }
                ],
                "deposition_procedure": {
                    "substrate_layer": "on lower layer",
                    "steps": [
                        {
                            "method": "Evaporation",
                            "m_def": "perovskite_solar_cell_database.schema_packages.tandem.device_stack.Evaporation"
                        }
                    ]
                },
                "m_def": "perovskite_solar_cell_database.schema_packages.tandem.device_stack.GeneralLayer"
            },
            {
                "layer_index": 10,
                "functionality": "front contact",
                "device_subset": 0,
                "name": "ITO",
                "properties": {
                    "thickness": {
                        "value": 70.0
                    }
                },
                "components": [
                    {
                        "name": "ITO",
                        "functionality": "majority phase"
                    }
                ],
                "deposition_procedure": {
                    "substrate_layer": "on lower layer",
                    "steps": [
                        {
                            "method": "Sputtering",
                            "m_def": "perovskite_solar_cell_database.schema_packages.tandem.device_stack.Sputtering"
                        }
                    ]
                },
                "m_def": "perovskite_solar_cell_database.schema_packages.tandem.device_stack.GeneralLayer"
            },
            {
                "layer_index": 11,
                "functionality": "front contact",
                "device_subset": 0,
                "name": "IO:H",
                "properties": {
                    "thickness": {
                        "value": 40.0
                    }
                },
                "components": [
                    {
                        "name": "IO:H",
                        "functionality": "majority phase"
                    }
                ],
                "deposition_procedure": {
                    "substrate_layer": "on lower layer",
                    "steps": [
                        {
                            "method": "Sputtering",
                            "m_def": "perovskite_solar_cell_database.schema_packages.tandem.device_stack.Sputtering"
                        }
                    ]
                },
                "m_def": "perovskite_solar_cell_database.schema_packages.tandem.device_stack.GeneralLayer"
            },
            {
                "layer_index": 12,
                "functionality": "front contact",
                "device_subset": 0,
                "name": "Au-grid",
                "properties": {
                    "thickness": {
                        "value": 100.0
                    }
                },
                "components": [
                    {
                        "name": "Au-grid",
                        "functionality": "majority phase"
                    }
                ],
                "deposition_procedure": {
                    "substrate_layer": "on lower layer",
                    "steps": [
                        {
                            "method": "Evaporation",
                            "m_def": "perovskite_solar_cell_database.schema_packages.tandem.device_stack.Evaporation"
                        }
                    ]
                },
                "m_def": "perovskite_solar_cell_database.schema_packages.tandem.device_stack.GeneralLayer"
            },
            {
                "layer_index": 13,
                "functionality": "anti reflection",
                "device_subset": 0,
                "name": "A.R.C.",
                "components": [
                    {
                        "name": "A.R.C.",
                        "functionality": "majority phase"
                    }
                ],
                "m_def": "perovskite_solar_cell_database.schema_packages.tandem.device_stack.GeneralLayer"
            }
        ],
        "measurements": {
            "stabilized_performance": [
                {
                    "light_regime": "standard light",
                    "device_subset": 0,
                    "results": {
                        "power_conversion_efficiency": 19.2
                    }
                }
            ],
            "eqe": [
                {
                    "device_subset": 0,
                    "results": {
                        "integrated_short_circuit_current_density": 16.8
                    }
                }
            ]
        }
    }
}

File: seed_dataset/Json_data_tandem_cell_initial_data_401.archive.json
{
    "data": {
        "m_def": "perovskite_solar_cell_database.schema_packages.tandem.schema.PerovskiteTandemSolarCell",
        "reference": {
            "publication_date": "2015-12-20T00:00:00",
            "journal": "The Journal of Physical Chemistry Letters",
            "sample_id": "Tandem cell 0.17 cm2 without ARF",
            "free_text_comment": "Monolithical pero-Si tandem cell",
            "name_of_person_entering_the_data": "Klaus J\u00e4ger",
            "data_entered_by_author": false,
            "part_of_initial_dataset": true,
            "DOI_number": "10.1021/acs.jpclett.5b02686",
            "publication_authors": [
                "Werner et al."
            ],
            "ID_temp": 401
        },
        "general": {
            "number_of_junctions": 2,
            "number_of_terminals": 2,
            "architecture": "Monolithic",
            "flexible": false,
            "semitransparent": false,
            "encapsulated": false,
            "active_area": 0.17,
            "photoabsorbers": [
                "Silicon",
                "Perovskite"
            ],
            "photoabsorbers_string": "Silicon-Perovskite",
            "photoabsorbers_bandgaps": [
                1.1,
                1.56
            ]
        },
        "key_performance_metrics": {
            "power_conversion_efficiency": 17.4,
            "short_circuit_current_density": 13.6,
            "open_circuit_voltage": 1.668,
            "fill_factor": 0.767
        },
        "device_stack": [
            {
                "layer_index": 1,
                "functionality": "back contact",
                "device_subset": 0,
                "name": "Ag",
                "components": [
                    {
                        "name": "Ag",
                        "functionality": "majority phase"
                    }
                ],
                "m_def": "perovskite_solar_cell_database.schema_packages.tandem.device_stack.GeneralLayer"
            },
            {
                "layer_index": 2,
                "functionality": "back contact",
                "device_subset": 0,
                "name": "ITO",
                "components": [
                    {
                        "name": "ITO",
                        "functionality": "majority phase"
                    }
                ],
                "m_def": "perovskite_solar_cell_database.schema_packages.tandem.device_stack.GeneralLayer"
            },
            {
                "layer_index": 3,
                "functionality": "photoabsorber",
                "device_subset": 0,
                "name": "silicon",
                "properties": {
                    "thickness": {
                        "value": 280000.0
                    },
                    "band_gap": {
                        "value": 1.1,
                        "determined_by": "literature"
                    }
                },
                "m_def": "perovskite_solar_cell_database.schema_packages.tandem.device_stack.Photoabsorber_Silicon",
                "cell_type": "HIT",
                "type_of_silicon": "Float-zone",
                "doping_sequence": "a-Si(n)/a-Si(i)/c-Si(n)/a-Si(i)/a-Si(p)"
            },
            {
                "layer_index": 4,
                "functionality": "recombination layer",
                "device_subset": 0,
                "name": "IZO",
                "properties": {
                    "thickness": {
                        "value": 40.0
                    }
                },
                "components": [
                    {
                        "name": "IZO",
                        "functionality": "majority phase"
                    }
                ],
                "deposition_procedure": {
                    "substrate_layer": "on lower layer",
                    "steps": [
                        {
                            "method": "Sputtering",
                            "m_def": "perovskite_solar_cell_database.schema_packages.tandem.device_stack.Sputtering"
                        }
                    ]
                },
                "m_def": "perovskite_solar_cell_database.schema_packages.tandem.device_stack.GeneralLayer"
            },
            {
                "layer_index": 5,
                "functionality": "electron transport layer",
                "device_subset": 0,
                "name": "PEIE",
                "components": [
                    {
                        "name": "PEIE",
                        "functionality": "majority phase"
                    }
                ],
                "deposition_procedure": {
                    "substrate_layer": "on lower layer",
                    "steps": [
                        {
                            "method": "SpinCoating",
                            "m_def": "perovskite_solar_cell_database.schema_packages.tandem.device_stack.SpinCoating"
                        }
                    ]
                },
                "m_def": "perovskite_solar_cell_database.schema_packages.tandem.device_stack.GeneralLayer"
            },
            {
                "layer_index": 6,
                "functionality": "electron transport layer",
                "device_subset": 0,
                "name": "PCBM-60",
                "properties": {
                    "thickness": {
                        "value": 20.0
                    }
                },
                "components": [
                    {
                        "name": "PCBM-60",
                        "functionality": "majority phase"
                    }
                ],
                "deposition_procedure": {
                    "substrate_layer": "on lower layer",
                    "steps": [
                        {
                            "method": "SpinCoating",
                            "m_def": "perovskite_solar_cell_database.schema_packages.tandem.device_stack.SpinCoating"
                        }
                    ]
                },
                "m_def": "perovskite_solar_cell_database.schema_packages.tandem.device_stack.GeneralLayer"
            },
            {
                "layer_index": 7,
                "functionality": "photoabsorber",
                "device_subset": 0,
                "name": "Perovskite",
                "properties": {
                    "crystallinity": {
                        "value": "polycrystalline"
                    },
                    "thickness": {
                        "value": 300.0
                    },
                    "band_gap": {
                        "value": 1.56,
                        "graded": false,
                        "determined_by": "literature"
                    }
                },
                "deposition_procedure": {
                    "substrate_layer": "on lower layer",
                    "steps": [
                        {
                            "method": "Evaporation",
                            "m_def": "perovskite_solar_cell_database.schema_packages.tandem.device_stack.Evaporation"
                        },
                        {
                            "method": "SpinCoating",
                            "solution": {
                                "components": [
                                    {
                                        "name": "IPA"
                                    }
                                ]
                            },
                            "m_def": "perovskite_solar_cell_database.schema_packages.tandem.device_stack.SpinCoating"
                        }
                    ]
                },
                "m_def": "perovskite_solar_cell_database.schema_packages.tandem.device_stack.Photoabsorber_Perovskite",
                "has_a_2D_perovskite_capping_layer": false,
                "lead_free": false,
                "inorganic": false,
                "composition": {
                    "band_gap": 1.56,
                    "sample_type": "Polycrystalline film",
                    "dimensionality": "3D",
                    "short_form": "MAPbI",
                    "long_form": "MAPbI3",
                    "ions_a_site": [
                        {
                            "ion": "MA",
                            "coefficient": 1.0,
                            "molecular_formula": "CH6N+",
                            "smile": "C[NH3+]",
                            "common_name": "Methylammonium",
                            "iupac_name": "methylazanium",
                            "cas_number": "17000-00-9",
                            "source_compound_smile": "CN",
                            "source_compound_iupac_name": "methanamine",
                            "source_compound_cas_number": "74-89-5",
                            "abbreviation": "MA"
                        }
                    ],
                    "ions_b_site": [
                        {
                            "ion": "Pb",
                            "coefficient": 1.0,
                            "molecular_formula": "Pb2+",
                            "smile": "[Pb+2]",
                            "common_name": "Lead",
                            "iupac_name": "lead(2+)",
                            "cas_number": "14280-50-3",
                            "source_compound_smile": "[Pb]",
                            "source_compound_iupac_name": "Lead",
                            "source_compound_cas_number": "7439-92-1",
                            "abbreviation": "Pb"
                        }
                    ],
                    "ions_x_site": [
                        {
                            "ion": "I",
                            "coefficient": 3.0,
                            "molecular_formula": "I-",
                            "smile": "[I-]",
                            "common_name": "Iodide",
                            "iupac_name": "Iodide",
                            "cas_number": "20461-54-5",
                            "source_compound_smile": "II",
                            "source_compound_iupac_name": "molecular iodine",
                            "source_compound_cas_number": "7553-56-2",
                            "abbreviation": "I"
                        }
                    ]
                }
            },
            {
                "layer_index": 8,
                "functionality": "hole transport layer",
                "device_subset": 0,
                "name": "Spiro-MeOTAD",
                "properties": {
                    "thickness": {
                        "value": 150.0
                    }
                },
                "components": [
                    {
                        "name": "Spiro-MeOTAD",
                        "functionality": "majority phase"
                    }
                ],
                "deposition_procedure": {
                    "substrate_layer": "on lower layer",
                    "steps": [
                        {
                            "method": "SpinCoating",
                            "m_def": "perovskite_solar_cell_database.schema_packages.tandem.device_stack.SpinCoating"
                        }
                    ]
                },
                "m_def": "perovskite_solar_cell_database.schema_packages.tandem.device_stack.GeneralLayer"
            },
            {
                "layer_index": 9,
                "functionality": "front contact",
                "device_subset": 0,
                "name": "MoOx",
                "properties": {
                    "thickness": {
                        "value": 10.0
                    }
                },
                "components": [
                    {
                        "name": "MoOx",
                        "functionality": "majority phase"
                    }
                ],
                "deposition_procedure": {
                    "substrate_layer": "on lower layer",
                    "steps": [
                        {
                            "method": "Evaporation",
                            "m_def": "perovskite_solar_cell_database.schema_packages.tandem.device_stack.Evaporation"
                        }
                    ]
                },
                "m_def": "perovskite_solar_cell_database.schema_packages.tandem.device_stack.GeneralLayer"
            },
            {
                "layer_index": 10,
                "functionality": "front contact",
                "device_subset": 0,
                "name": "ITO",
                "properties": {
                    "thickness": {
                        "value": 70.0
                    }
                },
                "components": [
                    {
                        "name": "ITO",
                        "functionality": "majority phase"
                    }
                ],
                "deposition_procedure": {
                    "substrate_layer": "on lower layer",
                    "steps": [
                        {
                            "method": "Sputtering",
                            "m_def": "perovskite_solar_cell_database.schema_packages.tandem.device_stack.Sputtering"
                        }
                    ]
                },
                "m_def": "perovskite_solar_cell_database.schema_packages.tandem.device_stack.GeneralLayer"
            },
            {
                "layer_index": 11,
                "functionality": "front contact",
                "device_subset": 0,
                "name": "IO:H",
                "properties": {
                    "thickness": {
                        "value": 40.0
                    }
                },
                "components": [
                    {
                        "name": "IO:H",
                        "functionality": "majority phase"
                    }
                ],
                "deposition_procedure": {
                    "substrate_layer": "on lower layer",
                    "steps": [
                        {
                            "method": "Sputtering",
                            "m_def": "perovskite_solar_cell_database.schema_packages.tandem.device_stack.Sputtering"
                        }
                    ]
                },
                "m_def": "perovskite_solar_cell_database.schema_packages.tandem.device_stack.GeneralLayer"
            },
            {
                "layer_index": 12,
                "functionality": "front contact",
                "device_subset": 0,
                "name": "Au-grid",
                "properties": {
                    "thickness": {
                        "value": 100.0
                    }
                },
                "components": [
                    {
                        "name": "Au-grid",
                        "functionality": "majority phase"
                    }
                ],
                "deposition_procedure": {
                    "substrate_layer": "on lower layer",
                    "steps": [
                        {
                            "method": "Evaporation",
                            "m_def": "perovskite_solar_cell_database.schema_packages.tandem.device_stack.Evaporation"
                        }
                    ]
                },
                "m_def": "perovskite_solar_cell_database.schema_packages.tandem.device_stack.GeneralLayer"
            }
        ],
        "measurements": {
            "eqe": [
                {
                    "device_subset": 0,
                    "results": {
                        "integrated_short_circuit_current_density": 13.5
                    }
                }
            ]
        }
    }
}

File: seed_dataset/Json_data_tandem_cell_initial_data_402.archive.json
{
    "data": {
        "m_def": "perovskite_solar_cell_database.schema_packages.tandem.schema.PerovskiteTandemSolarCell",
        "reference": {
            "publication_date": "2015-12-20T00:00:00",
            "journal": "The Journal of Physical Chemistry Letters",
            "sample_id": "Tandem cell 0.17 cm2 with ARF",
            "free_text_comment": "Monolithical pero-Si tandem cell",
            "name_of_person_entering_the_data": "Klaus J\u00e4ger",
            "data_entered_by_author": false,
            "part_of_initial_dataset": true,
            "DOI_number": "10.1021/acs.jpclett.5b02686",
            "publication_authors": [
                "Werner et al."
            ],
            "ID_temp": 402
        },
        "general": {
            "number_of_junctions": 2,
            "number_of_terminals": 2,
            "architecture": "Monolithic",
            "flexible": false,
            "semitransparent": false,
            "encapsulated": false,
            "active_area": 0.17,
            "photoabsorbers": [
                "Silicon",
                "Perovskite"
            ],
            "photoabsorbers_string": "Silicon-Perovskite",
            "photoabsorbers_bandgaps": [
                1.1,
                1.56
            ]
        },
        "key_performance_metrics": {
            "power_conversion_efficiency_stabilized": 21.2,
            "power_conversion_efficiency": 20.9,
            "short_circuit_current_density": 15.9,
            "open_circuit_voltage": 1.69,
            "fill_factor": 0.776
        },
        "device_stack": [
            {
                "layer_index": 1,
                "functionality": "back contact",
                "device_subset": 0,
                "name": "Ag",
                "components": [
                    {
                        "name": "Ag",
                        "functionality": "majority phase"
                    }
                ],
                "m_def": "perovskite_solar_cell_database.schema_packages.tandem.device_stack.GeneralLayer"
            },
            {
                "layer_index": 2,
                "functionality": "back contact",
                "device_subset": 0,
                "name": "ITO",
                "components": [
                    {
                        "name": "ITO",
                        "functionality": "majority phase"
                    }
                ],
                "m_def": "perovskite_solar_cell_database.schema_packages.tandem.device_stack.GeneralLayer"
            },
            {
                "layer_index": 3,
                "functionality": "photoabsorber",
                "device_subset": 0,
                "name": "silicon",
                "properties": {
                    "thickness": {
                        "value": 280000.0
                    },
                    "band_gap": {
                        "value": 1.1,
                        "determined_by": "literature"
                    }
                },
                "m_def": "perovskite_solar_cell_database.schema_packages.tandem.device_stack.Photoabsorber_Silicon",
                "cell_type": "HIT",
                "type_of_silicon": "Float-zone",
                "doping_sequence": "a-Si(n)/a-Si(i)/c-Si(n)/a-Si(i)/a-Si(p)"
            },
            {
                "layer_index": 4,
                "functionality": "recombination layer",
                "device_subset": 0,
                "name": "IZO",
                "properties": {
                    "thickness": {
                        "value": 40.0
                    }
                },
                "components": [
                    {
                        "name": "IZO",
                        "functionality": "majority phase"
                    }
                ],
                "deposition_procedure": {
                    "substrate_layer": "on lower layer",
                    "steps": [
                        {
                            "method": "Sputtering",
                            "m_def": "perovskite_solar_cell_database.schema_packages.tandem.device_stack.Sputtering"
                        }
                    ]
                },
                "m_def": "perovskite_solar_cell_database.schema_packages.tandem.device_stack.GeneralLayer"
            },
            {
                "layer_index": 5,
                "functionality": "electron transport layer",
                "device_subset": 0,
                "name": "PEIE",
                "components": [
                    {
                        "name": "PEIE",
                        "functionality": "majority phase"
                    }
                ],
                "deposition_procedure": {
                    "substrate_layer": "on lower layer",
                    "steps": [
                        {
                            "method": "SpinCoating",
                            "m_def": "perovskite_solar_cell_database.schema_packages.tandem.device_stack.SpinCoating"
                        }
                    ]
                },
                "m_def": "perovskite_solar_cell_database.schema_packages.tandem.device_stack.GeneralLayer"
            },
            {
                "layer_index": 6,
                "functionality": "electron transport layer",
                "device_subset": 0,
                "name": "PCBM-60",
                "properties": {
                    "thickness": {
                        "value": 20.0
                    }
                },
                "components": [
                    {
                        "name": "PCBM-60",
                        "functionality": "majority phase"
                    }
                ],
                "deposition_procedure": {
                    "substrate_layer": "on lower layer",
                    "steps": [
                        {
                            "method": "SpinCoating",
                            "m_def": "perovskite_solar_cell_database.schema_packages.tandem.device_stack.SpinCoating"
                        }
                    ]
                },
                "m_def": "perovskite_solar_cell_database.schema_packages.tandem.device_stack.GeneralLayer"
            },
            {
                "layer_index": 7,
                "functionality": "photoabsorber",
                "device_subset": 0,
                "name": "Perovskite",
                "properties": {
                    "crystallinity": {
                        "value": "polycrystalline"
                    },
                    "thickness": {
                        "value": 300.0
                    },
                    "band_gap": {
                        "value": 1.56,
                        "graded": false,
                        "determined_by": "literature"
                    }
                },
                "deposition_procedure": {
                    "substrate_layer": "on lower layer",
                    "steps": [
                        {
                            "method": "Evaporation",
                            "m_def": "perovskite_solar_cell_database.schema_packages.tandem.device_stack.Evaporation"
                        },
                        {
                            "method": "SpinCoating",
                            "solution": {
                                "components": [
                                    {
                                        "name": "IPA"
                                    }
                                ]
                            },
                            "m_def": "perovskite_solar_cell_database.schema_packages.tandem.device_stack.SpinCoating"
                        }
                    ]
                },
                "m_def": "perovskite_solar_cell_database.schema_packages.tandem.device_stack.Photoabsorber_Perovskite",
                "has_a_2D_perovskite_capping_layer": false,
                "lead_free": false,
                "inorganic": false,
                "composition": {
                    "band_gap": 1.56,
                    "sample_type": "Polycrystalline film",
                    "dimensionality": "3D",
                    "short_form": "MAPbI",
                    "long_form": "MAPbI3",
                    "ions_a_site": [
                        {
                            "ion": "MA",
                            "coefficient": 1.0,
                            "molecular_formula": "CH6N+",
                            "smile": "C[NH3+]",
                            "common_name": "Methylammonium",
                            "iupac_name": "methylazanium",
                            "cas_number": "17000-00-9",
                            "source_compound_smile": "CN",
                            "source_compound_iupac_name": "methanamine",
                            "source_compound_cas_number": "74-89-5",
                            "abbreviation": "MA"
                        }
                    ],
                    "ions_b_site": [
                        {
                            "ion": "Pb",
                            "coefficient": 1.0,
                            "molecular_formula": "Pb2+",
                            "smile": "[Pb+2]",
                            "common_name": "Lead",
                            "iupac_name": "lead(2+)",
                            "cas_number": "14280-50-3",
                            "source_compound_smile": "[Pb]",
                            "source_compound_iupac_name": "Lead",
                            "source_compound_cas_number": "7439-92-1",
                            "abbreviation": "Pb"
                        }
                    ],
                    "ions_x_site": [
                        {
                            "ion": "I",
                            "coefficient": 3.0,
                            "molecular_formula": "I-",
                            "smile": "[I-]",
                            "common_name": "Iodide",
                            "iupac_name": "Iodide",
                            "cas_number": "20461-54-5",
                            "source_compound_smile": "II",
                            "source_compound_iupac_name": "molecular iodine",
                            "source_compound_cas_number": "7553-56-2",
                            "abbreviation": "I"
                        }
                    ]
                }
            },
            {
                "layer_index": 8,
                "functionality": "hole transport layer",
                "device_subset": 0,
                "name": "Spiro-MeOTAD",
                "properties": {
                    "thickness": {
                        "value": 150.0
                    }
                },
                "components": [
                    {
                        "name": "Spiro-MeOTAD",
                        "functionality": "majority phase"
                    }
                ],
                "deposition_procedure": {
                    "substrate_layer": "on lower layer",
                    "steps": [
                        {
                            "method": "SpinCoating",
                            "m_def": "perovskite_solar_cell_database.schema_packages.tandem.device_stack.SpinCoating"
                        }
                    ]
                },
                "m_def": "perovskite_solar_cell_database.schema_packages.tandem.device_stack.GeneralLayer"
            },
            {
                "layer_index": 9,
                "functionality": "front contact",
                "device_subset": 0,
                "name": "MoOx",
                "properties": {
                    "thickness": {
                        "value": 10.0
                    }
                },
                "components": [
                    {
                        "name": "MoOx",
                        "functionality": "majority phase"
                    }
                ],
                "deposition_procedure": {
                    "substrate_layer": "on lower layer",
                    "steps": [
                        {
                            "method": "Evaporation",
                            "m_def": "perovskite_solar_cell_database.schema_packages.tandem.device_stack.Evaporation"
                        }
                    ]
                },
                "m_def": "perovskite_solar_cell_database.schema_packages.tandem.device_stack.GeneralLayer"
            },
            {
                "layer_index": 10,
                "functionality": "front contact",
                "device_subset": 0,
                "name": "ITO",
                "properties": {
                    "thickness": {
                        "value": 70.0
                    }
                },
                "components": [
                    {
                        "name": "ITO",
                        "functionality": "majority phase"
                    }
                ],
                "deposition_procedure": {
                    "substrate_layer": "on lower layer",
                    "steps": [
                        {
                            "method": "Sputtering",
                            "m_def": "perovskite_solar_cell_database.schema_packages.tandem.device_stack.Sputtering"
                        }
                    ]
                },
                "m_def": "perovskite_solar_cell_database.schema_packages.tandem.device_stack.GeneralLayer"
            },
            {
                "layer_index": 11,
                "functionality": "front contact",
                "device_subset": 0,
                "name": "IO:H",
                "properties": {
                    "thickness": {
                        "value": 40.0
                    }
                },
                "components": [
                    {
                        "name": "IO:H",
                        "functionality": "majority phase"
                    }
                ],
                "deposition_procedure": {
                    "substrate_layer": "on lower layer",
                    "steps": [
                        {
                            "method": "Sputtering",
                            "m_def": "perovskite_solar_cell_database.schema_packages.tandem.device_stack.Sputtering"
                        }
                    ]
                },
                "m_def": "perovskite_solar_cell_database.schema_packages.tandem.device_stack.GeneralLayer"
            },
            {
                "layer_index": 12,
                "functionality": "front contact",
                "device_subset": 0,
                "name": "Au-grid",
                "properties": {
                    "thickness": {
                        "value": 100.0
                    }
                },
                "components": [
                    {
                        "name": "Au-grid",
                        "functionality": "majority phase"
                    }
                ],
                "deposition_procedure": {
                    "substrate_layer": "on lower layer",
                    "steps": [
                        {
                            "method": "Evaporation",
                            "m_def": "perovskite_solar_cell_database.schema_packages.tandem.device_stack.Evaporation"
                        }
                    ]
                },
                "m_def": "perovskite_solar_cell_database.schema_packages.tandem.device_stack.GeneralLayer"
            },
            {
                "layer_index": 13,
                "functionality": "front contact",
                "device_subset": 0,
                "name": "A.R.C.",
                "components": [
                    {
                        "name": "A.R.C.",
                        "functionality": "majority phase"
                    }
                ],
                "m_def": "perovskite_solar_cell_database.schema_packages.tandem.device_stack.GeneralLayer"
            }
        ],
        "measurements": {
            "stabilized_performance": [
                {
                    "light_regime": "standard light",
                    "device_subset": 0,
                    "results": {
                        "power_conversion_efficiency": 21.2
                    }
                }
            ],
            "eqe": [
                {
                    "device_subset": 0,
                    "results": {
                        "integrated_short_circuit_current_density": 15.6
                    }
                }
            ]
        }
    }
}
