Repository: Jesperkemist/PerovskiteTandemDatabase

## About The Project
This repo is associated to a paper with the title:
A FAIR Framework for Machine-Actionable Perovskite Tandem Solar Cell Data

## Resources
9.1 Online resources
1) Online documentation of the project, including a description of the structure of the data schema, and all defined modules
https://jesperkemist.github.io/PerovskiteTandemDatabase/

2) A PDF file describing the structure of the data schema, including all defined modules.
https://github.com/Jesperkemist/PerovskiteTandemDatabase/tree/main/module_descriptions

3) Example JSON files describing a representative perovskite tandem devices.

File: seed_dataset/Json_data_tandem_cell_initial_data_405.archive.json
{
    "data": {
        "m_def": "perovskite_solar_cell_database.schema_packages.tandem.schema.PerovskiteTandemSolarCell",
        "reference": {
            "publication_date": "2020-08-11T00:00:00",
            "journal": "Nano Energy",
            "name_of_person_entering_the_data": "Krishanu Dey",
            "data_entered_by_author": false,
            "part_of_initial_dataset": true,
            "DOI_number": "10.1016/j.nanoen.2020.105238",
            "publication_authors": [
                "Xie et al."
            ],
            "ID_temp": 405
        },
        "general": {
            "number_of_junctions": 2,
            "number_of_terminals": 2,
            "architecture": "Monolithic",
            "flexible": false,
            "semitransparent": false,
            "encapsulated": false,
            "active_area": 0.04,
            "photoabsorbers": [
                "OPV",
                "Perovskite"
            ],
            "photoabsorbers_string": "OPV-Perovskite",
            "photoabsorbers_bandgaps": [
                1.33,
                1.9
            ]
        },
        "key_performance_metrics": {
            "power_conversion_efficiency_stabilized": 11.08,
            "power_conversion_efficiency": 17.9,
            "short_circuit_current_density": 12.2,
            "open_circuit_voltage": 1.9,
            "fill_factor": 0.753
        },
        "device_stack": [
            {
                "layer_index": 1,
                "functionality": "back contact",
                "device_subset": 0,
                "name": "Ag",
                "properties": {
                    "thickness": {
                        "value": 100.0
                    }
                },
                "components": [
                    {
                        "name": "Ag",
                        "functionality": "majority phase"
                    }
                ],
                "deposition_procedure": {
                    "substrate_layer": "on upper layer",
                    "steps": [
                        {
                            "method": "Evaporation",
                            "m_def": "perovskite_solar_cell_database.schema_packages.tandem.device_stack.Evaporation"
                        }
                    ]
                },
                "m_def": "perovskite_solar_cell_database.schema_packages.tandem.device_stack.GeneralLayer"
            },
            {
                "layer_index": 2,
                "functionality": "hole transport layer",
                "device_subset": 0,
                "name": "MoO3",
                "properties": {
                    "thickness": {
                        "value": 10.0
                    }
                },
                "components": [
                    {
                        "name": "MoO3",
                        "functionality": "majority phase"
                    }
                ],
                "deposition_procedure": {
                    "substrate_layer": "on upper layer",
                    "steps": [
                        {
                            "method": "Evaporation",
                            "m_def": "perovskite_solar_cell_database.schema_packages.tandem.device_stack.Evaporation"
                        }
                    ]
                },
                "m_def": "perovskite_solar_cell_database.schema_packages.tandem.device_stack.GeneralLayer"
            },
            {
                "layer_index": 3,
                "functionality": "photoabsorber",
                "device_subset": 0,
                "name": "OPV",
                "properties": {
                    "thickness": {
                        "value": 110
                    },
                    "band_gap": {
                        "value": 1.33,
                        "graded": false,
                        "determined_by": "literature"
                    }
                },
                "components": [
                    {
                        "name": "PM6",
                        "functionality": "majority phase",
                        "amount": {
                            "mol_fraction": 0.455
                        }
                    },
                    {
                        "name": "Y6",
                        "functionality": "majority phase",
                        "amount": {
                            "mol_fraction": 0.545
                        }
                    }
                ],
                "deposition_procedure": {
                    "substrate_layer": "on upper layer",
                    "steps": [
                        {
                            "method": "SpinCoating",
                            "m_def": "perovskite_solar_cell_database.schema_packages.tandem.device_stack.SpinCoating"
                        }
                    ]
                },
                "m_def": "perovskite_solar_cell_database.schema_packages.tandem.device_stack.Photoabsorber_OPV",
                "cell_type": "bulk heterojunction",
                "blend": "PM6; Y6"
            },
            {
                "layer_index": 4,
                "functionality": "electron transport layer",
                "device_subset": 0,
                "name": "ZnO",
                "properties": {
                    "thickness": {
                        "value": 90.0
                    }
                },
                "components": [
                    {
                        "name": "ZnO",
                        "functionality": "majority phase"
                    }
                ],
                "deposition_procedure": {
                    "substrate_layer": "on upper layer",
                    "steps": [
                        {
                            "method": "SpinCoating",
                            "m_def": "perovskite_solar_cell_database.schema_packages.tandem.device_stack.SpinCoating"
                        }
                    ]
                },
                "m_def": "perovskite_solar_cell_database.schema_packages.tandem.device_stack.GeneralLayer"
            },
            {
                "layer_index": 5,
                "functionality": "recombination layer",
                "device_subset": 0,
                "name": "Ag",
                "properties": {
                    "thickness": {
                        "value": 2.0
                    }
                },
                "components": [
                    {
                        "name": "Ag",
                        "functionality": "majority phase"
                    }
                ],
                "deposition_procedure": {
                    "substrate_layer": "on upper layer",
                    "steps": [
                        {
                            "method": "Evaporation",
                            "m_def": "perovskite_solar_cell_database.schema_packages.tandem.device_stack.Evaporation"
                        }
                    ]
                },
                "m_def": "perovskite_solar_cell_database.schema_packages.tandem.device_stack.GeneralLayer"
            },
            {
                "layer_index": 6,
                "functionality": "hole transport layer",
                "device_subset": 0,
                "name": "MoO3",
                "properties": {
                    "thickness": {
                        "value": 10.0
                    }
                },
                "components": [
                    {
                        "name": "MoO3",
                        "functionality": "majority phase"
                    }
                ],
                "deposition_procedure": {
                    "substrate_layer": "on upper layer",
                    "steps": [
                        {
                            "method": "Evaporation",
                            "m_def": "perovskite_solar_cell_database.schema_packages.tandem.device_stack.Evaporation"
                        }
                    ]
                },
                "m_def": "perovskite_solar_cell_database.schema_packages.tandem.device_stack.GeneralLayer"
            },
            {
                "layer_index": 7,
                "functionality": "hole transport layer",
                "device_subset": 0,
                "name": "PDCBT",
                "properties": {
                    "thickness": {
                        "value": 30.0
                    }
                },
                "components": [
                    {
                        "name": "PDCBT",
                        "functionality": "majority phase"
                    }
                ],
                "deposition_procedure": {
                    "substrate_layer": "on upper layer",
                    "steps": [
                        {
                            "method": "SpinCoating",
                            "m_def": "perovskite_solar_cell_database.schema_packages.tandem.device_stack.SpinCoating"
                        }
                    ]
                },
                "m_def": "perovskite_solar_cell_database.schema_packages.tandem.device_stack.GeneralLayer"
            },
            {
                "layer_index": 8,
                "functionality": "photoabsorber",
                "device_subset": 0,
                "name": "Perovskite",
                "properties": {
                    "crystallinity": {
                        "value": "polycrystalline"
                    },
                    "thickness": {
                        "value": 240.0
                    },
                    "band_gap": {
                        "value": 1.9,
                        "graded": false,
                        "determined_by": "literature"
                    }
                },
                "deposition_procedure": {
                    "substrate_layer": "on upper layer",
                    "duration": 1.0,
                    "steps": [
                        {
                            "method": "SpinCoating",
                            "solution": {
                                "components": [
                                    {
                                        "name": "DMF"
                                    },
                                    {
                                        "name": "DMSO"
                                    }
                                ]
                            },
                            "m_def": "perovskite_solar_cell_database.schema_packages.tandem.device_stack.SpinCoating"
                        },
                        {
                            "method": "Heating",
                            "temperature_segments": [
                                {
                                    "temperature_end": 200.0,
                                    "time_of_segment": 1.0
                                }
                            ],
                            "m_def": "perovskite_solar_cell_database.schema_packages.tandem.device_stack.Heating"
                        }
                    ]
                },
                "m_def": "perovskite_solar_cell_database.schema_packages.tandem.device_stack.Photoabsorber_Perovskite",
                "has_a_2D_perovskite_capping_layer": false,
                "lead_free": false,
                "inorganic": false,
                "composition": {
                    "band_gap": 1.9,
                    "sample_type": "Polycrystalline film",
                    "dimensionality": "3D",
                    "short_form": "CsPbBrI",
                    "long_form": "CsPbBrI2",
                    "ions_a_site": [
                        {
                            "ion": "Cs",
                            "coefficient": 1.0,
                            "molecular_formula": "Cs+",
                            "smile": "[Cs+]",
                            "common_name": "Cesium ion",
                            "iupac_name": "Cesium(1+)",
                            "cas_number": "18459-37-5",
                            "source_compound_smile": "[Cs]",
                            "source_compound_iupac_name": "Cesium",
                            "source_compound_cas_number": "7440-46-2",
                            "abbreviation": "Cs"
                        }
                    ],
                    "ions_b_site": [
                        {
                            "ion": "Pb",
                            "coefficient": 1.0,
                            "molecular_formula": "Pb2+",
                            "smile": "[Pb+2]",
                            "common_name": "Lead",
                            "iupac_name": "lead(2+)",
                            "cas_number": "14280-50-3",
                            "source_compound_smile": "[Pb]",
                            "source_compound_iupac_name": "Lead",
                            "source_compound_cas_number": "7439-92-1",
                            "abbreviation": "Pb"
                        }
                    ],
                    "ions_x_site": [
                        {
                            "ion": "Br",
                            "coefficient": 1.0,
                            "molecular_formula": "Br-",
                            "smile": "[Br-]",
                            "common_name": "Bromide",
                            "iupac_name": "Bromide",
                            "cas_number": "24959-67-9",
                            "source_compound_smile": "BrBr",
                            "source_compound_iupac_name": "molecular bromine",
                            "source_compound_cas_number": "7726-95-6",
                            "abbreviation": "Br"
                        },
                        {
                            "ion": "I",
                            "coefficient": 2.0,
                            "molecular_formula": "I-",
                            "smile": "[I-]",
                            "common_name": "Iodide",
                            "iupac_name": "Iodide",
                            "cas_number": "20461-54-5",
                            "source_compound_smile": "II",
                            "source_compound_iupac_name": "molecular iodine",
                            "source_compound_cas_number": "7553-56-2",
                            "abbreviation": "I"
                        }
                    ]
                }
            },
            {
                "layer_index": 9,
                "functionality": "electron transport layer",
                "device_subset": 0,
                "name": "SnO2",
                "properties": {
                    "thickness": {
                        "value": 30.0
                    }
                },
                "components": [
                    {
                        "name": "SnO2",
                        "functionality": "majority phase"
                    }
                ],
                "deposition_procedure": {
                    "substrate_layer": "on upper layer",
                    "steps": [
                        {
                            "method": "SpinCoating",
                            "m_def": "perovskite_solar_cell_database.schema_packages.tandem.device_stack.SpinCoating"
                        }
                    ]
                },
                "m_def": "perovskite_solar_cell_database.schema_packages.tandem.device_stack.GeneralLayer"
            },
            {
                "layer_index": 10,
                "functionality": "electron transport layer",
                "device_subset": 0,
                "name": "ZnO",
                "properties": {
                    "thickness": {
                        "value": 10.0
                    }
                },
                "components": [
                    {
                        "name": "ZnO",
                        "functionality": "majority phase"
                    }
                ],
                "deposition_procedure": {
                    "substrate_layer": "on upper layer",
                    "steps": [
                        {
                            "method": "SpinCoating",
                            "m_def": "perovskite_solar_cell_database.schema_packages.tandem.device_stack.SpinCoating"
                        }
                    ]
                },
                "m_def": "perovskite_solar_cell_database.schema_packages.tandem.device_stack.GeneralLayer"
            },
            {
                "layer_index": 11,
                "functionality": "front contact",
                "device_subset": 0,
                "name": "ITO",
                "components": [
                    {
                        "name": "ITO",
                        "functionality": "majority phase"
                    }
                ],
                "m_def": "perovskite_solar_cell_database.schema_packages.tandem.device_stack.GeneralLayer"
            },
            {
                "layer_index": 12,
                "functionality": "substrate",
                "device_subset": 0,
                "name": "SLG",
                "components": [
                    {
                        "name": "SLG",
                        "functionality": "majority phase"
                    }
                ],
                "m_def": "perovskite_solar_cell_database.schema_packages.tandem.device_stack.GeneralLayer"
            }
        ],
        "measurements": {
            "jv": [
                {
                    "certified": false,
                    "device_subset": 0,
                    "illumination": {
                        "intensity": 100.0,
                        "mask": true,
                        "mask_area": 0.04
                    },
                    "light_source": {
                        "spectrum": "AM1.5",
                        "light_source": "Solar simulator unspecified",
                        "light_source_model": "Enlitech, SS-F5, Taiwan"
                    },
                    "light_regime": "standard light",
                    "results": {
                        "short_circuit_current_density": 12.2,
                        "open_circuit_voltage": 1.9,
                        "fill_factor": 0.753,
                        "power_conversion_efficiency": 17.9
                    },
                    "environmental_conditions": {
                        "ambient_temperature": 25.0
                    }
                },
                {
                    "device_subset": 1,
                    "illumination": {
                        "intensity": 100.0,
                        "mask": true,
                        "mask_area": 0.04
                    },
                    "light_source": {
                        "spectrum": "AM1.5",
                        "light_source": "Solar simulator unspecified",
                        "light_source_model": "Enlitech, SS-F5, Taiwan"
                    },
                    "light_regime": "standard light",
                    "results": {
                        "short_circuit_current_density": 13.48,
                        "open_circuit_voltage": 1.269,
                        "fill_factor": 0.848,
                        "power_conversion_efficiency": 14.51
                    }
                },
                {
                    "device_subset": 2,
                    "illumination": {
                        "intensity": 100.0,
                        "mask": true,
                        "mask_area": 0.04
                    },
                    "light_source": {
                        "spectrum": "AM1.5",
                        "light_source": "Solar simulator unspecified",
                        "light_source_model": "Enlitech, SS-F5, Taiwan"
                    },
                    "light_regime": "standard light",
                    "results": {
                        "short_circuit_current_density": 25.69,
                        "open_circuit_voltage": 0.781,
                        "fill_factor": 0.718,
                        "power_conversion_efficiency": 14.42
                    }
                }
            ],
            "stabilized_performance": [
                {
                    "light_regime": "standard light",
                    "duration": 20.0,
                    "device_subset": 0,
                    "results": {
                        "power_conversion_efficiency": 11.08
                    }
                },
                {
                    "light_regime": "standard light",
                    "duration": 10.0,
                    "device_subset": 1,
                    "measurement_details": {
                        "type_of_measurement": "maximum power point tracking"
                    },
                    "results": {
                        "maximum_power_point_current_density": 12.9
                    }
                },
                {
                    "light_regime": "standard light",
                    "duration": 10.0,
                    "device_subset": 2,
                    "measurement_details": {
                        "type_of_measurement": "maximum power point tracking"
                    },
                    "results": {
                        "maximum_power_point_current_density": 22.5
                    }
                }
            ],
            "eqe": [
                {
                    "device_subset": 0,
                    "results": {
                        "integrated_short_circuit_current_density": 12.18
                    }
                },
                {
                    "device_subset": 1,
                    "results": {
                        "integrated_short_circuit_current_density": 12.18
                    }
                },
                {
                    "device_subset": 2
                }
            ],
            "stability": [
                {
                    "duration": 86400.0,
                    "illuminated": false,
                    "device_subset": 0,
                    "stability_protocol": "Other",
                    "results": {
                        "power_conversion_efficiency_start": 18.39,
                        "power_conversion_efficiency_end": 88.0,
                        "burn_in": false
                    },
                    "environmental_conditions": {
                        "atmosphere": "N2"
                    },
                    "illumination": {
                        "intensity": 0.0,
                        "uv_filter": false
                    },
                    "light_source": {
                        "light_source": "Dark conditions"
                    }
                }
            ]
        }
    }
}
