Repository: Jesperkemist/PerovskiteTandemDatabase

## About The Project
This repo is associated to a paper with the title:
A FAIR Framework for Machine-Actionable Perovskite Tandem Solar Cell Data

## Resources
9.1 Online resources
1) Online documentation of the project, including a description of the structure of the data schema, and all defined modules
https://jesperkemist.github.io/PerovskiteTandemDatabase/

2) A PDF file describing the structure of the data schema, including all defined modules.
https://github.com/Jesperkemist/PerovskiteTandemDatabase/tree/main/module_descriptions

3) Example JSON files describing a representative perovskite tandem devices.

File: seed_dataset/Json_data_tandem_cell_initial_data_408.archive.json
{
    "data": {
        "m_def": "perovskite_solar_cell_database.schema_packages.tandem.schema.PerovskiteTandemSolarCell",
        "reference": {
            "publication_date": "2020-07-01T00:00:00",
            "journal": "Joule",
            "name_of_person_entering_the_data": "Krishanu Dey",
            "data_entered_by_author": false,
            "part_of_initial_dataset": true,
            "DOI_number": "10.1016/j.joule.2020.06.006",
            "publication_authors": [
                "Chen et al."
            ],
            "ID_temp": 408
        },
        "general": {
            "number_of_junctions": 2,
            "number_of_terminals": 2,
            "architecture": "Monolithic",
            "flexible": false,
            "semitransparent": false,
            "encapsulated": false,
            "active_area": 0.062,
            "photoabsorbers": [
                "OPV",
                "Perovskite"
            ],
            "photoabsorbers_string": "OPV-Perovskite",
            "photoabsorbers_bandgaps": [
                1.41,
                1.77
            ]
        },
        "key_performance_metrics": {
            "power_conversion_efficiency_stabilized": 20.6,
            "power_conversion_efficiency": 20.6,
            "short_circuit_current_density": 13.05,
            "open_circuit_voltage": 1.902,
            "fill_factor": 0.831
        },
        "device_stack": [
            {
                "layer_index": 1,
                "functionality": "back contact",
                "device_subset": 0,
                "name": "Ag",
                "properties": {
                    "thickness": {
                        "value": 80.0
                    }
                },
                "components": [
                    {
                        "name": "Ag",
                        "functionality": "majority phase"
                    }
                ],
                "deposition_procedure": {
                    "substrate_layer": "on upper layer",
                    "steps": [
                        {
                            "method": "Evaporation",
                            "m_def": "perovskite_solar_cell_database.schema_packages.tandem.device_stack.Evaporation"
                        }
                    ]
                },
                "m_def": "perovskite_solar_cell_database.schema_packages.tandem.device_stack.GeneralLayer"
            },
            {
                "layer_index": 2,
                "functionality": "hole transport layer",
                "device_subset": 0,
                "name": "TPBi",
                "properties": {
                    "thickness": {
                        "value": 3.0
                    }
                },
                "components": [
                    {
                        "name": "TPBi",
                        "functionality": "majority phase"
                    }
                ],
                "deposition_procedure": {
                    "substrate_layer": "on upper layer",
                    "steps": [
                        {
                            "method": "Evaporation",
                            "m_def": "perovskite_solar_cell_database.schema_packages.tandem.device_stack.Evaporation"
                        }
                    ]
                },
                "m_def": "perovskite_solar_cell_database.schema_packages.tandem.device_stack.GeneralLayer"
            },
            {
                "layer_index": 3,
                "functionality": "photoabsorber",
                "device_subset": 0,
                "name": "OPV",
                "properties": {
                    "thickness": {
                        "value": 135
                    },
                    "band_gap": {
                        "value": 1.41,
                        "graded": false,
                        "determined_by": "absorption"
                    }
                },
                "components": [
                    {
                        "name": "PBDBT-2F",
                        "functionality": "majority phase",
                        "amount": {
                            "mol_fraction": 0.417
                        }
                    },
                    {
                        "name": "PC71BM",
                        "functionality": "majority phase",
                        "amount": {
                            "mol_fraction": 0.083
                        }
                    },
                    {
                        "name": "Y6",
                        "functionality": "majority phase",
                        "amount": {
                            "mol_fraction": 0.5
                        }
                    }
                ],
                "deposition_procedure": {
                    "substrate_layer": "on upper layer",
                    "steps": [
                        {
                            "method": "SpinCoating",
                            "m_def": "perovskite_solar_cell_database.schema_packages.tandem.device_stack.SpinCoating"
                        }
                    ]
                },
                "m_def": "perovskite_solar_cell_database.schema_packages.tandem.device_stack.Photoabsorber_OPV",
                "cell_type": "bulk heterojunction",
                "blend": "PBDBT-2F; PC71BM; Y6"
            },
            {
                "layer_index": 4,
                "functionality": "hole transport layer",
                "device_subset": 0,
                "name": "MoO3",
                "properties": {
                    "thickness": {
                        "value": 35.0
                    }
                },
                "components": [
                    {
                        "name": "MoO3",
                        "functionality": "majority phase"
                    }
                ],
                "deposition_procedure": {
                    "substrate_layer": "on upper layer",
                    "steps": [
                        {
                            "method": "Evaporation",
                            "m_def": "perovskite_solar_cell_database.schema_packages.tandem.device_stack.Evaporation"
                        }
                    ]
                },
                "m_def": "perovskite_solar_cell_database.schema_packages.tandem.device_stack.GeneralLayer"
            },
            {
                "layer_index": 5,
                "functionality": "recombination layer",
                "device_subset": 0,
                "name": "Ag",
                "properties": {
                    "thickness": {
                        "value": 1.0
                    }
                },
                "components": [
                    {
                        "name": "Ag",
                        "functionality": "majority phase"
                    }
                ],
                "deposition_procedure": {
                    "substrate_layer": "on upper layer",
                    "steps": [
                        {
                            "method": "Evaporation",
                            "m_def": "perovskite_solar_cell_database.schema_packages.tandem.device_stack.Evaporation"
                        }
                    ]
                },
                "m_def": "perovskite_solar_cell_database.schema_packages.tandem.device_stack.GeneralLayer"
            },
            {
                "layer_index": 6,
                "functionality": "electron transport layer",
                "device_subset": 0,
                "name": "BCP",
                "properties": {
                    "thickness": {
                        "value": 5.0
                    }
                },
                "components": [
                    {
                        "name": "BCP",
                        "functionality": "majority phase"
                    }
                ],
                "deposition_procedure": {
                    "substrate_layer": "on upper layer",
                    "steps": [
                        {
                            "method": "Evaporation",
                            "m_def": "perovskite_solar_cell_database.schema_packages.tandem.device_stack.Evaporation"
                        }
                    ]
                },
                "m_def": "perovskite_solar_cell_database.schema_packages.tandem.device_stack.GeneralLayer"
            },
            {
                "layer_index": 7,
                "functionality": "electron transport layer",
                "device_subset": 0,
                "name": "C60",
                "properties": {
                    "thickness": {
                        "value": 20.0
                    }
                },
                "components": [
                    {
                        "name": "C60",
                        "functionality": "majority phase"
                    }
                ],
                "deposition_procedure": {
                    "substrate_layer": "on upper layer",
                    "steps": [
                        {
                            "method": "Evaporation",
                            "m_def": "perovskite_solar_cell_database.schema_packages.tandem.device_stack.Evaporation"
                        }
                    ]
                },
                "m_def": "perovskite_solar_cell_database.schema_packages.tandem.device_stack.GeneralLayer"
            },
            {
                "layer_index": 8,
                "functionality": "photoabsorber",
                "device_subset": 0,
                "name": "Perovskite",
                "properties": {
                    "crystallinity": {
                        "value": "polycrystalline"
                    },
                    "thickness": {
                        "value": 230.0
                    },
                    "band_gap": {
                        "value": 1.77,
                        "graded": false,
                        "determined_by": "absorption"
                    }
                },
                "deposition_procedure": {
                    "substrate_layer": "on upper layer",
                    "antisolvent": true,
                    "duration": 10.0,
                    "steps": [
                        {
                            "method": "SpinCoating",
                            "solution": {
                                "components": [
                                    {
                                        "name": "DMF"
                                    },
                                    {
                                        "name": "DMSO"
                                    }
                                ]
                            },
                            "m_def": "perovskite_solar_cell_database.schema_packages.tandem.device_stack.SpinCoating"
                        },
                        {
                            "method": "Heating",
                            "temperature_segments": [
                                {
                                    "temperature_end": 100.0,
                                    "time_of_segment": 10.0
                                }
                            ],
                            "m_def": "perovskite_solar_cell_database.schema_packages.tandem.device_stack.Heating"
                        }
                    ]
                },
                "m_def": "perovskite_solar_cell_database.schema_packages.tandem.device_stack.Photoabsorber_Perovskite",
                "has_a_2D_perovskite_capping_layer": false,
                "lead_free": false,
                "inorganic": false,
                "composition": {
                    "band_gap": 1.77,
                    "sample_type": "Polycrystalline film",
                    "dimensionality": "3D",
                    "short_form": "CsFAMAPbBrI",
                    "long_form": "Cs0.18FA0.8MA0.02PbBr1.2I1.8",
                    "ions_a_site": [
                        {
                            "ion": "Cs",
                            "coefficient": 0.18,
                            "molecular_formula": "Cs+",
                            "smile": "[Cs+]",
                            "common_name": "Cesium ion",
                            "iupac_name": "Cesium(1+)",
                            "cas_number": "18459-37-5",
                            "source_compound_smile": "[Cs]",
                            "source_compound_iupac_name": "Cesium",
                            "source_compound_cas_number": "7440-46-2",
                            "abbreviation": "Cs"
                        },
                        {
                            "ion": "FA",
                            "coefficient": 0.8,
                            "molecular_formula": "CH5N2+",
                            "smile": "C(=[NH2+])N",
                            "common_name": "Formamidinium",
                            "iupac_name": "aminomethylideneazanium",
                            "cas_number": "nan",
                            "source_compound_smile": "C(=N)N",
                            "source_compound_iupac_name": "methanimidamide",
                            "source_compound_cas_number": "463-52-5",
                            "abbreviation": "FA"
                        },
                        {
                            "ion": "MA",
                            "coefficient": 0.02,
                            "molecular_formula": "CH6N+",
                            "smile": "C[NH3+]",
                            "common_name": "Methylammonium",
                            "iupac_name": "methylazanium",
                            "cas_number": "17000-00-9",
                            "source_compound_smile": "CN",
                            "source_compound_iupac_name": "methanamine",
                            "source_compound_cas_number": "74-89-5",
                            "abbreviation": "MA"
                        }
                    ],
                    "ions_b_site": [
                        {
                            "ion": "Pb",
                            "coefficient": 1.0,
                            "molecular_formula": "Pb2+",
                            "smile": "[Pb+2]",
                            "common_name": "Lead",
                            "iupac_name": "lead(2+)",
                            "cas_number": "14280-50-3",
                            "source_compound_smile": "[Pb]",
                            "source_compound_iupac_name": "Lead",
                            "source_compound_cas_number": "7439-92-1",
                            "abbreviation": "Pb"
                        }
                    ],
                    "ions_x_site": [
                        {
                            "ion": "Br",
                            "coefficient": 1.2,
                            "molecular_formula": "Br-",
                            "smile": "[Br-]",
                            "common_name": "Bromide",
                            "iupac_name": "Bromide",
                            "cas_number": "24959-67-9",
                            "source_compound_smile": "BrBr",
                            "source_compound_iupac_name": "molecular bromine",
                            "source_compound_cas_number": "7726-95-6",
                            "abbreviation": "Br"
                        },
                        {
                            "ion": "I",
                            "coefficient": 1.8,
                            "molecular_formula": "I-",
                            "smile": "[I-]",
                            "common_name": "Iodide",
                            "iupac_name": "Iodide",
                            "cas_number": "20461-54-5",
                            "source_compound_smile": "II",
                            "source_compound_iupac_name": "molecular iodine",
                            "source_compound_cas_number": "7553-56-2",
                            "abbreviation": "I"
                        }
                    ]
                }
            },
            {
                "layer_index": 9,
                "functionality": "hole transport layer",
                "device_subset": 0,
                "name": "NiO",
                "properties": {
                    "thickness": {
                        "value": 60.0
                    }
                },
                "components": [
                    {
                        "name": "NiO",
                        "functionality": "majority phase"
                    }
                ],
                "deposition_procedure": {
                    "substrate_layer": "on upper layer",
                    "steps": [
                        {
                            "method": "SpinCoating",
                            "m_def": "perovskite_solar_cell_database.schema_packages.tandem.device_stack.SpinCoating"
                        }
                    ]
                },
                "m_def": "perovskite_solar_cell_database.schema_packages.tandem.device_stack.GeneralLayer"
            },
            {
                "layer_index": 10,
                "functionality": "front contact",
                "device_subset": 0,
                "name": "ITO",
                "properties": {
                    "thickness": {
                        "value": 150.0
                    }
                },
                "components": [
                    {
                        "name": "ITO",
                        "functionality": "majority phase"
                    }
                ],
                "m_def": "perovskite_solar_cell_database.schema_packages.tandem.device_stack.GeneralLayer"
            },
            {
                "layer_index": 11,
                "functionality": "substrate",
                "device_subset": 0,
                "name": "SLG",
                "components": [
                    {
                        "name": "SLG",
                        "functionality": "majority phase"
                    }
                ],
                "m_def": "perovskite_solar_cell_database.schema_packages.tandem.device_stack.GeneralLayer"
            }
        ],
        "measurements": {
            "jv": [
                {
                    "certified": true,
                    "device_subset": 0,
                    "illumination": {
                        "intensity": 100.0,
                        "mask": true,
                        "mask_area": 0.062
                    },
                    "light_source": {
                        "spectrum": "AM1.5",
                        "light_source": "Xenon"
                    },
                    "light_regime": "standard light",
                    "results": {
                        "short_circuit_current_density": 13.05,
                        "open_circuit_voltage": 1.902,
                        "fill_factor": 0.831,
                        "power_conversion_efficiency": 20.6
                    },
                    "environmental_conditions": {
                        "ambient_temperature": 25.0
                    },
                    "certification_details": {
                        "certifying_institution": "SIMIT (Shanghai, China)"
                    }
                },
                {
                    "device_subset": 1,
                    "illumination": {
                        "intensity": 100.0,
                        "mask": true,
                        "mask_area": 0.062
                    },
                    "light_source": {
                        "spectrum": "AM1.5",
                        "light_source": "Xenon"
                    },
                    "light_regime": "standard light",
                    "results": {
                        "short_circuit_current_density": 15.4,
                        "open_circuit_voltage": 1.113,
                        "fill_factor": 0.824,
                        "power_conversion_efficiency": 14.1
                    }
                },
                {
                    "device_subset": 2,
                    "illumination": {
                        "intensity": 100.0,
                        "mask": true,
                        "mask_area": 0.062
                    },
                    "light_source": {
                        "spectrum": "AM1.5",
                        "light_source": "Xenon"
                    },
                    "light_regime": "standard light",
                    "results": {
                        "short_circuit_current_density": 25.2,
                        "open_circuit_voltage": 0.832,
                        "fill_factor": 0.752,
                        "power_conversion_efficiency": 15.8
                    }
                }
            ],
            "stabilized_performance": [
                {
                    "light_regime": "standard light",
                    "duration": 20.0,
                    "device_subset": 0,
                    "measurement_details": {
                        "type_of_measurement": "constant potential"
                    },
                    "results": {
                        "power_conversion_efficiency": 20.6
                    }
                }
            ],
            "eqe": [
                {
                    "device_subset": 0,
                    "results": {
                        "integrated_short_circuit_current_density": 13.1
                    }
                },
                {
                    "device_subset": 1,
                    "results": {
                        "integrated_short_circuit_current_density": 13.1
                    }
                },
                {
                    "device_subset": 2
                }
            ],
            "stability": [
                {
                    "duration": 187200.0,
                    "illuminated": false,
                    "device_subset": 0,
                    "stability_protocol": "Other",
                    "results": {
                        "power_conversion_efficiency_end": 95.0,
                        "burn_in": false
                    },
                    "environmental_conditions": {
                        "atmosphere": "N2"
                    },
                    "illumination": {
                        "intensity": 0.0,
                        "uv_filter": false
                    },
                    "light_source": {
                        "light_source": "Dark conditions"
                    }
                }
            ]
        }
    }
}

File: seed_dataset/Json_data_tandem_cell_initial_data_409.archive.json
{
    "data": {
        "m_def": "perovskite_solar_cell_database.schema_packages.tandem.schema.PerovskiteTandemSolarCell",
        "reference": {
            "publication_date": "2020-07-01T00:00:00",
            "journal": "Joule",
            "name_of_person_entering_the_data": "Krishanu Dey",
            "data_entered_by_author": false,
            "part_of_initial_dataset": true,
            "DOI_number": "10.1016/j.joule.2020.06.006",
            "publication_authors": [
                "Chen et al."
            ],
            "ID_temp": 409
        },
        "general": {
            "number_of_junctions": 2,
            "number_of_terminals": 2,
            "architecture": "Monolithic",
            "flexible": false,
            "semitransparent": false,
            "encapsulated": false,
            "active_area": 0.062,
            "photoabsorbers": [
                "OPV",
                "Perovskite"
            ],
            "photoabsorbers_string": "OPV-Perovskite",
            "photoabsorbers_bandgaps": [
                1.41,
                1.77
            ]
        },
        "key_performance_metrics": {
            "power_conversion_efficiency_stabilized": 20.6,
            "power_conversion_efficiency": 20.6,
            "short_circuit_current_density": 13.05,
            "open_circuit_voltage": 1.902,
            "fill_factor": 0.831
        },
        "device_stack": [
            {
                "layer_index": 1,
                "functionality": "back contact",
                "device_subset": 0,
                "name": "Ag",
                "properties": {
                    "thickness": {
                        "value": 80.0
                    }
                },
                "components": [
                    {
                        "name": "Ag",
                        "functionality": "majority phase"
                    }
                ],
                "deposition_procedure": {
                    "substrate_layer": "on upper layer",
                    "steps": [
                        {
                            "method": "Evaporation",
                            "m_def": "perovskite_solar_cell_database.schema_packages.tandem.device_stack.Evaporation"
                        }
                    ]
                },
                "m_def": "perovskite_solar_cell_database.schema_packages.tandem.device_stack.GeneralLayer"
            },
            {
                "layer_index": 2,
                "functionality": "hole transport layer",
                "device_subset": 0,
                "name": "TPBi",
                "properties": {
                    "thickness": {
                        "value": 3.0
                    }
                },
                "components": [
                    {
                        "name": "TPBi",
                        "functionality": "majority phase"
                    }
                ],
                "deposition_procedure": {
                    "substrate_layer": "on upper layer",
                    "steps": [
                        {
                            "method": "Evaporation",
                            "m_def": "perovskite_solar_cell_database.schema_packages.tandem.device_stack.Evaporation"
                        }
                    ]
                },
                "m_def": "perovskite_solar_cell_database.schema_packages.tandem.device_stack.GeneralLayer"
            },
            {
                "layer_index": 3,
                "functionality": "photoabsorber",
                "device_subset": 0,
                "name": "OPV",
                "properties": {
                    "thickness": {
                        "value": 135
                    },
                    "band_gap": {
                        "value": 1.41,
                        "graded": false,
                        "determined_by": "absorption"
                    }
                },
                "components": [
                    {
                        "name": "PBDBT-2F",
                        "functionality": "majority phase",
                        "amount": {
                            "mol_fraction": 0.417
                        }
                    },
                    {
                        "name": "PC71BM",
                        "functionality": "majority phase",
                        "amount": {
                            "mol_fraction": 0.083
                        }
                    },
                    {
                        "name": "Y6",
                        "functionality": "majority phase",
                        "amount": {
                            "mol_fraction": 0.5
                        }
                    }
                ],
                "deposition_procedure": {
                    "substrate_layer": "on upper layer",
                    "steps": [
                        {
                            "method": "SpinCoating",
                            "m_def": "perovskite_solar_cell_database.schema_packages.tandem.device_stack.SpinCoating"
                        }
                    ]
                },
                "m_def": "perovskite_solar_cell_database.schema_packages.tandem.device_stack.Photoabsorber_OPV",
                "cell_type": "bulk heterojunction",
                "blend": "PBDBT-2F; PC71BM; Y6"
            },
            {
                "layer_index": 4,
                "functionality": "hole transport layer",
                "device_subset": 0,
                "name": "MoO3",
                "properties": {
                    "thickness": {
                        "value": 35.0
                    }
                },
                "components": [
                    {
                        "name": "MoO3",
                        "functionality": "majority phase"
                    }
                ],
                "deposition_procedure": {
                    "substrate_layer": "on upper layer",
                    "steps": [
                        {
                            "method": "Evaporation",
                            "m_def": "perovskite_solar_cell_database.schema_packages.tandem.device_stack.Evaporation"
                        }
                    ]
                },
                "m_def": "perovskite_solar_cell_database.schema_packages.tandem.device_stack.GeneralLayer"
            },
            {
                "layer_index": 5,
                "functionality": "recombination layer",
                "device_subset": 0,
                "name": "Ag",
                "properties": {
                    "thickness": {
                        "value": 1.0
                    }
                },
                "components": [
                    {
                        "name": "Ag",
                        "functionality": "majority phase"
                    }
                ],
                "deposition_procedure": {
                    "substrate_layer": "on upper layer",
                    "steps": [
                        {
                            "method": "Evaporation",
                            "m_def": "perovskite_solar_cell_database.schema_packages.tandem.device_stack.Evaporation"
                        }
                    ]
                },
                "m_def": "perovskite_solar_cell_database.schema_packages.tandem.device_stack.GeneralLayer"
            },
            {
                "layer_index": 6,
                "functionality": "electron transport layer",
                "device_subset": 0,
                "name": "BCP",
                "properties": {
                    "thickness": {
                        "value": 5.0
                    }
                },
                "components": [
                    {
                        "name": "BCP",
                        "functionality": "majority phase"
                    }
                ],
                "deposition_procedure": {
                    "substrate_layer": "on upper layer",
                    "steps": [
                        {
                            "method": "Evaporation",
                            "m_def": "perovskite_solar_cell_database.schema_packages.tandem.device_stack.Evaporation"
                        }
                    ]
                },
                "m_def": "perovskite_solar_cell_database.schema_packages.tandem.device_stack.GeneralLayer"
            },
            {
                "layer_index": 7,
                "functionality": "electron transport layer",
                "device_subset": 0,
                "name": "C60",
                "properties": {
                    "thickness": {
                        "value": 20.0
                    }
                },
                "components": [
                    {
                        "name": "C60",
                        "functionality": "majority phase"
                    }
                ],
                "deposition_procedure": {
                    "substrate_layer": "on upper layer",
                    "steps": [
                        {
                            "method": "Evaporation",
                            "m_def": "perovskite_solar_cell_database.schema_packages.tandem.device_stack.Evaporation"
                        }
                    ]
                },
                "m_def": "perovskite_solar_cell_database.schema_packages.tandem.device_stack.GeneralLayer"
            },
            {
                "layer_index": 8,
                "functionality": "photoabsorber",
                "device_subset": 0,
                "name": "Perovskite",
                "properties": {
                    "crystallinity": {
                        "value": "polycrystalline"
                    },
                    "thickness": {
                        "value": 230.0
                    },
                    "band_gap": {
                        "value": 1.77,
                        "graded": false,
                        "determined_by": "absorption"
                    }
                },
                "deposition_procedure": {
                    "substrate_layer": "on upper layer",
                    "antisolvent": true,
                    "duration": 10.0,
                    "steps": [
                        {
                            "method": "SpinCoating",
                            "solution": {
                                "components": [
                                    {
                                        "name": "DMF"
                                    },
                                    {
                                        "name": "DMSO"
                                    }
                                ]
                            },
                            "m_def": "perovskite_solar_cell_database.schema_packages.tandem.device_stack.SpinCoating"
                        },
                        {
                            "method": "Heating",
                            "temperature_segments": [
                                {
                                    "temperature_end": 100.0,
                                    "time_of_segment": 10.0
                                }
                            ],
                            "m_def": "perovskite_solar_cell_database.schema_packages.tandem.device_stack.Heating"
                        }
                    ]
                },
                "m_def": "perovskite_solar_cell_database.schema_packages.tandem.device_stack.Photoabsorber_Perovskite",
                "has_a_2D_perovskite_capping_layer": false,
                "lead_free": false,
                "inorganic": false,
                "composition": {
                    "band_gap": 1.77,
                    "sample_type": "Polycrystalline film",
                    "dimensionality": "3D",
                    "short_form": "CsFAMAPbBrI",
                    "long_form": "Cs0.18FA0.8MA0.02PbBr1.2I1.8",
                    "ions_a_site": [
                        {
                            "ion": "Cs",
                            "coefficient": 0.18,
                            "molecular_formula": "Cs+",
                            "smile": "[Cs+]",
                            "common_name": "Cesium ion",
                            "iupac_name": "Cesium(1+)",
                            "cas_number": "18459-37-5",
                            "source_compound_smile": "[Cs]",
                            "source_compound_iupac_name": "Cesium",
                            "source_compound_cas_number": "7440-46-2",
                            "abbreviation": "Cs"
                        },
                        {
                            "ion": "FA",
                            "coefficient": 0.8,
                            "molecular_formula": "CH5N2+",
                            "smile": "C(=[NH2+])N",
                            "common_name": "Formamidinium",
                            "iupac_name": "aminomethylideneazanium",
                            "cas_number": "nan",
                            "source_compound_smile": "C(=N)N",
                            "source_compound_iupac_name": "methanimidamide",
                            "source_compound_cas_number": "463-52-5",
                            "abbreviation": "FA"
                        },
                        {
                            "ion": "MA",
                            "coefficient": 0.02,
                            "molecular_formula": "CH6N+",
                            "smile": "C[NH3+]",
                            "common_name": "Methylammonium",
                            "iupac_name": "methylazanium",
                            "cas_number": "17000-00-9",
                            "source_compound_smile": "CN",
                            "source_compound_iupac_name": "methanamine",
                            "source_compound_cas_number": "74-89-5",
                            "abbreviation": "MA"
                        }
                    ],
                    "ions_b_site": [
                        {
                            "ion": "Pb",
                            "coefficient": 1.0,
                            "molecular_formula": "Pb2+",
                            "smile": "[Pb+2]",
                            "common_name": "Lead",
                            "iupac_name": "lead(2+)",
                            "cas_number": "14280-50-3",
                            "source_compound_smile": "[Pb]",
                            "source_compound_iupac_name": "Lead",
                            "source_compound_cas_number": "7439-92-1",
                            "abbreviation": "Pb"
                        }
                    ],
                    "ions_x_site": [
                        {
                            "ion": "Br",
                            "coefficient": 1.2,
                            "molecular_formula": "Br-",
                            "smile": "[Br-]",
                            "common_name": "Bromide",
                            "iupac_name": "Bromide",
                            "cas_number": "24959-67-9",
                            "source_compound_smile": "BrBr",
                            "source_compound_iupac_name": "molecular bromine",
                            "source_compound_cas_number": "7726-95-6",
                            "abbreviation": "Br"
                        },
                        {
                            "ion": "I",
                            "coefficient": 1.8,
                            "molecular_formula": "I-",
                            "smile": "[I-]",
                            "common_name": "Iodide",
                            "iupac_name": "Iodide",
                            "cas_number": "20461-54-5",
                            "source_compound_smile": "II",
                            "source_compound_iupac_name": "molecular iodine",
                            "source_compound_cas_number": "7553-56-2",
                            "abbreviation": "I"
                        }
                    ]
                }
            },
            {
                "layer_index": 9,
                "functionality": "hole transport layer",
                "device_subset": 0,
                "name": "NiO",
                "properties": {
                    "thickness": {
                        "value": 60.0
                    }
                },
                "components": [
                    {
                        "name": "NiO",
                        "functionality": "majority phase"
                    }
                ],
                "deposition_procedure": {
                    "substrate_layer": "on upper layer",
                    "steps": [
                        {
                            "method": "SpinCoating",
                            "m_def": "perovskite_solar_cell_database.schema_packages.tandem.device_stack.SpinCoating"
                        }
                    ]
                },
                "m_def": "perovskite_solar_cell_database.schema_packages.tandem.device_stack.GeneralLayer"
            },
            {
                "layer_index": 10,
                "functionality": "front contact",
                "device_subset": 0,
                "name": "ITO",
                "properties": {
                    "thickness": {
                        "value": 150.0
                    }
                },
                "components": [
                    {
                        "name": "ITO",
                        "functionality": "majority phase"
                    }
                ],
                "m_def": "perovskite_solar_cell_database.schema_packages.tandem.device_stack.GeneralLayer"
            },
            {
                "layer_index": 11,
                "functionality": "substrate",
                "device_subset": 0,
                "name": "SLG",
                "components": [
                    {
                        "name": "SLG",
                        "functionality": "majority phase"
                    }
                ],
                "m_def": "perovskite_solar_cell_database.schema_packages.tandem.device_stack.GeneralLayer"
            }
        ],
        "measurements": {
            "jv": [
                {
                    "certified": true,
                    "device_subset": 0,
                    "illumination": {
                        "intensity": 100.0,
                        "mask": true,
                        "mask_area": 0.062
                    },
                    "light_source": {
                        "spectrum": "AM1.5",
                        "light_source": "Xenon"
                    },
                    "light_regime": "standard light",
                    "results": {
                        "short_circuit_current_density": 13.05,
                        "open_circuit_voltage": 1.902,
                        "fill_factor": 0.831,
                        "power_conversion_efficiency": 20.6
                    },
                    "environmental_conditions": {
                        "ambient_temperature": 25.0
                    },
                    "certification_details": {
                        "certifying_institution": "SIMIT (Shanghai, China)"
                    }
                },
                {
                    "device_subset": 1,
                    "illumination": {
                        "intensity": 100.0,
                        "mask": true,
                        "mask_area": 0.062
                    },
                    "light_source": {
                        "spectrum": "AM1.5",
                        "light_source": "Xenon"
                    },
                    "light_regime": "standard light",
                    "results": {
                        "short_circuit_current_density": 15.4,
                        "open_circuit_voltage": 1.113,
                        "fill_factor": 0.824,
                        "power_conversion_efficiency": 14.1
                    }
                },
                {
                    "device_subset": 2,
                    "illumination": {
                        "intensity": 100.0,
                        "mask": true,
                        "mask_area": 0.062
                    },
                    "light_source": {
                        "spectrum": "AM1.5",
                        "light_source": "Xenon"
                    },
                    "light_regime": "standard light",
                    "results": {
                        "short_circuit_current_density": 25.2,
                        "open_circuit_voltage": 0.832,
                        "fill_factor": 0.752,
                        "power_conversion_efficiency": 15.8
                    }
                }
            ],
            "stabilized_performance": [
                {
                    "light_regime": "standard light",
                    "duration": 20.0,
                    "device_subset": 0,
                    "measurement_details": {
                        "type_of_measurement": "constant potential"
                    },
                    "results": {
                        "power_conversion_efficiency": 20.6
                    }
                }
            ],
            "eqe": [
                {
                    "device_subset": 0,
                    "results": {
                        "integrated_short_circuit_current_density": 13.1
                    }
                },
                {
                    "device_subset": 1,
                    "results": {
                        "integrated_short_circuit_current_density": 13.1
                    }
                },
                {
                    "device_subset": 2
                }
            ],
            "stability": [
                {
                    "duration": 6000.0,
                    "illuminated": true,
                    "device_subset": 0,
                    "stability_protocol": "Other",
                    "results": {
                        "power_conversion_efficiency_end": 88.0,
                        "burn_in": true
                    },
                    "illumination": {
                        "intensity": 100.0,
                        "uv_filter": false
                    },
                    "light_source": {
                        "light_source": "Solar simulator unspecified",
                        "spectrum": "AM1.5"
                    }
                }
            ]
        }
    }
}
