Repository: Jesperkemist/PerovskiteTandemDatabase

## About The Project
This repo is associated to a paper with the title:
A FAIR Framework for Machine-Actionable Perovskite Tandem Solar Cell Data

## Resources
9.1 Online resources
1) Online documentation of the project, including a description of the structure of the data schema, and all defined modules
https://jesperkemist.github.io/PerovskiteTandemDatabase/

2) A PDF file describing the structure of the data schema, including all defined modules.
https://github.com/Jesperkemist/PerovskiteTandemDatabase/tree/main/module_descriptions

3) Example JSON files describing a representative perovskite tandem devices.

File: seed_dataset/Json_data_tandem_cell_initial_data_416.archive.json
{
    "data": {
        "m_def": "perovskite_solar_cell_database.schema_packages.tandem.schema.PerovskiteTandemSolarCell",
        "reference": {
            "publication_date": "2016-10-21T00:00:00",
            "journal": "Science",
            "name_of_person_entering_the_data": "Krishanu Dey",
            "data_entered_by_author": false,
            "part_of_initial_dataset": true,
            "DOI_number": "10.1126/science.aaf9717",
            "publication_authors": [
                "Eperon et al."
            ],
            "ID_temp": 416
        },
        "general": {
            "number_of_junctions": 2,
            "number_of_terminals": 4,
            "architecture": "Stacked",
            "flexible": false,
            "semitransparent": false,
            "encapsulated": false,
            "cell_area": 0.2,
            "active_area": 0.12,
            "photoabsorbers": [
                "Perovskite",
                "Perovskite"
            ],
            "photoabsorbers_string": "Perovskite-Perovskite",
            "photoabsorbers_bandgaps": [
                1.2,
                1.6
            ]
        },
        "key_performance_metrics": {
            "power_conversion_efficiency_stabilized": 20.3,
            "power_conversion_efficiency": 20.1
        },
        "device_stack": [
            {
                "layer_index": 1,
                "functionality": "back contact",
                "device_subset": 1,
                "name": "Ag",
                "components": [
                    {
                        "name": "Ag",
                        "functionality": "majority phase"
                    }
                ],
                "m_def": "perovskite_solar_cell_database.schema_packages.tandem.device_stack.GeneralLayer"
            },
            {
                "layer_index": 2,
                "functionality": "electron transport layer",
                "device_subset": 1,
                "name": "BCP",
                "components": [
                    {
                        "name": "BCP",
                        "functionality": "majority phase"
                    }
                ],
                "m_def": "perovskite_solar_cell_database.schema_packages.tandem.device_stack.GeneralLayer"
            },
            {
                "layer_index": 3,
                "functionality": "electron transport layer",
                "device_subset": 1,
                "name": "C60",
                "components": [
                    {
                        "name": "C60",
                        "functionality": "majority phase"
                    }
                ],
                "m_def": "perovskite_solar_cell_database.schema_packages.tandem.device_stack.GeneralLayer"
            },
            {
                "layer_index": 4,
                "functionality": "photoabsorber",
                "device_subset": 1,
                "name": "Perovskite",
                "properties": {
                    "crystallinity": {
                        "value": "polycrystalline"
                    },
                    "band_gap": {
                        "value": 1.2,
                        "graded": false,
                        "determined_by": "absorption Tauc-plot"
                    }
                },
                "deposition_procedure": {
                    "substrate_layer": "on upper layer",
                    "antisolvent": true,
                    "duration": 20.0,
                    "steps": [
                        {
                            "method": "SpinCoating",
                            "solution": {
                                "components": [
                                    {
                                        "name": "DMF"
                                    },
                                    {
                                        "name": "DMSO"
                                    }
                                ]
                            },
                            "m_def": "perovskite_solar_cell_database.schema_packages.tandem.device_stack.SpinCoating"
                        },
                        {
                            "method": "Heating",
                            "temperature_segments": [
                                {
                                    "temperature_end": 70.0,
                                    "time_of_segment": 20.0
                                }
                            ],
                            "m_def": "perovskite_solar_cell_database.schema_packages.tandem.device_stack.Heating"
                        }
                    ]
                },
                "m_def": "perovskite_solar_cell_database.schema_packages.tandem.device_stack.Photoabsorber_Perovskite",
                "has_a_2D_perovskite_capping_layer": false,
                "lead_free": false,
                "inorganic": false,
                "composition": {
                    "band_gap": 1.2,
                    "sample_type": "Polycrystalline film",
                    "dimensionality": "3D",
                    "short_form": "CsFAPbSnI",
                    "long_form": "Cs0.25FA0.75Pb0.5Sn0.5I3",
                    "ions_a_site": [
                        {
                            "ion": "Cs",
                            "coefficient": 0.25,
                            "molecular_formula": "Cs+",
                            "smile": "[Cs+]",
                            "common_name": "Cesium ion",
                            "iupac_name": "Cesium(1+)",
                            "cas_number": "18459-37-5",
                            "source_compound_smile": "[Cs]",
                            "source_compound_iupac_name": "Cesium",
                            "source_compound_cas_number": "7440-46-2",
                            "abbreviation": "Cs"
                        },
                        {
                            "ion": "FA",
                            "coefficient": 0.75,
                            "molecular_formula": "CH5N2+",
                            "smile": "C(=[NH2+])N",
                            "common_name": "Formamidinium",
                            "iupac_name": "aminomethylideneazanium",
                            "cas_number": "nan",
                            "source_compound_smile": "C(=N)N",
                            "source_compound_iupac_name": "methanimidamide",
                            "source_compound_cas_number": "463-52-5",
                            "abbreviation": "FA"
                        }
                    ],
                    "ions_b_site": [
                        {
                            "ion": "Pb",
                            "coefficient": 0.5,
                            "molecular_formula": "Pb2+",
                            "smile": "[Pb+2]",
                            "common_name": "Lead",
                            "iupac_name": "lead(2+)",
                            "cas_number": "14280-50-3",
                            "source_compound_smile": "[Pb]",
                            "source_compound_iupac_name": "Lead",
                            "source_compound_cas_number": "7439-92-1",
                            "abbreviation": "Pb"
                        },
                        {
                            "ion": "Sn",
                            "coefficient": 0.5,
                            "molecular_formula": "Sn2+",
                            "smile": "[Sn+2]",
                            "common_name": "Tin",
                            "iupac_name": "tin(2+)",
                            "cas_number": "22541-90-8",
                            "source_compound_smile": "[Sn]",
                            "source_compound_iupac_name": "Tin",
                            "source_compound_cas_number": "7440-31-5",
                            "abbreviation": "Sn"
                        }
                    ],
                    "ions_x_site": [
                        {
                            "ion": "I",
                            "coefficient": 3.0,
                            "molecular_formula": "I-",
                            "smile": "[I-]",
                            "common_name": "Iodide",
                            "iupac_name": "Iodide",
                            "cas_number": "20461-54-5",
                            "source_compound_smile": "II",
                            "source_compound_iupac_name": "molecular iodine",
                            "source_compound_cas_number": "7553-56-2",
                            "abbreviation": "I"
                        }
                    ]
                }
            },
            {
                "layer_index": 5,
                "functionality": "front contact",
                "device_subset": 1,
                "name": "ITO",
                "components": [
                    {
                        "name": "ITO",
                        "functionality": "majority phase"
                    }
                ],
                "m_def": "perovskite_solar_cell_database.schema_packages.tandem.device_stack.GeneralLayer"
            },
            {
                "layer_index": 6,
                "functionality": "air gap",
                "name": "Air",
                "components": [
                    {
                        "name": "Air",
                        "functionality": "majority phase"
                    }
                ],
                "m_def": "perovskite_solar_cell_database.schema_packages.tandem.device_stack.GeneralLayer"
            },
            {
                "layer_index": 7,
                "functionality": "back contact",
                "device_subset": 2,
                "name": "ITO",
                "properties": {
                    "thickness": {
                        "value": 100.0
                    }
                },
                "components": [
                    {
                        "name": "ITO",
                        "functionality": "majority phase"
                    }
                ],
                "deposition_procedure": {
                    "substrate_layer": "on upper layer",
                    "steps": [
                        {
                            "method": "Sputtering",
                            "m_def": "perovskite_solar_cell_database.schema_packages.tandem.device_stack.Sputtering"
                        }
                    ]
                },
                "m_def": "perovskite_solar_cell_database.schema_packages.tandem.device_stack.GeneralLayer"
            },
            {
                "layer_index": 8,
                "functionality": "back contact",
                "device_subset": 2,
                "name": "ZTO",
                "properties": {
                    "thickness": {
                        "value": 2.0
                    }
                },
                "components": [
                    {
                        "name": "ZTO",
                        "functionality": "majority phase"
                    }
                ],
                "deposition_procedure": {
                    "substrate_layer": "on upper layer",
                    "steps": [
                        {
                            "method": "AtomicLayerDeposition",
                            "m_def": "perovskite_solar_cell_database.schema_packages.tandem.device_stack.AtomicLayerDeposition"
                        }
                    ]
                },
                "m_def": "perovskite_solar_cell_database.schema_packages.tandem.device_stack.GeneralLayer"
            },
            {
                "layer_index": 9,
                "functionality": "electron transport layer",
                "device_subset": 2,
                "name": "SnO2",
                "properties": {
                    "thickness": {
                        "value": 4.0
                    }
                },
                "components": [
                    {
                        "name": "SnO2",
                        "functionality": "majority phase"
                    }
                ],
                "deposition_procedure": {
                    "substrate_layer": "on upper layer",
                    "steps": [
                        {
                            "method": "AtomicLayerDeposition",
                            "m_def": "perovskite_solar_cell_database.schema_packages.tandem.device_stack.AtomicLayerDeposition"
                        }
                    ]
                },
                "m_def": "perovskite_solar_cell_database.schema_packages.tandem.device_stack.GeneralLayer"
            },
            {
                "layer_index": 10,
                "functionality": "electron transport layer",
                "device_subset": 2,
                "name": "PCBM-60",
                "properties": {
                    "thickness": {
                        "value": 10.0
                    }
                },
                "components": [
                    {
                        "name": "PCBM-60",
                        "functionality": "majority phase"
                    }
                ],
                "deposition_procedure": {
                    "substrate_layer": "on upper layer",
                    "steps": [
                        {
                            "method": "Evaporation",
                            "m_def": "perovskite_solar_cell_database.schema_packages.tandem.device_stack.Evaporation"
                        }
                    ]
                },
                "m_def": "perovskite_solar_cell_database.schema_packages.tandem.device_stack.GeneralLayer"
            },
            {
                "layer_index": 11,
                "functionality": "photoabsorber",
                "device_subset": 2,
                "name": "Perovskite",
                "properties": {
                    "crystallinity": {
                        "value": "polycrystalline"
                    },
                    "band_gap": {
                        "value": 1.6,
                        "graded": false
                    }
                },
                "deposition_procedure": {
                    "substrate_layer": "on upper layer",
                    "antisolvent": true,
                    "duration": 5.0,
                    "steps": [
                        {
                            "method": "SpinCoating",
                            "solution": {
                                "components": [
                                    {
                                        "name": "DMF"
                                    },
                                    {
                                        "name": "DMSO"
                                    }
                                ]
                            },
                            "m_def": "perovskite_solar_cell_database.schema_packages.tandem.device_stack.SpinCoating"
                        },
                        {
                            "method": "Heating",
                            "temperature_segments": [
                                {
                                    "temperature_end": 150.0,
                                    "time_of_segment": 5.0
                                }
                            ],
                            "m_def": "perovskite_solar_cell_database.schema_packages.tandem.device_stack.Heating"
                        }
                    ]
                },
                "m_def": "perovskite_solar_cell_database.schema_packages.tandem.device_stack.Photoabsorber_Perovskite",
                "has_a_2D_perovskite_capping_layer": false,
                "lead_free": false,
                "inorganic": false,
                "composition": {
                    "band_gap": 1.6,
                    "sample_type": "Polycrystalline film",
                    "dimensionality": "3D",
                    "short_form": "CsFAPbBrI",
                    "long_form": "Cs0.17FA0.83PbBr1.5I1.5",
                    "ions_a_site": [
                        {
                            "ion": "Cs",
                            "coefficient": 0.17,
                            "molecular_formula": "Cs+",
                            "smile": "[Cs+]",
                            "common_name": "Cesium ion",
                            "iupac_name": "Cesium(1+)",
                            "cas_number": "18459-37-5",
                            "source_compound_smile": "[Cs]",
                            "source_compound_iupac_name": "Cesium",
                            "source_compound_cas_number": "7440-46-2",
                            "abbreviation": "Cs"
                        },
                        {
                            "ion": "FA",
                            "coefficient": 0.83,
                            "molecular_formula": "CH5N2+",
                            "smile": "C(=[NH2+])N",
                            "common_name": "Formamidinium",
                            "iupac_name": "aminomethylideneazanium",
                            "cas_number": "nan",
                            "source_compound_smile": "C(=N)N",
                            "source_compound_iupac_name": "methanimidamide",
                            "source_compound_cas_number": "463-52-5",
                            "abbreviation": "FA"
                        }
                    ],
                    "ions_b_site": [
                        {
                            "ion": "Pb",
                            "coefficient": 1.0,
                            "molecular_formula": "Pb2+",
                            "smile": "[Pb+2]",
                            "common_name": "Lead",
                            "iupac_name": "lead(2+)",
                            "cas_number": "14280-50-3",
                            "source_compound_smile": "[Pb]",
                            "source_compound_iupac_name": "Lead",
                            "source_compound_cas_number": "7439-92-1",
                            "abbreviation": "Pb"
                        }
                    ],
                    "ions_x_site": [
                        {
                            "ion": "Br",
                            "coefficient": 1.5,
                            "molecular_formula": "Br-",
                            "smile": "[Br-]",
                            "common_name": "Bromide",
                            "iupac_name": "Bromide",
                            "cas_number": "24959-67-9",
                            "source_compound_smile": "BrBr",
                            "source_compound_iupac_name": "molecular bromine",
                            "source_compound_cas_number": "7726-95-6",
                            "abbreviation": "Br"
                        },
                        {
                            "ion": "I",
                            "coefficient": 1.5,
                            "molecular_formula": "I-",
                            "smile": "[I-]",
                            "common_name": "Iodide",
                            "iupac_name": "Iodide",
                            "cas_number": "20461-54-5",
                            "source_compound_smile": "II",
                            "source_compound_iupac_name": "molecular iodine",
                            "source_compound_cas_number": "7553-56-2",
                            "abbreviation": "I"
                        }
                    ]
                }
            },
            {
                "layer_index": 12,
                "functionality": "hole transport layer",
                "device_subset": 2,
                "name": "NiO",
                "components": [
                    {
                        "name": "NiO",
                        "functionality": "majority phase"
                    }
                ],
                "deposition_procedure": {
                    "substrate_layer": "on upper layer",
                    "steps": [
                        {
                            "method": "SpinCoating",
                            "m_def": "perovskite_solar_cell_database.schema_packages.tandem.device_stack.SpinCoating"
                        }
                    ]
                },
                "m_def": "perovskite_solar_cell_database.schema_packages.tandem.device_stack.GeneralLayer"
            },
            {
                "layer_index": 13,
                "functionality": "front contact",
                "device_subset": 2,
                "name": "ITO",
                "components": [
                    {
                        "name": "ITO",
                        "functionality": "majority phase"
                    }
                ],
                "m_def": "perovskite_solar_cell_database.schema_packages.tandem.device_stack.GeneralLayer"
            },
            {
                "layer_index": 14,
                "functionality": "substrate",
                "device_subset": 0,
                "name": "SLG",
                "components": [
                    {
                        "name": "SLG",
                        "functionality": "majority phase"
                    }
                ],
                "m_def": "perovskite_solar_cell_database.schema_packages.tandem.device_stack.GeneralLayer"
            }
        ],
        "measurements": {
            "jv": [
                {
                    "certified": false,
                    "device_subset": 0,
                    "measurement_conditions": {
                        "scan_speed": 380.0
                    },
                    "illumination": {
                        "intensity": 100.0,
                        "mask": true
                    },
                    "light_source": {
                        "spectrum": "AM1.5",
                        "light_source": "Solar simulator unspecified",
                        "light_source_model": "ABET Sun 2000",
                        "solar_simulator_class": "AAB"
                    },
                    "light_regime": "standard light",
                    "results": {
                        "power_conversion_efficiency": 20.1
                    },
                    "environmental_conditions": {
                        "atmosphere": "air",
                        "ambient_temperature": 25.0
                    }
                },
                {
                    "device_subset": 1,
                    "measurement_conditions": {
                        "scan_speed": 380.0
                    },
                    "illumination": {
                        "intensity": 100.0,
                        "mask": true
                    },
                    "light_source": {
                        "spectrum": "AM1.5",
                        "light_source": "Solar simulator unspecified",
                        "light_source_model": "ABET Sun 2000",
                        "solar_simulator_class": "AAB"
                    },
                    "light_regime": "standard light",
                    "results": {
                        "short_circuit_current_density": 20.3,
                        "open_circuit_voltage": 0.97,
                        "fill_factor": 0.79,
                        "power_conversion_efficiency": 15.7
                    }
                },
                {
                    "device_subset": 2,
                    "measurement_conditions": {
                        "scan_speed": 380.0
                    },
                    "illumination": {
                        "intensity": 100.0,
                        "mask": true
                    },
                    "light_source": {
                        "spectrum": "AM1.5",
                        "light_source": "Solar simulator unspecified",
                        "light_source_model": "ABET Sun 2000",
                        "solar_simulator_class": "AAB"
                    },
                    "light_regime": "standard light",
                    "results": {
                        "short_circuit_current_density": 26.7,
                        "open_circuit_voltage": 0.74,
                        "fill_factor": 0.71,
                        "power_conversion_efficiency": 14.1
                    }
                }
            ],
            "stabilized_performance": [
                {
                    "light_regime": "standard light",
                    "duration": 0.42,
                    "device_subset": 0,
                    "measurement_details": {
                        "type_of_measurement": "constant potential"
                    },
                    "results": {
                        "power_conversion_efficiency": 20.3
                    }
                },
                {
                    "light_regime": "standard light",
                    "duration": 0.42,
                    "device_subset": 1,
                    "measurement_details": {
                        "type_of_measurement": "constant potential"
                    },
                    "results": {
                        "power_conversion_efficiency": 15.8
                    }
                },
                {
                    "light_regime": "standard light",
                    "duration": 0.42,
                    "device_subset": 2,
                    "measurement_details": {
                        "type_of_measurement": "constant potential"
                    },
                    "results": {
                        "power_conversion_efficiency": 4.5
                    }
                }
            ],
            "eqe": [
                {
                    "device_subset": 1,
                    "results": {
                        "integrated_short_circuit_current_density": 20.0
                    }
                },
                {
                    "device_subset": 2,
                    "results": {
                        "integrated_short_circuit_current_density": 26.7
                    }
                }
            ]
        }
    }
}

File: seed_dataset/Json_data_tandem_cell_initial_data_417.archive.json
{
    "data": {
        "m_def": "perovskite_solar_cell_database.schema_packages.tandem.schema.PerovskiteTandemSolarCell",
        "reference": {
            "publication_date": "2016-10-21T00:00:00",
            "journal": "Science",
            "name_of_person_entering_the_data": "Krishanu Dey",
            "data_entered_by_author": false,
            "part_of_initial_dataset": true,
            "DOI_number": "10.1126/science.aaf9717",
            "publication_authors": [
                "Eperon et al."
            ],
            "ID_temp": 417
        },
        "general": {
            "number_of_junctions": 2,
            "number_of_terminals": 4,
            "architecture": "Stacked",
            "flexible": false,
            "semitransparent": false,
            "encapsulated": false,
            "cell_area": 1.0,
            "photoabsorbers": [
                "Perovskite",
                "Perovskite"
            ],
            "photoabsorbers_string": "Perovskite-Perovskite",
            "photoabsorbers_bandgaps": [
                1.2,
                1.6
            ]
        },
        "key_performance_metrics": {
            "power_conversion_efficiency_stabilized": 16.0,
            "power_conversion_efficiency": 16.4
        },
        "device_stack": [
            {
                "layer_index": 1,
                "functionality": "back contact",
                "device_subset": 1,
                "name": "Ag",
                "components": [
                    {
                        "name": "Ag",
                        "functionality": "majority phase"
                    }
                ],
                "m_def": "perovskite_solar_cell_database.schema_packages.tandem.device_stack.GeneralLayer"
            },
            {
                "layer_index": 2,
                "functionality": "electron transport layer",
                "device_subset": 1,
                "name": "BCP",
                "components": [
                    {
                        "name": "BCP",
                        "functionality": "majority phase"
                    }
                ],
                "m_def": "perovskite_solar_cell_database.schema_packages.tandem.device_stack.GeneralLayer"
            },
            {
                "layer_index": 3,
                "functionality": "electron transport layer",
                "device_subset": 1,
                "name": "C60",
                "components": [
                    {
                        "name": "C60",
                        "functionality": "majority phase"
                    }
                ],
                "m_def": "perovskite_solar_cell_database.schema_packages.tandem.device_stack.GeneralLayer"
            },
            {
                "layer_index": 4,
                "functionality": "photoabsorber",
                "device_subset": 1,
                "name": "Perovskite",
                "properties": {
                    "crystallinity": {
                        "value": "polycrystalline"
                    },
                    "band_gap": {
                        "value": 1.2,
                        "graded": false,
                        "determined_by": "absorption Tauc-plot"
                    }
                },
                "deposition_procedure": {
                    "substrate_layer": "on upper layer",
                    "antisolvent": true,
                    "duration": 20.0,
                    "steps": [
                        {
                            "method": "SpinCoating",
                            "solution": {
                                "components": [
                                    {
                                        "name": "DMF"
                                    },
                                    {
                                        "name": "DMSO"
                                    }
                                ]
                            },
                            "m_def": "perovskite_solar_cell_database.schema_packages.tandem.device_stack.SpinCoating"
                        },
                        {
                            "method": "Heating",
                            "temperature_segments": [
                                {
                                    "temperature_end": 70.0,
                                    "time_of_segment": 20.0
                                }
                            ],
                            "m_def": "perovskite_solar_cell_database.schema_packages.tandem.device_stack.Heating"
                        }
                    ]
                },
                "m_def": "perovskite_solar_cell_database.schema_packages.tandem.device_stack.Photoabsorber_Perovskite",
                "has_a_2D_perovskite_capping_layer": false,
                "lead_free": false,
                "inorganic": false,
                "composition": {
                    "band_gap": 1.2,
                    "sample_type": "Polycrystalline film",
                    "dimensionality": "3D",
                    "short_form": "CsFAPbSnI",
                    "long_form": "Cs0.25FA0.75Pb0.5Sn0.5I3",
                    "ions_a_site": [
                        {
                            "ion": "Cs",
                            "coefficient": 0.25,
                            "molecular_formula": "Cs+",
                            "smile": "[Cs+]",
                            "common_name": "Cesium ion",
                            "iupac_name": "Cesium(1+)",
                            "cas_number": "18459-37-5",
                            "source_compound_smile": "[Cs]",
                            "source_compound_iupac_name": "Cesium",
                            "source_compound_cas_number": "7440-46-2",
                            "abbreviation": "Cs"
                        },
                        {
                            "ion": "FA",
                            "coefficient": 0.75,
                            "molecular_formula": "CH5N2+",
                            "smile": "C(=[NH2+])N",
                            "common_name": "Formamidinium",
                            "iupac_name": "aminomethylideneazanium",
                            "cas_number": "nan",
                            "source_compound_smile": "C(=N)N",
                            "source_compound_iupac_name": "methanimidamide",
                            "source_compound_cas_number": "463-52-5",
                            "abbreviation": "FA"
                        }
                    ],
                    "ions_b_site": [
                        {
                            "ion": "Pb",
                            "coefficient": 0.5,
                            "molecular_formula": "Pb2+",
                            "smile": "[Pb+2]",
                            "common_name": "Lead",
                            "iupac_name": "lead(2+)",
                            "cas_number": "14280-50-3",
                            "source_compound_smile": "[Pb]",
                            "source_compound_iupac_name": "Lead",
                            "source_compound_cas_number": "7439-92-1",
                            "abbreviation": "Pb"
                        },
                        {
                            "ion": "Sn",
                            "coefficient": 0.5,
                            "molecular_formula": "Sn2+",
                            "smile": "[Sn+2]",
                            "common_name": "Tin",
                            "iupac_name": "tin(2+)",
                            "cas_number": "22541-90-8",
                            "source_compound_smile": "[Sn]",
                            "source_compound_iupac_name": "Tin",
                            "source_compound_cas_number": "7440-31-5",
                            "abbreviation": "Sn"
                        }
                    ],
                    "ions_x_site": [
                        {
                            "ion": "I",
                            "coefficient": 3.0,
                            "molecular_formula": "I-",
                            "smile": "[I-]",
                            "common_name": "Iodide",
                            "iupac_name": "Iodide",
                            "cas_number": "20461-54-5",
                            "source_compound_smile": "II",
                            "source_compound_iupac_name": "molecular iodine",
                            "source_compound_cas_number": "7553-56-2",
                            "abbreviation": "I"
                        }
                    ]
                }
            },
            {
                "layer_index": 5,
                "functionality": "front contact",
                "device_subset": 1,
                "name": "ITO",
                "components": [
                    {
                        "name": "ITO",
                        "functionality": "majority phase"
                    }
                ],
                "m_def": "perovskite_solar_cell_database.schema_packages.tandem.device_stack.GeneralLayer"
            },
            {
                "layer_index": 6,
                "functionality": "air gap",
                "name": "Air",
                "components": [
                    {
                        "name": "Air",
                        "functionality": "majority phase"
                    }
                ],
                "m_def": "perovskite_solar_cell_database.schema_packages.tandem.device_stack.GeneralLayer"
            },
            {
                "layer_index": 7,
                "functionality": "back contact",
                "device_subset": 2,
                "name": "ITO",
                "properties": {
                    "thickness": {
                        "value": 100.0
                    }
                },
                "components": [
                    {
                        "name": "ITO",
                        "functionality": "majority phase"
                    }
                ],
                "deposition_procedure": {
                    "substrate_layer": "on upper layer",
                    "steps": [
                        {
                            "method": "Sputtering",
                            "m_def": "perovskite_solar_cell_database.schema_packages.tandem.device_stack.Sputtering"
                        }
                    ]
                },
                "m_def": "perovskite_solar_cell_database.schema_packages.tandem.device_stack.GeneralLayer"
            },
            {
                "layer_index": 8,
                "functionality": "back contact",
                "device_subset": 2,
                "name": "ZTO",
                "properties": {
                    "thickness": {
                        "value": 2.0
                    }
                },
                "components": [
                    {
                        "name": "ZTO",
                        "functionality": "majority phase"
                    }
                ],
                "deposition_procedure": {
                    "substrate_layer": "on upper layer",
                    "steps": [
                        {
                            "method": "AtomicLayerDeposition",
                            "m_def": "perovskite_solar_cell_database.schema_packages.tandem.device_stack.AtomicLayerDeposition"
                        }
                    ]
                },
                "m_def": "perovskite_solar_cell_database.schema_packages.tandem.device_stack.GeneralLayer"
            },
            {
                "layer_index": 9,
                "functionality": "electron transport layer",
                "device_subset": 2,
                "name": "SnO2",
                "properties": {
                    "thickness": {
                        "value": 4.0
                    }
                },
                "components": [
                    {
                        "name": "SnO2",
                        "functionality": "majority phase"
                    }
                ],
                "deposition_procedure": {
                    "substrate_layer": "on upper layer",
                    "steps": [
                        {
                            "method": "AtomicLayerDeposition",
                            "m_def": "perovskite_solar_cell_database.schema_packages.tandem.device_stack.AtomicLayerDeposition"
                        }
                    ]
                },
                "m_def": "perovskite_solar_cell_database.schema_packages.tandem.device_stack.GeneralLayer"
            },
            {
                "layer_index": 10,
                "functionality": "electron transport layer",
                "device_subset": 2,
                "name": "PCBM-60",
                "properties": {
                    "thickness": {
                        "value": 10.0
                    }
                },
                "components": [
                    {
                        "name": "PCBM-60",
                        "functionality": "majority phase"
                    }
                ],
                "deposition_procedure": {
                    "substrate_layer": "on upper layer",
                    "steps": [
                        {
                            "method": "Evaporation",
                            "m_def": "perovskite_solar_cell_database.schema_packages.tandem.device_stack.Evaporation"
                        }
                    ]
                },
                "m_def": "perovskite_solar_cell_database.schema_packages.tandem.device_stack.GeneralLayer"
            },
            {
                "layer_index": 11,
                "functionality": "photoabsorber",
                "device_subset": 2,
                "name": "Perovskite",
                "properties": {
                    "crystallinity": {
                        "value": "polycrystalline"
                    },
                    "band_gap": {
                        "value": 1.6,
                        "graded": false
                    }
                },
                "deposition_procedure": {
                    "substrate_layer": "on upper layer",
                    "antisolvent": true,
                    "duration": 5.0,
                    "steps": [
                        {
                            "method": "SpinCoating",
                            "solution": {
                                "components": [
                                    {
                                        "name": "DMF"
                                    },
                                    {
                                        "name": "DMSO"
                                    }
                                ]
                            },
                            "m_def": "perovskite_solar_cell_database.schema_packages.tandem.device_stack.SpinCoating"
                        },
                        {
                            "method": "Heating",
                            "temperature_segments": [
                                {
                                    "temperature_end": 150.0,
                                    "time_of_segment": 5.0
                                }
                            ],
                            "m_def": "perovskite_solar_cell_database.schema_packages.tandem.device_stack.Heating"
                        }
                    ]
                },
                "m_def": "perovskite_solar_cell_database.schema_packages.tandem.device_stack.Photoabsorber_Perovskite",
                "has_a_2D_perovskite_capping_layer": false,
                "lead_free": false,
                "inorganic": false,
                "composition": {
                    "band_gap": 1.6,
                    "sample_type": "Polycrystalline film",
                    "dimensionality": "3D",
                    "short_form": "CsFAPbBrI",
                    "long_form": "Cs0.17FA0.83PbBr1.5I1.5",
                    "ions_a_site": [
                        {
                            "ion": "Cs",
                            "coefficient": 0.17,
                            "molecular_formula": "Cs+",
                            "smile": "[Cs+]",
                            "common_name": "Cesium ion",
                            "iupac_name": "Cesium(1+)",
                            "cas_number": "18459-37-5",
                            "source_compound_smile": "[Cs]",
                            "source_compound_iupac_name": "Cesium",
                            "source_compound_cas_number": "7440-46-2",
                            "abbreviation": "Cs"
                        },
                        {
                            "ion": "FA",
                            "coefficient": 0.83,
                            "molecular_formula": "CH5N2+",
                            "smile": "C(=[NH2+])N",
                            "common_name": "Formamidinium",
                            "iupac_name": "aminomethylideneazanium",
                            "cas_number": "nan",
                            "source_compound_smile": "C(=N)N",
                            "source_compound_iupac_name": "methanimidamide",
                            "source_compound_cas_number": "463-52-5",
                            "abbreviation": "FA"
                        }
                    ],
                    "ions_b_site": [
                        {
                            "ion": "Pb",
                            "coefficient": 1.0,
                            "molecular_formula": "Pb2+",
                            "smile": "[Pb+2]",
                            "common_name": "Lead",
                            "iupac_name": "lead(2+)",
                            "cas_number": "14280-50-3",
                            "source_compound_smile": "[Pb]",
                            "source_compound_iupac_name": "Lead",
                            "source_compound_cas_number": "7439-92-1",
                            "abbreviation": "Pb"
                        }
                    ],
                    "ions_x_site": [
                        {
                            "ion": "Br",
                            "coefficient": 1.5,
                            "molecular_formula": "Br-",
                            "smile": "[Br-]",
                            "common_name": "Bromide",
                            "iupac_name": "Bromide",
                            "cas_number": "24959-67-9",
                            "source_compound_smile": "BrBr",
                            "source_compound_iupac_name": "molecular bromine",
                            "source_compound_cas_number": "7726-95-6",
                            "abbreviation": "Br"
                        },
                        {
                            "ion": "I",
                            "coefficient": 1.5,
                            "molecular_formula": "I-",
                            "smile": "[I-]",
                            "common_name": "Iodide",
                            "iupac_name": "Iodide",
                            "cas_number": "20461-54-5",
                            "source_compound_smile": "II",
                            "source_compound_iupac_name": "molecular iodine",
                            "source_compound_cas_number": "7553-56-2",
                            "abbreviation": "I"
                        }
                    ]
                }
            },
            {
                "layer_index": 12,
                "functionality": "hole transport layer",
                "device_subset": 2,
                "name": "NiO",
                "components": [
                    {
                        "name": "NiO",
                        "functionality": "majority phase"
                    }
                ],
                "deposition_procedure": {
                    "substrate_layer": "on upper layer",
                    "steps": [
                        {
                            "method": "SpinCoating",
                            "m_def": "perovskite_solar_cell_database.schema_packages.tandem.device_stack.SpinCoating"
                        }
                    ]
                },
                "m_def": "perovskite_solar_cell_database.schema_packages.tandem.device_stack.GeneralLayer"
            },
            {
                "layer_index": 13,
                "functionality": "front contact",
                "device_subset": 2,
                "name": "ITO",
                "components": [
                    {
                        "name": "ITO",
                        "functionality": "majority phase"
                    }
                ],
                "m_def": "perovskite_solar_cell_database.schema_packages.tandem.device_stack.GeneralLayer"
            },
            {
                "layer_index": 14,
                "functionality": "substrate",
                "device_subset": 0,
                "name": "SLG",
                "components": [
                    {
                        "name": "SLG",
                        "functionality": "majority phase"
                    }
                ],
                "m_def": "perovskite_solar_cell_database.schema_packages.tandem.device_stack.GeneralLayer"
            }
        ],
        "measurements": {
            "jv": [
                {
                    "certified": false,
                    "device_subset": 0,
                    "measurement_conditions": {
                        "scan_speed": 380.0
                    },
                    "illumination": {
                        "intensity": 100.0,
                        "mask": false
                    },
                    "light_source": {
                        "spectrum": "AM1.5",
                        "light_source": "Solar simulator unspecified",
                        "light_source_model": "ABET Sun 2000",
                        "solar_simulator_class": "AAB"
                    },
                    "light_regime": "standard light",
                    "results": {
                        "power_conversion_efficiency": 16.4
                    },
                    "environmental_conditions": {
                        "atmosphere": "air",
                        "ambient_temperature": 25.0
                    }
                }
            ],
            "stabilized_performance": [
                {
                    "light_regime": "standard light",
                    "duration": 1.0,
                    "device_subset": 0,
                    "measurement_details": {
                        "type_of_measurement": "constant potential"
                    },
                    "results": {
                        "power_conversion_efficiency": 16.0
                    }
                }
            ]
        }
    }
}
