Repository: Jesperkemist/PerovskiteTandemDatabase

## About The Project
This repo is associated to a paper with the title:
A FAIR Framework for Machine-Actionable Perovskite Tandem Solar Cell Data

## Resources
9.1 Online resources
1) Online documentation of the project, including a description of the structure of the data schema, and all defined modules
https://jesperkemist.github.io/PerovskiteTandemDatabase/

2) A PDF file describing the structure of the data schema, including all defined modules.
https://github.com/Jesperkemist/PerovskiteTandemDatabase/tree/main/module_descriptions

3) Example JSON files describing a representative perovskite tandem devices.

File: seed_dataset/Json_data_tandem_cell_initial_data_418.archive.json
{
    "data": {
        "m_def": "perovskite_solar_cell_database.schema_packages.tandem.schema.PerovskiteTandemSolarCell",
        "reference": {
            "publication_date": "2015-07-16T00:00:00",
            "journal": "Nature Communications",
            "name_of_person_entering_the_data": "K. Frohna",
            "data_entered_by_author": false,
            "part_of_initial_dataset": true,
            "DOI_number": "10.1038/ncomms8730",
            "publication_authors": [
                "Guo et al."
            ],
            "ID_temp": 418
        },
        "general": {
            "number_of_junctions": 3,
            "number_of_terminals": 4,
            "architecture": "Stacked",
            "flexible": false,
            "semitransparent": true,
            "encapsulated": false,
            "active_area": 0.045,
            "photoabsorbers": [
                "OPV",
                "OPV",
                "Perovskite"
            ],
            "photoabsorbers_string": "OPV-OPV-Perovskite",
            "photoabsorbers_bandgaps": [
                1.41,
                1.41,
                1.6
            ]
        },
        "key_performance_metrics": {},
        "device_stack": [
            {
                "layer_index": 1,
                "functionality": "substrate",
                "device_subset": 1,
                "name": "SLG",
                "components": [
                    {
                        "name": "SLG",
                        "functionality": "majority phase"
                    }
                ],
                "m_def": "perovskite_solar_cell_database.schema_packages.tandem.device_stack.GeneralLayer"
            },
            {
                "layer_index": 2,
                "functionality": "back contact",
                "device_subset": 1,
                "name": "ITO",
                "components": [
                    {
                        "name": "ITO",
                        "functionality": "majority phase"
                    }
                ],
                "m_def": "perovskite_solar_cell_database.schema_packages.tandem.device_stack.GeneralLayer"
            },
            {
                "layer_index": 3,
                "functionality": "hole transport layer",
                "device_subset": 1,
                "name": "PEDOT:PSS",
                "components": [
                    {
                        "name": "PEDOT:PSS",
                        "functionality": "majority phase"
                    }
                ],
                "deposition_procedure": {
                    "substrate_layer": "on lower layer",
                    "steps": [
                        {
                            "method": "SpinCoating",
                            "m_def": "perovskite_solar_cell_database.schema_packages.tandem.device_stack.SpinCoating"
                        }
                    ]
                },
                "m_def": "perovskite_solar_cell_database.schema_packages.tandem.device_stack.GeneralLayer"
            },
            {
                "layer_index": 4,
                "functionality": "photoabsorber",
                "device_subset": 1,
                "name": "OPV",
                "properties": {
                    "thickness": {
                        "value": 50
                    },
                    "band_gap": {
                        "value": 1.41,
                        "graded": true,
                        "determined_by": "literature"
                    }
                },
                "deposition_procedure": {
                    "substrate_layer": "on lower layer",
                    "steps": [
                        {
                            "method": "DoctorBlading",
                            "m_def": "perovskite_solar_cell_database.schema_packages.tandem.device_stack.DoctorBlading"
                        }
                    ]
                },
                "m_def": "perovskite_solar_cell_database.schema_packages.tandem.device_stack.Photoabsorber_OPV",
                "blend": "DPP:PCBM-60"
            },
            {
                "layer_index": 5,
                "functionality": "electron transport layer",
                "device_subset": 1,
                "name": "ZnO",
                "properties": {
                    "thickness": {
                        "value": 35.0
                    }
                },
                "components": [
                    {
                        "name": "ZnO",
                        "functionality": "majority phase"
                    }
                ],
                "deposition_procedure": {
                    "substrate_layer": "on lower layer",
                    "steps": [
                        {
                            "method": "DoctorBlading",
                            "m_def": "perovskite_solar_cell_database.schema_packages.tandem.device_stack.DoctorBlading"
                        }
                    ]
                },
                "m_def": "perovskite_solar_cell_database.schema_packages.tandem.device_stack.GeneralLayer"
            },
            {
                "layer_index": 6,
                "functionality": "hole transport layer",
                "device_subset": 1,
                "name": "n-PEDOT",
                "properties": {
                    "thickness": {
                        "value": 35.0
                    }
                },
                "components": [
                    {
                        "name": "n-PEDOT",
                        "functionality": "majority phase"
                    }
                ],
                "m_def": "perovskite_solar_cell_database.schema_packages.tandem.device_stack.GeneralLayer"
            },
            {
                "layer_index": 7,
                "functionality": "photoabsorber",
                "device_subset": 1,
                "name": "OPV",
                "properties": {
                    "thickness": {
                        "value": 50.0
                    },
                    "band_gap": {
                        "value": 1.41,
                        "graded": true,
                        "determined_by": "absorption"
                    }
                },
                "deposition_procedure": {
                    "substrate_layer": "on lower layer",
                    "steps": [
                        {
                            "method": "DoctorBlading",
                            "m_def": "perovskite_solar_cell_database.schema_packages.tandem.device_stack.DoctorBlading"
                        }
                    ]
                },
                "m_def": "perovskite_solar_cell_database.schema_packages.tandem.device_stack.Photoabsorber_OPV",
                "blend": "DPP:PCBM"
            },
            {
                "layer_index": 8,
                "functionality": "electron transport layer",
                "device_subset": 1,
                "name": "ZnO",
                "components": [
                    {
                        "name": "ZnO",
                        "functionality": "majority phase"
                    }
                ],
                "m_def": "perovskite_solar_cell_database.schema_packages.tandem.device_stack.GeneralLayer"
            },
            {
                "layer_index": 9,
                "functionality": "electron transport layer",
                "device_subset": 1,
                "name": "n-PEDOT",
                "components": [
                    {
                        "name": "n-PEDOT",
                        "functionality": "majority phase"
                    }
                ],
                "m_def": "perovskite_solar_cell_database.schema_packages.tandem.device_stack.GeneralLayer"
            },
            {
                "layer_index": 10,
                "functionality": "front contact",
                "device_subset": 1,
                "name": "Ag-nw",
                "properties": {
                    "thickness": {
                        "value": 80.0
                    }
                },
                "components": [
                    {
                        "name": "Ag-nw",
                        "functionality": "majority phase"
                    }
                ],
                "deposition_procedure": {
                    "substrate_layer": "on lower layer",
                    "steps": [
                        {
                            "method": "DoctorBlading",
                            "m_def": "perovskite_solar_cell_database.schema_packages.tandem.device_stack.DoctorBlading"
                        }
                    ]
                },
                "m_def": "perovskite_solar_cell_database.schema_packages.tandem.device_stack.GeneralLayer"
            },
            {
                "layer_index": 11,
                "functionality": "substrate",
                "device_subset": 2,
                "name": "SLG",
                "components": [
                    {
                        "name": "SLG",
                        "functionality": "majority phase"
                    }
                ],
                "m_def": "perovskite_solar_cell_database.schema_packages.tandem.device_stack.GeneralLayer"
            },
            {
                "layer_index": 12,
                "functionality": "back contact",
                "device_subset": 2,
                "name": "ITO",
                "components": [
                    {
                        "name": "ITO",
                        "functionality": "majority phase"
                    }
                ],
                "m_def": "perovskite_solar_cell_database.schema_packages.tandem.device_stack.GeneralLayer"
            },
            {
                "layer_index": 13,
                "functionality": "hole transport layer",
                "device_subset": 2,
                "name": "PEDOT:PSS",
                "properties": {
                    "thickness": {
                        "value": 40.0
                    }
                },
                "components": [
                    {
                        "name": "PEDOT:PSS",
                        "functionality": "majority phase"
                    }
                ],
                "m_def": "perovskite_solar_cell_database.schema_packages.tandem.device_stack.GeneralLayer"
            },
            {
                "layer_index": 14,
                "functionality": "photoabsorber",
                "device_subset": 2,
                "name": "Perovskite",
                "properties": {
                    "crystallinity": {
                        "value": "polycrystalline"
                    },
                    "thickness": {
                        "value": 200.0
                    },
                    "band_gap": {
                        "value": 1.6,
                        "graded": false,
                        "determined_by": "absorption"
                    }
                },
                "deposition_procedure": {
                    "substrate_layer": "on lower layer",
                    "duration": 40.0,
                    "steps": [
                        {
                            "method": "SpinCoating",
                            "solution": {
                                "components": [
                                    {
                                        "name": "DMF"
                                    }
                                ]
                            },
                            "m_def": "perovskite_solar_cell_database.schema_packages.tandem.device_stack.SpinCoating"
                        },
                        {
                            "method": "Heating",
                            "temperature_segments": [
                                {
                                    "temperature_end": 110.0,
                                    "time_of_segment": 40.0
                                }
                            ],
                            "m_def": "perovskite_solar_cell_database.schema_packages.tandem.device_stack.Heating"
                        }
                    ]
                },
                "m_def": "perovskite_solar_cell_database.schema_packages.tandem.device_stack.Photoabsorber_Perovskite",
                "has_a_2D_perovskite_capping_layer": false,
                "lead_free": false,
                "inorganic": false,
                "composition": {
                    "band_gap": 1.6,
                    "sample_type": "Polycrystalline film",
                    "dimensionality": "3D",
                    "short_form": "MAPbI",
                    "long_form": "MAPb1.0I3",
                    "ions_a_site": [
                        {
                            "ion": "MA",
                            "coefficient": 1.0,
                            "molecular_formula": "CH6N+",
                            "smile": "C[NH3+]",
                            "common_name": "Methylammonium",
                            "iupac_name": "methylazanium",
                            "cas_number": "17000-00-9",
                            "source_compound_smile": "CN",
                            "source_compound_iupac_name": "methanamine",
                            "source_compound_cas_number": "74-89-5",
                            "abbreviation": "MA"
                        }
                    ],
                    "ions_b_site": [
                        {
                            "ion": "Pb",
                            "coefficient": 1.0,
                            "molecular_formula": "Pb2+",
                            "smile": "[Pb+2]",
                            "common_name": "Lead",
                            "iupac_name": "lead(2+)",
                            "cas_number": "14280-50-3",
                            "source_compound_smile": "[Pb]",
                            "source_compound_iupac_name": "Lead",
                            "source_compound_cas_number": "7439-92-1",
                            "abbreviation": "Pb"
                        }
                    ],
                    "ions_x_site": [
                        {
                            "ion": "I",
                            "coefficient": 3.0,
                            "molecular_formula": "I-",
                            "smile": "[I-]",
                            "common_name": "Iodide",
                            "iupac_name": "Iodide",
                            "cas_number": "20461-54-5",
                            "source_compound_smile": "II",
                            "source_compound_iupac_name": "molecular iodine",
                            "source_compound_cas_number": "7553-56-2",
                            "abbreviation": "I"
                        }
                    ]
                }
            },
            {
                "layer_index": 15,
                "functionality": "electron transport layer",
                "device_subset": 2,
                "name": "PCBM-60",
                "components": [
                    {
                        "name": "PCBM-60",
                        "functionality": "majority phase"
                    }
                ],
                "deposition_procedure": {
                    "substrate_layer": "on lower layer",
                    "steps": [
                        {
                            "method": "SpinCoating",
                            "m_def": "perovskite_solar_cell_database.schema_packages.tandem.device_stack.SpinCoating"
                        }
                    ]
                },
                "m_def": "perovskite_solar_cell_database.schema_packages.tandem.device_stack.GeneralLayer"
            },
            {
                "layer_index": 16,
                "functionality": "electron transport layer",
                "device_subset": 2,
                "name": "ZnO",
                "components": [
                    {
                        "name": "ZnO",
                        "functionality": "majority phase"
                    }
                ],
                "deposition_procedure": {
                    "substrate_layer": "on lower layer",
                    "steps": [
                        {
                            "method": "SpinCoating",
                            "m_def": "perovskite_solar_cell_database.schema_packages.tandem.device_stack.SpinCoating"
                        }
                    ]
                },
                "m_def": "perovskite_solar_cell_database.schema_packages.tandem.device_stack.GeneralLayer"
            },
            {
                "layer_index": 17,
                "functionality": "front contact",
                "device_subset": 2,
                "name": "Ag-nw",
                "properties": {
                    "thickness": {
                        "value": 45.0
                    }
                },
                "components": [
                    {
                        "name": "Ag-nw",
                        "functionality": "majority phase"
                    }
                ],
                "m_def": "perovskite_solar_cell_database.schema_packages.tandem.device_stack.GeneralLayer"
            }
        ],
        "measurements": {
            "jv": [
                {
                    "device_subset": 1,
                    "illumination": {
                        "intensity": 100.0,
                        "mask": false
                    },
                    "light_regime": "standard light",
                    "results": {
                        "short_circuit_current_density": 5.16,
                        "open_circuit_voltage": 1.1,
                        "fill_factor": 0.63,
                        "power_conversion_efficiency": 3.58
                    }
                },
                {
                    "device_subset": 2,
                    "illumination": {
                        "intensity": 100.0,
                        "mask": false
                    },
                    "light_regime": "standard light",
                    "results": {
                        "short_circuit_current_density": 16.28,
                        "open_circuit_voltage": 0.94,
                        "fill_factor": 0.656,
                        "power_conversion_efficiency": 10.04
                    }
                }
            ],
            "eqe": [
                {
                    "device_subset": 2,
                    "results": {
                        "integrated_short_circuit_current_density": 15.98
                    }
                }
            ]
        }
    }
}

File: seed_dataset/Json_data_tandem_cell_initial_data_419.archive.json
{
    "data": {
        "m_def": "perovskite_solar_cell_database.schema_packages.tandem.schema.PerovskiteTandemSolarCell",
        "reference": {
            "publication_date": "2019-12-21T00:00:00",
            "journal": "Solar Energy",
            "sample_id": "ITO",
            "name_of_person_entering_the_data": "K. Frohna",
            "data_entered_by_author": false,
            "part_of_initial_dataset": true,
            "DOI_number": "10.1016/j.solener.2019.12.040",
            "publication_authors": [
                "An et al."
            ],
            "ID_temp": 419
        },
        "general": {
            "number_of_junctions": 2,
            "number_of_terminals": 2,
            "architecture": "Monolithic",
            "flexible": false,
            "semitransparent": false,
            "encapsulated": false,
            "photoabsorbers": [
                "Silicon",
                "Perovskite"
            ],
            "photoabsorbers_string": "Silicon-Perovskite",
            "photoabsorbers_bandgaps": [
                1.1,
                1.63
            ]
        },
        "key_performance_metrics": {
            "power_conversion_efficiency": 18.81,
            "short_circuit_current_density": 15.43,
            "open_circuit_voltage": 1.67,
            "fill_factor": 0.73
        },
        "device_stack": [
            {
                "layer_index": 1,
                "functionality": "back contact",
                "device_subset": 0,
                "name": "Al",
                "properties": {
                    "thickness": {
                        "value": 600.0
                    }
                },
                "components": [
                    {
                        "name": "Al",
                        "functionality": "majority phase"
                    }
                ],
                "deposition_procedure": {
                    "substrate_layer": "on upper layer",
                    "steps": [
                        {
                            "method": "Evaporation",
                            "m_def": "perovskite_solar_cell_database.schema_packages.tandem.device_stack.Evaporation"
                        }
                    ]
                },
                "m_def": "perovskite_solar_cell_database.schema_packages.tandem.device_stack.GeneralLayer"
            },
            {
                "layer_index": 2,
                "functionality": "back contact",
                "device_subset": 0,
                "name": "ITO",
                "properties": {
                    "thickness": {
                        "value": 80.0
                    }
                },
                "components": [
                    {
                        "name": "ITO",
                        "functionality": "majority phase"
                    }
                ],
                "deposition_procedure": {
                    "substrate_layer": "on upper layer",
                    "steps": [
                        {
                            "method": "Evaporation",
                            "m_def": "perovskite_solar_cell_database.schema_packages.tandem.device_stack.Evaporation"
                        }
                    ]
                },
                "m_def": "perovskite_solar_cell_database.schema_packages.tandem.device_stack.GeneralLayer"
            },
            {
                "layer_index": 3,
                "functionality": "photoabsorber",
                "device_subset": 0,
                "name": "silicon",
                "properties": {
                    "thickness": {
                        "value": 280000.0
                    },
                    "band_gap": {
                        "value": 1.1,
                        "determined_by": "literature"
                    }
                },
                "m_def": "perovskite_solar_cell_database.schema_packages.tandem.device_stack.Photoabsorber_Silicon",
                "cell_type": "HIT",
                "type_of_silicon": "Monocrystalline",
                "doping_sequence": "nc-SiOx(n)/a-Si(i)/c-Si(n)/a-Si(i)/nc-SiOx(p)/uc-Si(n):H"
            },
            {
                "layer_index": 4,
                "functionality": "recombination layer",
                "device_subset": 0,
                "name": "ITO",
                "properties": {
                    "thickness": {
                        "value": 80.0
                    }
                },
                "components": [
                    {
                        "name": "ITO",
                        "functionality": "majority phase"
                    }
                ],
                "deposition_procedure": {
                    "substrate_layer": "on lower layer",
                    "steps": [
                        {
                            "method": "Evaporation",
                            "m_def": "perovskite_solar_cell_database.schema_packages.tandem.device_stack.Evaporation"
                        }
                    ]
                },
                "m_def": "perovskite_solar_cell_database.schema_packages.tandem.device_stack.GeneralLayer"
            },
            {
                "layer_index": 5,
                "functionality": "electron transport layer",
                "device_subset": 0,
                "name": "SnO2-np",
                "components": [
                    {
                        "name": "SnO2-np",
                        "functionality": "majority phase"
                    }
                ],
                "deposition_procedure": {
                    "substrate_layer": "on lower layer",
                    "steps": [
                        {
                            "method": "SpinCoating",
                            "m_def": "perovskite_solar_cell_database.schema_packages.tandem.device_stack.SpinCoating"
                        }
                    ]
                },
                "m_def": "perovskite_solar_cell_database.schema_packages.tandem.device_stack.GeneralLayer"
            },
            {
                "layer_index": 6,
                "functionality": "electron transport layer",
                "device_subset": 0,
                "name": "PCBM-60",
                "components": [
                    {
                        "name": "PCBM-60",
                        "functionality": "majority phase"
                    }
                ],
                "deposition_procedure": {
                    "substrate_layer": "on lower layer",
                    "steps": [
                        {
                            "method": "SpinCoating",
                            "m_def": "perovskite_solar_cell_database.schema_packages.tandem.device_stack.SpinCoating"
                        }
                    ]
                },
                "m_def": "perovskite_solar_cell_database.schema_packages.tandem.device_stack.GeneralLayer"
            },
            {
                "layer_index": 7,
                "functionality": "photoabsorber",
                "device_subset": 0,
                "name": "Perovskite",
                "properties": {
                    "crystallinity": {
                        "value": "polycrystalline"
                    },
                    "thickness": {
                        "value": 400.0
                    },
                    "band_gap": {
                        "value": 1.63,
                        "graded": false,
                        "determined_by": "eqe"
                    }
                },
                "deposition_procedure": {
                    "substrate_layer": "on lower layer",
                    "duration": 20.0,
                    "steps": [
                        {
                            "method": "SpinCoating",
                            "solution": {
                                "components": [
                                    {
                                        "name": "DMF"
                                    },
                                    {
                                        "name": "DMSO"
                                    }
                                ]
                            },
                            "m_def": "perovskite_solar_cell_database.schema_packages.tandem.device_stack.SpinCoating"
                        },
                        {
                            "method": "Heating",
                            "temperature_segments": [
                                {
                                    "temperature_end": 120.0,
                                    "time_of_segment": 20.0
                                }
                            ],
                            "m_def": "perovskite_solar_cell_database.schema_packages.tandem.device_stack.Heating"
                        }
                    ]
                },
                "m_def": "perovskite_solar_cell_database.schema_packages.tandem.device_stack.Photoabsorber_Perovskite",
                "has_a_2D_perovskite_capping_layer": false,
                "lead_free": false,
                "inorganic": false,
                "composition": {
                    "band_gap": 1.63,
                    "sample_type": "Polycrystalline film",
                    "dimensionality": "3D",
                    "short_form": "FAMAPbBrI",
                    "long_form": "FA0.75MA0.25PbBr0.75I2.25",
                    "ions_a_site": [
                        {
                            "ion": "FA",
                            "coefficient": 0.75,
                            "molecular_formula": "CH5N2+",
                            "smile": "C(=[NH2+])N",
                            "common_name": "Formamidinium",
                            "iupac_name": "aminomethylideneazanium",
                            "cas_number": "nan",
                            "source_compound_smile": "C(=N)N",
                            "source_compound_iupac_name": "methanimidamide",
                            "source_compound_cas_number": "463-52-5",
                            "abbreviation": "FA"
                        },
                        {
                            "ion": "MA",
                            "coefficient": 0.25,
                            "molecular_formula": "CH6N+",
                            "smile": "C[NH3+]",
                            "common_name": "Methylammonium",
                            "iupac_name": "methylazanium",
                            "cas_number": "17000-00-9",
                            "source_compound_smile": "CN",
                            "source_compound_iupac_name": "methanamine",
                            "source_compound_cas_number": "74-89-5",
                            "abbreviation": "MA"
                        }
                    ],
                    "ions_b_site": [
                        {
                            "ion": "Pb",
                            "coefficient": 1.0,
                            "molecular_formula": "Pb2+",
                            "smile": "[Pb+2]",
                            "common_name": "Lead",
                            "iupac_name": "lead(2+)",
                            "cas_number": "14280-50-3",
                            "source_compound_smile": "[Pb]",
                            "source_compound_iupac_name": "Lead",
                            "source_compound_cas_number": "7439-92-1",
                            "abbreviation": "Pb"
                        }
                    ],
                    "ions_x_site": [
                        {
                            "ion": "Br",
                            "coefficient": 0.75,
                            "molecular_formula": "Br-",
                            "smile": "[Br-]",
                            "common_name": "Bromide",
                            "iupac_name": "Bromide",
                            "cas_number": "24959-67-9",
                            "source_compound_smile": "BrBr",
                            "source_compound_iupac_name": "molecular bromine",
                            "source_compound_cas_number": "7726-95-6",
                            "abbreviation": "Br"
                        },
                        {
                            "ion": "I",
                            "coefficient": 2.25,
                            "molecular_formula": "I-",
                            "smile": "[I-]",
                            "common_name": "Iodide",
                            "iupac_name": "Iodide",
                            "cas_number": "20461-54-5",
                            "source_compound_smile": "II",
                            "source_compound_iupac_name": "molecular iodine",
                            "source_compound_cas_number": "7553-56-2",
                            "abbreviation": "I"
                        }
                    ]
                }
            },
            {
                "layer_index": 8,
                "functionality": "hole transport layer",
                "device_subset": 0,
                "name": "Spiro-MeOTAD",
                "components": [
                    {
                        "name": "Spiro-MeOTAD",
                        "functionality": "majority phase"
                    }
                ],
                "deposition_procedure": {
                    "substrate_layer": "on lower layer",
                    "steps": [
                        {
                            "method": "SpinCoating",
                            "m_def": "perovskite_solar_cell_database.schema_packages.tandem.device_stack.SpinCoating"
                        }
                    ]
                },
                "m_def": "perovskite_solar_cell_database.schema_packages.tandem.device_stack.GeneralLayer"
            },
            {
                "layer_index": 9,
                "functionality": "front contact",
                "device_subset": 0,
                "name": "MoOx",
                "components": [
                    {
                        "name": "MoOx",
                        "functionality": "majority phase"
                    }
                ],
                "deposition_procedure": {
                    "substrate_layer": "on lower layer",
                    "steps": [
                        {
                            "method": "Evaporation",
                            "m_def": "perovskite_solar_cell_database.schema_packages.tandem.device_stack.Evaporation"
                        }
                    ]
                },
                "m_def": "perovskite_solar_cell_database.schema_packages.tandem.device_stack.GeneralLayer"
            },
            {
                "layer_index": 10,
                "functionality": "front contact",
                "device_subset": 0,
                "name": "ITO",
                "components": [
                    {
                        "name": "ITO",
                        "functionality": "majority phase"
                    }
                ],
                "deposition_procedure": {
                    "substrate_layer": "on lower layer",
                    "steps": [
                        {
                            "method": "Sputtering",
                            "m_def": "perovskite_solar_cell_database.schema_packages.tandem.device_stack.Sputtering"
                        }
                    ]
                },
                "m_def": "perovskite_solar_cell_database.schema_packages.tandem.device_stack.GeneralLayer"
            },
            {
                "layer_index": 11,
                "functionality": "front contact",
                "device_subset": 0,
                "name": "Au-grid",
                "components": [
                    {
                        "name": "Au-grid",
                        "functionality": "majority phase"
                    }
                ],
                "m_def": "perovskite_solar_cell_database.schema_packages.tandem.device_stack.GeneralLayer"
            }
        ],
        "measurements": {
            "jv": [
                {
                    "certified": false,
                    "device_subset": 0,
                    "measurement_conditions": {
                        "scan_direction": "reversed"
                    },
                    "illumination": {
                        "intensity": 100.0,
                        "mask": false,
                        "mask_area": 0.66
                    },
                    "light_source": {
                        "spectrum": "AM1.5",
                        "light_source": "Solar simulator unspecified",
                        "light_source_model": "Wacom"
                    },
                    "light_regime": "standard light",
                    "results": {
                        "short_circuit_current_density": 15.43,
                        "open_circuit_voltage": 1.67,
                        "fill_factor": 0.73,
                        "power_conversion_efficiency": 18.81
                    }
                }
            ],
            "eqe": [
                {
                    "device_subset": 1,
                    "results": {
                        "integrated_short_circuit_current_density": 15.38
                    }
                },
                {
                    "device_subset": 2,
                    "results": {
                        "integrated_short_circuit_current_density": 15.79
                    }
                }
            ]
        }
    }
}
