Repository: Jesperkemist/PerovskiteTandemDatabase

## About The Project
This repo is associated to a paper with the title:
A FAIR Framework for Machine-Actionable Perovskite Tandem Solar Cell Data

## Resources
9.1 Online resources
1) Online documentation of the project, including a description of the structure of the data schema, and all defined modules
https://jesperkemist.github.io/PerovskiteTandemDatabase/

2) A PDF file describing the structure of the data schema, including all defined modules.
https://github.com/Jesperkemist/PerovskiteTandemDatabase/tree/main/module_descriptions

3) Example JSON files describing a representative perovskite tandem devices.

File: seed_dataset/Json_data_tandem_cell_initial_data_425.archive.json
{
    "data": {
        "m_def": "perovskite_solar_cell_database.schema_packages.tandem.schema.PerovskiteTandemSolarCell",
        "reference": {
            "publication_date": "2018-09-16T00:00:00",
            "journal": "Organic, Hybrid, and Perovskite Photovoltaics XIX",
            "sample_id": "Monolithic Tandem",
            "name_of_person_entering_the_data": "K. Frohna",
            "data_entered_by_author": false,
            "part_of_initial_dataset": true,
            "DOI_number": "10.1117/12.2320109",
            "publication_authors": [
                "Greenham et al."
            ],
            "ID_temp": 425
        },
        "general": {
            "number_of_junctions": 2,
            "number_of_terminals": 2,
            "flexible": false,
            "semitransparent": false,
            "encapsulated": false,
            "number_of_cells": 1,
            "photoabsorbers": [
                "Quantum_dot",
                "Perovskite"
            ],
            "photoabsorbers_string": "Quantum_dot-Perovskite",
            "photoabsorbers_bandgaps": [
                1.0,
                1.55
            ]
        },
        "key_performance_metrics": {
            "power_conversion_efficiency": 1.01,
            "short_circuit_current_density": 5.0,
            "open_circuit_voltage": 0.98,
            "fill_factor": 0.2
        },
        "device_stack": [
            {
                "layer_index": 1,
                "functionality": "back contact",
                "device_subset": 0,
                "name": "Au",
                "properties": {
                    "thickness": {
                        "value": 80.0
                    }
                },
                "components": [
                    {
                        "name": "Au",
                        "functionality": "majority phase"
                    }
                ],
                "deposition_procedure": {
                    "substrate_layer": "on upper layer",
                    "steps": [
                        {
                            "method": "Evaporation",
                            "m_def": "perovskite_solar_cell_database.schema_packages.tandem.device_stack.Evaporation"
                        }
                    ]
                },
                "m_def": "perovskite_solar_cell_database.schema_packages.tandem.device_stack.GeneralLayer"
            },
            {
                "layer_index": 2,
                "functionality": "hole transport layer",
                "device_subset": 0,
                "name": "MoO3",
                "properties": {
                    "thickness": {
                        "value": 7.0
                    }
                },
                "components": [
                    {
                        "name": "MoO3",
                        "functionality": "majority phase"
                    }
                ],
                "deposition_procedure": {
                    "substrate_layer": "on upper layer",
                    "steps": [
                        {
                            "method": "Evaporation",
                            "m_def": "perovskite_solar_cell_database.schema_packages.tandem.device_stack.Evaporation"
                        }
                    ]
                },
                "m_def": "perovskite_solar_cell_database.schema_packages.tandem.device_stack.GeneralLayer"
            },
            {
                "layer_index": 3,
                "functionality": "photoabsorber",
                "device_subset": 0,
                "name": "PbS-qd",
                "quantum_dots": {
                    "material": "PbS"
                },
                "properties": {
                    "thickness": {
                        "value": null
                    },
                    "band_gap": {
                        "value": 1.0,
                        "graded": false,
                        "determined_by": "literature"
                    }
                },
                "deposition_procedure": {
                    "substrate_layer": "on upper layer",
                    "steps": [
                        {
                            "method": "SpinCoating",
                            "m_def": "perovskite_solar_cell_database.schema_packages.tandem.device_stack.SpinCoating"
                        }
                    ]
                }
            },
            {
                "layer_index": 4,
                "functionality": "electron transport layer",
                "device_subset": 0,
                "name": "ZnO",
                "components": [
                    {
                        "name": "ZnO",
                        "functionality": "majority phase"
                    }
                ],
                "m_def": "perovskite_solar_cell_database.schema_packages.tandem.device_stack.GeneralLayer"
            },
            {
                "layer_index": 5,
                "functionality": "recombination layer",
                "device_subset": 0,
                "name": "Au",
                "components": [
                    {
                        "name": "Au",
                        "functionality": "majority phase"
                    }
                ],
                "m_def": "perovskite_solar_cell_database.schema_packages.tandem.device_stack.GeneralLayer"
            },
            {
                "layer_index": 6,
                "functionality": "hole transport layer",
                "device_subset": 0,
                "name": "MoO3",
                "properties": {
                    "thickness": {
                        "value": 8.5
                    }
                },
                "components": [
                    {
                        "name": "MoO3",
                        "functionality": "majority phase"
                    }
                ],
                "deposition_procedure": {
                    "substrate_layer": "on upper layer",
                    "steps": [
                        {
                            "method": "Evaporation",
                            "m_def": "perovskite_solar_cell_database.schema_packages.tandem.device_stack.Evaporation"
                        }
                    ]
                },
                "m_def": "perovskite_solar_cell_database.schema_packages.tandem.device_stack.GeneralLayer"
            },
            {
                "layer_index": 7,
                "functionality": "hole transport layer",
                "device_subset": 0,
                "name": "PTAA",
                "properties": {
                    "thickness": {
                        "value": 180.0
                    }
                },
                "components": [
                    {
                        "name": "PTAA",
                        "functionality": "majority phase"
                    }
                ],
                "deposition_procedure": {
                    "substrate_layer": "on upper layer",
                    "steps": [
                        {
                            "method": "SpinCoating",
                            "m_def": "perovskite_solar_cell_database.schema_packages.tandem.device_stack.SpinCoating"
                        }
                    ]
                },
                "m_def": "perovskite_solar_cell_database.schema_packages.tandem.device_stack.GeneralLayer"
            },
            {
                "layer_index": 8,
                "functionality": "photoabsorber",
                "device_subset": 0,
                "name": "Perovskite",
                "properties": {
                    "crystallinity": {
                        "value": "polycrystalline"
                    },
                    "thickness": {
                        "value": 280.0
                    },
                    "band_gap": {
                        "value": 1.55,
                        "graded": false,
                        "determined_by": "literature"
                    }
                },
                "deposition_procedure": {
                    "substrate_layer": "on upper layer",
                    "duration": 45.0,
                    "steps": [
                        {
                            "method": "SpinCoating",
                            "solution": {
                                "components": [
                                    {
                                        "name": "DMF"
                                    }
                                ]
                            },
                            "m_def": "perovskite_solar_cell_database.schema_packages.tandem.device_stack.SpinCoating"
                        },
                        {
                            "method": "Heating",
                            "temperature_segments": [
                                {
                                    "temperature_end": 100.0,
                                    "time_of_segment": 45.0
                                }
                            ],
                            "m_def": "perovskite_solar_cell_database.schema_packages.tandem.device_stack.Heating"
                        }
                    ]
                },
                "m_def": "perovskite_solar_cell_database.schema_packages.tandem.device_stack.Photoabsorber_Perovskite",
                "has_a_2D_perovskite_capping_layer": false,
                "lead_free": false,
                "inorganic": false,
                "composition": {
                    "band_gap": 1.55,
                    "sample_type": "Polycrystalline film",
                    "dimensionality": "3D",
                    "short_form": "MAPbI",
                    "long_form": "MAPbI3",
                    "ions_a_site": [
                        {
                            "ion": "MA",
                            "coefficient": 1.0,
                            "molecular_formula": "CH6N+",
                            "smile": "C[NH3+]",
                            "common_name": "Methylammonium",
                            "iupac_name": "methylazanium",
                            "cas_number": "17000-00-9",
                            "source_compound_smile": "CN",
                            "source_compound_iupac_name": "methanamine",
                            "source_compound_cas_number": "74-89-5",
                            "abbreviation": "MA"
                        }
                    ],
                    "ions_b_site": [
                        {
                            "ion": "Pb",
                            "coefficient": 1.0,
                            "molecular_formula": "Pb2+",
                            "smile": "[Pb+2]",
                            "common_name": "Lead",
                            "iupac_name": "lead(2+)",
                            "cas_number": "14280-50-3",
                            "source_compound_smile": "[Pb]",
                            "source_compound_iupac_name": "Lead",
                            "source_compound_cas_number": "7439-92-1",
                            "abbreviation": "Pb"
                        }
                    ],
                    "ions_x_site": [
                        {
                            "ion": "I",
                            "coefficient": 3.0,
                            "molecular_formula": "I-",
                            "smile": "[I-]",
                            "common_name": "Iodide",
                            "iupac_name": "Iodide",
                            "cas_number": "20461-54-5",
                            "source_compound_smile": "II",
                            "source_compound_iupac_name": "molecular iodine",
                            "source_compound_cas_number": "7553-56-2",
                            "abbreviation": "I"
                        }
                    ]
                }
            },
            {
                "layer_index": 9,
                "functionality": "electron transport layer",
                "device_subset": 0,
                "name": "TiO2-mp",
                "components": [
                    {
                        "name": "TiO2-mp",
                        "functionality": "majority phase"
                    }
                ],
                "m_def": "perovskite_solar_cell_database.schema_packages.tandem.device_stack.GeneralLayer"
            },
            {
                "layer_index": 10,
                "functionality": "electron transport layer",
                "device_subset": 0,
                "name": "TiO2-c",
                "components": [
                    {
                        "name": "TiO2-c",
                        "functionality": "majority phase"
                    }
                ],
                "m_def": "perovskite_solar_cell_database.schema_packages.tandem.device_stack.GeneralLayer"
            },
            {
                "layer_index": 11,
                "functionality": "front contact",
                "device_subset": 0,
                "name": "ITO",
                "components": [
                    {
                        "name": "ITO",
                        "functionality": "majority phase"
                    }
                ],
                "m_def": "perovskite_solar_cell_database.schema_packages.tandem.device_stack.GeneralLayer"
            },
            {
                "layer_index": 12,
                "functionality": "substrate",
                "device_subset": 0,
                "name": "SLG",
                "components": [
                    {
                        "name": "SLG",
                        "functionality": "majority phase"
                    }
                ],
                "m_def": "perovskite_solar_cell_database.schema_packages.tandem.device_stack.GeneralLayer"
            }
        ],
        "measurements": {
            "jv": [
                {
                    "certified": false,
                    "device_subset": 0,
                    "measurement_conditions": {
                        "scan_direction": "reversed"
                    },
                    "illumination": {
                        "intensity": 100.0,
                        "mask": false
                    },
                    "light_source": {
                        "spectrum": "AM1.5",
                        "light_source": "Solar simulator unspecified"
                    },
                    "light_regime": "standard light",
                    "results": {
                        "short_circuit_current_density": 5.0,
                        "open_circuit_voltage": 0.98,
                        "fill_factor": 0.2,
                        "power_conversion_efficiency": 1.01
                    }
                },
                {
                    "device_subset": 1,
                    "illumination": {
                        "intensity": 100.0,
                        "mask": false
                    },
                    "light_source": {
                        "spectrum": "AM1.5",
                        "light_source": "Solar simulator unspecified"
                    },
                    "light_regime": "standard light",
                    "results": {
                        "short_circuit_current_density": 25.1,
                        "open_circuit_voltage": 1.02,
                        "fill_factor": 0.56,
                        "power_conversion_efficiency": 14.3
                    }
                },
                {
                    "device_subset": 2,
                    "illumination": {
                        "intensity": 100.0,
                        "mask": false
                    },
                    "light_source": {
                        "spectrum": "AM1.5",
                        "light_source": "Solar simulator unspecified"
                    },
                    "light_regime": "standard light",
                    "results": {
                        "short_circuit_current_density": 14.2,
                        "open_circuit_voltage": 0.34,
                        "fill_factor": 0.37,
                        "power_conversion_efficiency": 1.76
                    }
                }
            ]
        }
    }
}

File: seed_dataset/Json_data_tandem_cell_initial_data_426.archive.json
{
    "data": {
        "m_def": "perovskite_solar_cell_database.schema_packages.tandem.schema.PerovskiteTandemSolarCell",
        "reference": {
            "publication_date": "2019-08-07T00:00:00",
            "journal": "Advanced Functional Materials",
            "sample_id": "Device 1",
            "free_text_comment": "Laminated monolithic Perovskite/Silicon Tandem",
            "name_of_person_entering_the_data": "Lars Korte",
            "data_entered_by_author": false,
            "part_of_initial_dataset": true,
            "DOI_number": "10.1002/adfm.201901476",
            "publication_authors": [
                "Ram\u00edrez Quiroz et al."
            ],
            "ID_temp": 426
        },
        "general": {
            "number_of_junctions": 2,
            "number_of_terminals": 2,
            "architecture": "Stacked",
            "flexible": false,
            "semitransparent": false,
            "encapsulated": false,
            "cell_area": 0.15,
            "active_area": 0.15,
            "photoabsorbers": [
                "Silicon",
                "Perovskite"
            ],
            "photoabsorbers_string": "Silicon-Perovskite",
            "photoabsorbers_bandgaps": [
                1.12,
                1.55
            ]
        },
        "key_performance_metrics": {
            "power_conversion_efficiency": 5.7,
            "short_circuit_current_density": 14.9,
            "open_circuit_voltage": 0.96,
            "fill_factor": 0.4
        },
        "device_stack": [
            {
                "layer_index": 1,
                "functionality": "back contact",
                "device_subset": 1,
                "name": "Ag",
                "properties": {
                    "thickness": {
                        "value": 500.0
                    }
                },
                "components": [
                    {
                        "name": "Ag",
                        "functionality": "majority phase"
                    }
                ],
                "deposition_procedure": {
                    "substrate_layer": "on upper layer",
                    "steps": [
                        {
                            "method": "Evaporation",
                            "m_def": "perovskite_solar_cell_database.schema_packages.tandem.device_stack.Evaporation"
                        }
                    ]
                },
                "m_def": "perovskite_solar_cell_database.schema_packages.tandem.device_stack.GeneralLayer"
            },
            {
                "layer_index": 2,
                "functionality": "back contact",
                "device_subset": 1,
                "name": "Ti",
                "properties": {
                    "thickness": {
                        "value": 10.0
                    }
                },
                "components": [
                    {
                        "name": "Ti",
                        "functionality": "majority phase"
                    }
                ],
                "deposition_procedure": {
                    "substrate_layer": "on upper layer",
                    "steps": [
                        {
                            "method": "Evaporation",
                            "m_def": "perovskite_solar_cell_database.schema_packages.tandem.device_stack.Evaporation"
                        }
                    ]
                },
                "m_def": "perovskite_solar_cell_database.schema_packages.tandem.device_stack.GeneralLayer"
            },
            {
                "layer_index": 3,
                "functionality": "back contact",
                "device_subset": 1,
                "name": "ITO",
                "properties": {
                    "thickness": {
                        "value": 90.0
                    }
                },
                "components": [
                    {
                        "name": "ITO",
                        "functionality": "majority phase"
                    }
                ],
                "deposition_procedure": {
                    "substrate_layer": "on upper layer",
                    "steps": [
                        {
                            "method": "Sputtering",
                            "m_def": "perovskite_solar_cell_database.schema_packages.tandem.device_stack.Sputtering"
                        }
                    ]
                },
                "m_def": "perovskite_solar_cell_database.schema_packages.tandem.device_stack.GeneralLayer"
            },
            {
                "layer_index": 4,
                "functionality": "photoabsorber",
                "device_subset": 1,
                "name": "silicon",
                "properties": {
                    "band_gap": {
                        "value": 1.12,
                        "determined_by": "literature"
                    }
                },
                "m_def": "perovskite_solar_cell_database.schema_packages.tandem.device_stack.Photoabsorber_Silicon",
                "cell_type": "HIT",
                "type_of_silicon": "Monocrystalline",
                "doping_sequence": "a-Si(n):H(n)/a-Si(i):H/c-Si(n)/a-Si(i):H/a-Si(p):H"
            },
            {
                "layer_index": 5,
                "functionality": "front contact",
                "device_subset": 1,
                "name": "ITO",
                "properties": {
                    "thickness": {
                        "value": 43.0
                    }
                },
                "components": [
                    {
                        "name": "ITO",
                        "functionality": "majority phase"
                    }
                ],
                "deposition_procedure": {
                    "substrate_layer": "on lower layer",
                    "steps": [
                        {
                            "method": "Sputtering",
                            "m_def": "perovskite_solar_cell_database.schema_packages.tandem.device_stack.Sputtering"
                        }
                    ]
                },
                "m_def": "perovskite_solar_cell_database.schema_packages.tandem.device_stack.GeneralLayer"
            },
            {
                "layer_index": 6,
                "functionality": "recombination layer",
                "device_subset": 2,
                "name": "Ag-nw",
                "properties": {
                    "thickness": {
                        "value": 100.0
                    }
                },
                "components": [
                    {
                        "name": "Ag-nw",
                        "functionality": "majority phase"
                    }
                ],
                "deposition_procedure": {
                    "substrate_layer": "on upper layer",
                    "steps": [
                        {
                            "method": "DoctorBlading",
                            "m_def": "perovskite_solar_cell_database.schema_packages.tandem.device_stack.DoctorBlading"
                        }
                    ]
                },
                "m_def": "perovskite_solar_cell_database.schema_packages.tandem.device_stack.GeneralLayer"
            },
            {
                "layer_index": 7,
                "functionality": "recombination layer",
                "device_subset": 2,
                "name": "PEDOT:PSS:D-sorbitol",
                "properties": {
                    "thickness": {
                        "value": 12000.0
                    }
                },
                "components": [
                    {
                        "name": "PEDOT:PSS:D-sorbitol",
                        "functionality": "majority phase"
                    }
                ],
                "deposition_procedure": {
                    "substrate_layer": "on upper layer",
                    "steps": [
                        {
                            "method": "DoctorBlading",
                            "m_def": "perovskite_solar_cell_database.schema_packages.tandem.device_stack.DoctorBlading"
                        }
                    ]
                },
                "m_def": "perovskite_solar_cell_database.schema_packages.tandem.device_stack.GeneralLayer"
            },
            {
                "layer_index": 8,
                "functionality": "electron transport layer",
                "device_subset": 2,
                "name": "PEI",
                "components": [
                    {
                        "name": "PEI",
                        "functionality": "majority phase"
                    }
                ],
                "deposition_procedure": {
                    "substrate_layer": "on upper layer",
                    "steps": [
                        {
                            "method": "SpinCoating",
                            "m_def": "perovskite_solar_cell_database.schema_packages.tandem.device_stack.SpinCoating"
                        }
                    ]
                },
                "m_def": "perovskite_solar_cell_database.schema_packages.tandem.device_stack.GeneralLayer"
            },
            {
                "layer_index": 9,
                "functionality": "electron transport layer",
                "device_subset": 2,
                "name": "AZO-np",
                "components": [
                    {
                        "name": "AZO-np",
                        "functionality": "majority phase"
                    }
                ],
                "deposition_procedure": {
                    "substrate_layer": "on upper layer",
                    "steps": [
                        {
                            "method": "SpinCoating",
                            "m_def": "perovskite_solar_cell_database.schema_packages.tandem.device_stack.SpinCoating"
                        }
                    ]
                },
                "m_def": "perovskite_solar_cell_database.schema_packages.tandem.device_stack.GeneralLayer"
            },
            {
                "layer_index": 10,
                "functionality": "electron transport layer",
                "device_subset": 2,
                "name": "PCBM-60",
                "properties": {
                    "thickness": {
                        "value": 60.0
                    }
                },
                "components": [
                    {
                        "name": "PCBM-60",
                        "functionality": "majority phase"
                    }
                ],
                "deposition_procedure": {
                    "substrate_layer": "on upper layer",
                    "steps": [
                        {
                            "method": "SpinCoating",
                            "m_def": "perovskite_solar_cell_database.schema_packages.tandem.device_stack.SpinCoating"
                        }
                    ]
                },
                "m_def": "perovskite_solar_cell_database.schema_packages.tandem.device_stack.GeneralLayer"
            },
            {
                "layer_index": 11,
                "functionality": "photoabsorber",
                "device_subset": 2,
                "name": "Perovskite",
                "properties": {
                    "crystallinity": {
                        "value": "polycrystalline"
                    },
                    "thickness": {
                        "value": 240.0
                    },
                    "band_gap": {
                        "value": 1.55,
                        "graded": false
                    }
                },
                "deposition_procedure": {
                    "substrate_layer": "on upper layer",
                    "duration": 10.0,
                    "steps": [
                        {
                            "method": "SpinCoating",
                            "solution": {
                                "components": [
                                    {
                                        "name": "DMF"
                                    },
                                    {
                                        "name": "DMSO"
                                    }
                                ]
                            },
                            "m_def": "perovskite_solar_cell_database.schema_packages.tandem.device_stack.SpinCoating"
                        },
                        {
                            "method": "Heating",
                            "temperature_segments": [
                                {
                                    "temperature_end": 110.0,
                                    "time_of_segment": 10.0
                                }
                            ],
                            "m_def": "perovskite_solar_cell_database.schema_packages.tandem.device_stack.Heating"
                        }
                    ]
                },
                "m_def": "perovskite_solar_cell_database.schema_packages.tandem.device_stack.Photoabsorber_Perovskite",
                "has_a_2D_perovskite_capping_layer": false,
                "lead_free": false,
                "inorganic": false,
                "composition": {
                    "band_gap": 1.55,
                    "sample_type": "Polycrystalline film",
                    "dimensionality": "3D",
                    "short_form": "MAPbI",
                    "long_form": "MAPbI3",
                    "ions_a_site": [
                        {
                            "ion": "MA",
                            "coefficient": 1.0,
                            "molecular_formula": "CH6N+",
                            "smile": "C[NH3+]",
                            "common_name": "Methylammonium",
                            "iupac_name": "methylazanium",
                            "cas_number": "17000-00-9",
                            "source_compound_smile": "CN",
                            "source_compound_iupac_name": "methanamine",
                            "source_compound_cas_number": "74-89-5",
                            "abbreviation": "MA"
                        }
                    ],
                    "ions_b_site": [
                        {
                            "ion": "Pb",
                            "coefficient": 1.0,
                            "molecular_formula": "Pb2+",
                            "smile": "[Pb+2]",
                            "common_name": "Lead",
                            "iupac_name": "lead(2+)",
                            "cas_number": "14280-50-3",
                            "source_compound_smile": "[Pb]",
                            "source_compound_iupac_name": "Lead",
                            "source_compound_cas_number": "7439-92-1",
                            "abbreviation": "Pb"
                        }
                    ],
                    "ions_x_site": [
                        {
                            "ion": "I",
                            "coefficient": 3.0,
                            "molecular_formula": "I-",
                            "smile": "[I-]",
                            "common_name": "Iodide",
                            "iupac_name": "Iodide",
                            "cas_number": "20461-54-5",
                            "source_compound_smile": "II",
                            "source_compound_iupac_name": "molecular iodine",
                            "source_compound_cas_number": "7553-56-2",
                            "abbreviation": "I"
                        }
                    ]
                }
            },
            {
                "layer_index": 12,
                "functionality": "hole transport layer",
                "device_subset": 2,
                "name": "CuSCN",
                "components": [
                    {
                        "name": "CuSCN",
                        "functionality": "majority phase"
                    }
                ],
                "deposition_procedure": {
                    "substrate_layer": "on upper layer",
                    "steps": [
                        {
                            "method": "SpinCoating",
                            "m_def": "perovskite_solar_cell_database.schema_packages.tandem.device_stack.SpinCoating"
                        }
                    ]
                },
                "m_def": "perovskite_solar_cell_database.schema_packages.tandem.device_stack.GeneralLayer"
            },
            {
                "layer_index": 13,
                "functionality": "hole transport layer",
                "device_subset": 2,
                "name": "PTAA",
                "components": [
                    {
                        "name": "PTAA",
                        "functionality": "majority phase"
                    }
                ],
                "deposition_procedure": {
                    "substrate_layer": "on upper layer",
                    "steps": [
                        {
                            "method": "SpinCoating",
                            "m_def": "perovskite_solar_cell_database.schema_packages.tandem.device_stack.SpinCoating"
                        }
                    ]
                },
                "m_def": "perovskite_solar_cell_database.schema_packages.tandem.device_stack.GeneralLayer"
            },
            {
                "layer_index": 14,
                "functionality": "front contact",
                "device_subset": 2,
                "name": "ITO",
                "components": [
                    {
                        "name": "ITO",
                        "functionality": "majority phase"
                    }
                ],
                "m_def": "perovskite_solar_cell_database.schema_packages.tandem.device_stack.GeneralLayer"
            },
            {
                "layer_index": 15,
                "functionality": "substrate",
                "device_subset": 2,
                "name": "SLG",
                "components": [
                    {
                        "name": "SLG",
                        "functionality": "majority phase"
                    }
                ],
                "m_def": "perovskite_solar_cell_database.schema_packages.tandem.device_stack.GeneralLayer"
            },
            {
                "layer_index": 16,
                "functionality": "anti reflection",
                "device_subset": 2,
                "name": "MgF2",
                "components": [
                    {
                        "name": "MgF2",
                        "functionality": "majority phase"
                    }
                ],
                "m_def": "perovskite_solar_cell_database.schema_packages.tandem.device_stack.GeneralLayer"
            }
        ],
        "measurements": {
            "jv": [
                {
                    "certified": false,
                    "preconditioned": true,
                    "device_subset": 0,
                    "measurement_conditions": {
                        "integration_time": 8.0,
                        "scan_speed": 1000.0,
                        "scan_direction": "forward"
                    },
                    "illumination": {
                        "intensity": 100.0,
                        "mask": true,
                        "mask_area": 0.15
                    },
                    "light_source": {
                        "spectrum": "AM1.5",
                        "light_source_model": "Newport Sol1A"
                    },
                    "light_regime": "standard light",
                    "results": {
                        "short_circuit_current_density": 14.9,
                        "open_circuit_voltage": 0.96,
                        "fill_factor": 0.4,
                        "power_conversion_efficiency": 5.7
                    },
                    "preconditioned_conditions": {
                        "light_intensity": 100.0,
                        "duration": 60.0
                    },
                    "environmental_conditions": {
                        "ambient_temperature": 25.0
                    }
                }
            ]
        }
    }
}
