Repository: Jesperkemist/PerovskiteTandemDatabase

## About The Project
This repo is associated to a paper with the title:
A FAIR Framework for Machine-Actionable Perovskite Tandem Solar Cell Data

## Resources
9.1 Online resources
1) Online documentation of the project, including a description of the structure of the data schema, and all defined modules
https://jesperkemist.github.io/PerovskiteTandemDatabase/

2) A PDF file describing the structure of the data schema, including all defined modules.
https://github.com/Jesperkemist/PerovskiteTandemDatabase/tree/main/module_descriptions

3) Example JSON files describing a representative perovskite tandem devices.

File: seed_dataset/Json_data_tandem_cell_initial_data_433.archive.json
{
    "data": {
        "m_def": "perovskite_solar_cell_database.schema_packages.tandem.schema.PerovskiteTandemSolarCell",
        "reference": {
            "publication_date": "2016-11-22T00:00:00",
            "journal": "Journal of Materials Chemistry C",
            "sample_id": "Filtered by Br0.2",
            "free_text_comment": "Reflective perovskite cell at 45\u00b0 angle to the incoming light, reflects non-absorbed light onto a conventional cSi solar cell. Stack sequence of the perovskite cell is given for the 1st traversal (before reflection on the rear)",
            "name_of_person_entering_the_data": "Lars Korte",
            "data_entered_by_author": false,
            "part_of_initial_dataset": true,
            "DOI_number": "10.1039/c6tc04510c",
            "publication_authors": [
                "Li et al."
            ],
            "ID_temp": 433
        },
        "general": {
            "number_of_junctions": 2,
            "number_of_terminals": 4,
            "architecture": "Wide bandgap cell used as reflector",
            "flexible": false,
            "semitransparent": false,
            "encapsulated": false,
            "cell_area": 0.07,
            "active_area": 0.07,
            "photoabsorbers": [
                "Silicon",
                "Perovskite"
            ],
            "photoabsorbers_string": "Silicon-Perovskite",
            "photoabsorbers_bandgaps": [
                1.12,
                1.61
            ]
        },
        "key_performance_metrics": {
            "power_conversion_efficiency": 22.8
        },
        "device_stack": [
            {
                "layer_index": 1,
                "functionality": "photoabsorber",
                "device_subset": 1,
                "name": "silicon",
                "properties": {
                    "band_gap": {
                        "value": 1.12,
                        "determined_by": "literature"
                    }
                },
                "m_def": "perovskite_solar_cell_database.schema_packages.tandem.device_stack.Photoabsorber_Silicon",
                "doping_sequence": "Unknown"
            },
            {
                "layer_index": 2,
                "functionality": "air gap",
                "name": "Air",
                "components": [
                    {
                        "name": "Air",
                        "functionality": "majority phase"
                    }
                ],
                "m_def": "perovskite_solar_cell_database.schema_packages.tandem.device_stack.GeneralLayer"
            },
            {
                "layer_index": 3,
                "functionality": "back contact",
                "device_subset": 2,
                "name": "Ag-grid",
                "properties": {
                    "thickness": {
                        "value": 120.0
                    }
                },
                "components": [
                    {
                        "name": "Ag-grid",
                        "functionality": "majority phase"
                    }
                ],
                "deposition_procedure": {
                    "substrate_layer": "on upper layer",
                    "steps": [
                        {
                            "method": "Evaporation",
                            "m_def": "perovskite_solar_cell_database.schema_packages.tandem.device_stack.Evaporation"
                        }
                    ]
                },
                "m_def": "perovskite_solar_cell_database.schema_packages.tandem.device_stack.GeneralLayer"
            },
            {
                "layer_index": 4,
                "functionality": "electron transport layer",
                "device_subset": 2,
                "name": "PCBM-60",
                "properties": {
                    "thickness": {
                        "value": 30.0
                    }
                },
                "components": [
                    {
                        "name": "PCBM-60",
                        "functionality": "majority phase"
                    }
                ],
                "deposition_procedure": {
                    "substrate_layer": "on upper layer",
                    "steps": [
                        {
                            "method": "SpinCoating",
                            "m_def": "perovskite_solar_cell_database.schema_packages.tandem.device_stack.SpinCoating"
                        }
                    ]
                },
                "m_def": "perovskite_solar_cell_database.schema_packages.tandem.device_stack.GeneralLayer"
            },
            {
                "layer_index": 5,
                "functionality": "electron transport layer",
                "device_subset": 2,
                "name": "BCP",
                "properties": {
                    "thickness": {
                        "value": 6.0
                    }
                },
                "components": [
                    {
                        "name": "BCP",
                        "functionality": "majority phase"
                    }
                ],
                "deposition_procedure": {
                    "substrate_layer": "on upper layer",
                    "steps": [
                        {
                            "method": "Evaporation",
                            "m_def": "perovskite_solar_cell_database.schema_packages.tandem.device_stack.Evaporation"
                        }
                    ]
                },
                "m_def": "perovskite_solar_cell_database.schema_packages.tandem.device_stack.GeneralLayer"
            },
            {
                "layer_index": 6,
                "functionality": "photoabsorber",
                "device_subset": 2,
                "name": "Perovskite",
                "properties": {
                    "crystallinity": {
                        "value": "polycrystalline"
                    },
                    "thickness": {
                        "value": 1000.0
                    },
                    "band_gap": {
                        "value": 1.61,
                        "graded": false
                    }
                },
                "deposition_procedure": {
                    "substrate_layer": "on upper layer",
                    "antisolvent": true,
                    "duration": 30.0,
                    "steps": [
                        {
                            "method": "SpinCoating",
                            "solution": {
                                "components": [
                                    {
                                        "name": "DMF"
                                    },
                                    {
                                        "name": "DMSO"
                                    }
                                ]
                            },
                            "m_def": "perovskite_solar_cell_database.schema_packages.tandem.device_stack.SpinCoating"
                        },
                        {
                            "method": "Heating",
                            "temperature_segments": [
                                {
                                    "temperature_end": 180.0,
                                    "time_of_segment": 30.0
                                }
                            ],
                            "m_def": "perovskite_solar_cell_database.schema_packages.tandem.device_stack.Heating"
                        }
                    ]
                },
                "m_def": "perovskite_solar_cell_database.schema_packages.tandem.device_stack.Photoabsorber_Perovskite",
                "has_a_2D_perovskite_capping_layer": false,
                "lead_free": false,
                "inorganic": false,
                "composition": {
                    "band_gap": 1.61,
                    "sample_type": "Polycrystalline film",
                    "dimensionality": "3D",
                    "short_form": "CsFAPbBrI",
                    "long_form": "Cs0.1FA0.9PbBr0.6I2.4",
                    "ions_a_site": [
                        {
                            "ion": "Cs",
                            "coefficient": 0.1,
                            "molecular_formula": "Cs+",
                            "smile": "[Cs+]",
                            "common_name": "Cesium ion",
                            "iupac_name": "Cesium(1+)",
                            "cas_number": "18459-37-5",
                            "source_compound_smile": "[Cs]",
                            "source_compound_iupac_name": "Cesium",
                            "source_compound_cas_number": "7440-46-2",
                            "abbreviation": "Cs"
                        },
                        {
                            "ion": "FA",
                            "coefficient": 0.9,
                            "molecular_formula": "CH5N2+",
                            "smile": "C(=[NH2+])N",
                            "common_name": "Formamidinium",
                            "iupac_name": "aminomethylideneazanium",
                            "cas_number": "nan",
                            "source_compound_smile": "C(=N)N",
                            "source_compound_iupac_name": "methanimidamide",
                            "source_compound_cas_number": "463-52-5",
                            "abbreviation": "FA"
                        }
                    ],
                    "ions_b_site": [
                        {
                            "ion": "Pb",
                            "coefficient": 1.0,
                            "molecular_formula": "Pb2+",
                            "smile": "[Pb+2]",
                            "common_name": "Lead",
                            "iupac_name": "lead(2+)",
                            "cas_number": "14280-50-3",
                            "source_compound_smile": "[Pb]",
                            "source_compound_iupac_name": "Lead",
                            "source_compound_cas_number": "7439-92-1",
                            "abbreviation": "Pb"
                        }
                    ],
                    "ions_x_site": [
                        {
                            "ion": "Br",
                            "coefficient": 0.6,
                            "molecular_formula": "Br-",
                            "smile": "[Br-]",
                            "common_name": "Bromide",
                            "iupac_name": "Bromide",
                            "cas_number": "24959-67-9",
                            "source_compound_smile": "BrBr",
                            "source_compound_iupac_name": "molecular bromine",
                            "source_compound_cas_number": "7726-95-6",
                            "abbreviation": "Br"
                        },
                        {
                            "ion": "I",
                            "coefficient": 2.4,
                            "molecular_formula": "I-",
                            "smile": "[I-]",
                            "common_name": "Iodide",
                            "iupac_name": "Iodide",
                            "cas_number": "20461-54-5",
                            "source_compound_smile": "II",
                            "source_compound_iupac_name": "molecular iodine",
                            "source_compound_cas_number": "7553-56-2",
                            "abbreviation": "I"
                        }
                    ]
                }
            },
            {
                "layer_index": 7,
                "functionality": "hole transport layer",
                "device_subset": 2,
                "name": "PolyTPD",
                "properties": {
                    "thickness": {
                        "value": 30.0
                    }
                },
                "components": [
                    {
                        "name": "PolyTPD",
                        "functionality": "majority phase"
                    }
                ],
                "deposition_procedure": {
                    "substrate_layer": "on upper layer",
                    "steps": [
                        {
                            "method": "SpinCoating",
                            "m_def": "perovskite_solar_cell_database.schema_packages.tandem.device_stack.SpinCoating"
                        }
                    ]
                },
                "m_def": "perovskite_solar_cell_database.schema_packages.tandem.device_stack.GeneralLayer"
            },
            {
                "layer_index": 8,
                "functionality": "back contact",
                "device_subset": 2,
                "name": "ITO",
                "components": [
                    {
                        "name": "ITO",
                        "functionality": "majority phase"
                    }
                ],
                "m_def": "perovskite_solar_cell_database.schema_packages.tandem.device_stack.GeneralLayer"
            },
            {
                "layer_index": 9,
                "functionality": "substrate",
                "device_subset": 2,
                "name": "SLG",
                "components": [
                    {
                        "name": "SLG",
                        "functionality": "majority phase"
                    }
                ],
                "m_def": "perovskite_solar_cell_database.schema_packages.tandem.device_stack.GeneralLayer"
            }
        ],
        "measurements": {
            "jv": [
                {
                    "certified": false,
                    "device_subset": 0,
                    "measurement_conditions": {
                        "scan_direction": "forward"
                    },
                    "illumination": {
                        "intensity": 100.0,
                        "mask": true,
                        "mask_area": 0.07
                    },
                    "light_source": {
                        "spectrum": "AM1.5"
                    },
                    "light_regime": "standard light",
                    "results": {
                        "power_conversion_efficiency": 22.8
                    },
                    "environmental_conditions": {
                        "ambient_temperature": 25.0
                    }
                }
            ]
        }
    }
}

File: seed_dataset/Json_data_tandem_cell_initial_data_434.archive.json
{
    "data": {
        "m_def": "perovskite_solar_cell_database.schema_packages.tandem.schema.PerovskiteTandemSolarCell",
        "reference": {
            "publication_date": "2016-11-22T00:00:00",
            "journal": "Journal of Materials Chemistry C",
            "sample_id": "Filtered by Br0.3",
            "free_text_comment": "Reflective perovskite cell at 45\u00b0 angle to the incoming light, reflects non-absorbed light onto a conventional cSi solar cell. Stack sequence of the perovskite cell is given for the 1st traversal (before reflection on the rear)",
            "name_of_person_entering_the_data": "Lars Korte",
            "data_entered_by_author": false,
            "part_of_initial_dataset": true,
            "DOI_number": "10.1039/c6tc04510c",
            "publication_authors": [
                "Li et al."
            ],
            "ID_temp": 434
        },
        "general": {
            "number_of_junctions": 2,
            "number_of_terminals": 4,
            "architecture": "Wide bandgap cell used as reflector",
            "flexible": false,
            "semitransparent": false,
            "encapsulated": false,
            "cell_area": 0.07,
            "active_area": 0.07,
            "photoabsorbers": [
                "Silicon",
                "Perovskite"
            ],
            "photoabsorbers_string": "Silicon-Perovskite",
            "photoabsorbers_bandgaps": [
                1.12,
                1.7
            ]
        },
        "key_performance_metrics": {
            "power_conversion_efficiency": 22.2
        },
        "device_stack": [
            {
                "layer_index": 1,
                "functionality": "photoabsorber",
                "device_subset": 1,
                "name": "silicon",
                "properties": {
                    "band_gap": {
                        "value": 1.12,
                        "determined_by": "literature"
                    }
                },
                "m_def": "perovskite_solar_cell_database.schema_packages.tandem.device_stack.Photoabsorber_Silicon",
                "doping_sequence": "Unknown"
            },
            {
                "layer_index": 2,
                "functionality": "air gap",
                "name": "Air",
                "components": [
                    {
                        "name": "Air",
                        "functionality": "majority phase"
                    }
                ],
                "m_def": "perovskite_solar_cell_database.schema_packages.tandem.device_stack.GeneralLayer"
            },
            {
                "layer_index": 3,
                "functionality": "back contact",
                "device_subset": 2,
                "name": "Ag-grid",
                "properties": {
                    "thickness": {
                        "value": 120.0
                    }
                },
                "components": [
                    {
                        "name": "Ag-grid",
                        "functionality": "majority phase"
                    }
                ],
                "deposition_procedure": {
                    "substrate_layer": "on upper layer",
                    "steps": [
                        {
                            "method": "Evaporation",
                            "m_def": "perovskite_solar_cell_database.schema_packages.tandem.device_stack.Evaporation"
                        }
                    ]
                },
                "m_def": "perovskite_solar_cell_database.schema_packages.tandem.device_stack.GeneralLayer"
            },
            {
                "layer_index": 4,
                "functionality": "electron transport layer",
                "device_subset": 2,
                "name": "PCBM-60",
                "properties": {
                    "thickness": {
                        "value": 30.0
                    }
                },
                "components": [
                    {
                        "name": "PCBM-60",
                        "functionality": "majority phase"
                    }
                ],
                "deposition_procedure": {
                    "substrate_layer": "on upper layer",
                    "steps": [
                        {
                            "method": "SpinCoating",
                            "m_def": "perovskite_solar_cell_database.schema_packages.tandem.device_stack.SpinCoating"
                        }
                    ]
                },
                "m_def": "perovskite_solar_cell_database.schema_packages.tandem.device_stack.GeneralLayer"
            },
            {
                "layer_index": 5,
                "functionality": "electron transport layer",
                "device_subset": 2,
                "name": "BCP",
                "properties": {
                    "thickness": {
                        "value": 6.0
                    }
                },
                "components": [
                    {
                        "name": "BCP",
                        "functionality": "majority phase"
                    }
                ],
                "deposition_procedure": {
                    "substrate_layer": "on upper layer",
                    "steps": [
                        {
                            "method": "Evaporation",
                            "m_def": "perovskite_solar_cell_database.schema_packages.tandem.device_stack.Evaporation"
                        }
                    ]
                },
                "m_def": "perovskite_solar_cell_database.schema_packages.tandem.device_stack.GeneralLayer"
            },
            {
                "layer_index": 6,
                "functionality": "photoabsorber",
                "device_subset": 2,
                "name": "Perovskite",
                "properties": {
                    "crystallinity": {
                        "value": "polycrystalline"
                    },
                    "thickness": {
                        "value": 1000.0
                    },
                    "band_gap": {
                        "value": 1.7,
                        "graded": false
                    }
                },
                "deposition_procedure": {
                    "substrate_layer": "on upper layer",
                    "antisolvent": true,
                    "duration": 30.0,
                    "steps": [
                        {
                            "method": "SpinCoating",
                            "solution": {
                                "components": [
                                    {
                                        "name": "DMF"
                                    },
                                    {
                                        "name": "DMSO"
                                    }
                                ]
                            },
                            "m_def": "perovskite_solar_cell_database.schema_packages.tandem.device_stack.SpinCoating"
                        },
                        {
                            "method": "Heating",
                            "temperature_segments": [
                                {
                                    "temperature_end": 180.0,
                                    "time_of_segment": 30.0
                                }
                            ],
                            "m_def": "perovskite_solar_cell_database.schema_packages.tandem.device_stack.Heating"
                        }
                    ]
                },
                "m_def": "perovskite_solar_cell_database.schema_packages.tandem.device_stack.Photoabsorber_Perovskite",
                "has_a_2D_perovskite_capping_layer": false,
                "lead_free": false,
                "inorganic": false,
                "composition": {
                    "band_gap": 1.7,
                    "sample_type": "Polycrystalline film",
                    "dimensionality": "3D",
                    "short_form": "CsFAPbBrI",
                    "long_form": "Cs0.1FA0.9PbBr0.9I2.1",
                    "ions_a_site": [
                        {
                            "ion": "Cs",
                            "coefficient": 0.1,
                            "molecular_formula": "Cs+",
                            "smile": "[Cs+]",
                            "common_name": "Cesium ion",
                            "iupac_name": "Cesium(1+)",
                            "cas_number": "18459-37-5",
                            "source_compound_smile": "[Cs]",
                            "source_compound_iupac_name": "Cesium",
                            "source_compound_cas_number": "7440-46-2",
                            "abbreviation": "Cs"
                        },
                        {
                            "ion": "FA",
                            "coefficient": 0.9,
                            "molecular_formula": "CH5N2+",
                            "smile": "C(=[NH2+])N",
                            "common_name": "Formamidinium",
                            "iupac_name": "aminomethylideneazanium",
                            "cas_number": "nan",
                            "source_compound_smile": "C(=N)N",
                            "source_compound_iupac_name": "methanimidamide",
                            "source_compound_cas_number": "463-52-5",
                            "abbreviation": "FA"
                        }
                    ],
                    "ions_b_site": [
                        {
                            "ion": "Pb",
                            "coefficient": 1.0,
                            "molecular_formula": "Pb2+",
                            "smile": "[Pb+2]",
                            "common_name": "Lead",
                            "iupac_name": "lead(2+)",
                            "cas_number": "14280-50-3",
                            "source_compound_smile": "[Pb]",
                            "source_compound_iupac_name": "Lead",
                            "source_compound_cas_number": "7439-92-1",
                            "abbreviation": "Pb"
                        }
                    ],
                    "ions_x_site": [
                        {
                            "ion": "Br",
                            "coefficient": 0.9,
                            "molecular_formula": "Br-",
                            "smile": "[Br-]",
                            "common_name": "Bromide",
                            "iupac_name": "Bromide",
                            "cas_number": "24959-67-9",
                            "source_compound_smile": "BrBr",
                            "source_compound_iupac_name": "molecular bromine",
                            "source_compound_cas_number": "7726-95-6",
                            "abbreviation": "Br"
                        },
                        {
                            "ion": "I",
                            "coefficient": 2.1,
                            "molecular_formula": "I-",
                            "smile": "[I-]",
                            "common_name": "Iodide",
                            "iupac_name": "Iodide",
                            "cas_number": "20461-54-5",
                            "source_compound_smile": "II",
                            "source_compound_iupac_name": "molecular iodine",
                            "source_compound_cas_number": "7553-56-2",
                            "abbreviation": "I"
                        }
                    ]
                }
            },
            {
                "layer_index": 7,
                "functionality": "hole transport layer",
                "device_subset": 2,
                "name": "PolyTPD",
                "properties": {
                    "thickness": {
                        "value": 30.0
                    }
                },
                "components": [
                    {
                        "name": "PolyTPD",
                        "functionality": "majority phase"
                    }
                ],
                "deposition_procedure": {
                    "substrate_layer": "on upper layer",
                    "steps": [
                        {
                            "method": "SpinCoating",
                            "m_def": "perovskite_solar_cell_database.schema_packages.tandem.device_stack.SpinCoating"
                        }
                    ]
                },
                "m_def": "perovskite_solar_cell_database.schema_packages.tandem.device_stack.GeneralLayer"
            },
            {
                "layer_index": 8,
                "functionality": "back contact",
                "device_subset": 2,
                "name": "ITO",
                "components": [
                    {
                        "name": "ITO",
                        "functionality": "majority phase"
                    }
                ],
                "m_def": "perovskite_solar_cell_database.schema_packages.tandem.device_stack.GeneralLayer"
            },
            {
                "layer_index": 9,
                "functionality": "substrate",
                "device_subset": 2,
                "name": "SLG",
                "components": [
                    {
                        "name": "SLG",
                        "functionality": "majority phase"
                    }
                ],
                "m_def": "perovskite_solar_cell_database.schema_packages.tandem.device_stack.GeneralLayer"
            }
        ],
        "measurements": {
            "jv": [
                {
                    "certified": false,
                    "device_subset": 0,
                    "measurement_conditions": {
                        "scan_direction": "forward"
                    },
                    "illumination": {
                        "intensity": 100.0,
                        "mask": true,
                        "mask_area": 0.07
                    },
                    "light_source": {
                        "spectrum": "AM1.5"
                    },
                    "light_regime": "standard light",
                    "results": {
                        "power_conversion_efficiency": 22.2
                    },
                    "environmental_conditions": {
                        "ambient_temperature": 25.0
                    }
                }
            ]
        }
    }
}
