Repository: Jesperkemist/PerovskiteTandemDatabase

## About The Project
This repo is associated to a paper with the title:
A FAIR Framework for Machine-Actionable Perovskite Tandem Solar Cell Data

## Resources
9.1 Online resources
1) Online documentation of the project, including a description of the structure of the data schema, and all defined modules
https://jesperkemist.github.io/PerovskiteTandemDatabase/

2) A PDF file describing the structure of the data schema, including all defined modules.
https://github.com/Jesperkemist/PerovskiteTandemDatabase/tree/main/module_descriptions

3) Example JSON files describing a representative perovskite tandem devices.

File: seed_dataset/Json_data_tandem_cell_initial_data_435.archive.json
{
    "data": {
        "m_def": "perovskite_solar_cell_database.schema_packages.tandem.schema.PerovskiteTandemSolarCell",
        "reference": {
            "publication_date": "2015-10-27T00:00:00",
            "journal": "Advanced Materials",
            "sample_id": "tandem with P3HT-based laminate",
            "free_text_comment": "separately processed, then sandwiched perovskite-perovskite tandem cells",
            "name_of_person_entering_the_data": "Lars Korte",
            "data_entered_by_author": false,
            "part_of_initial_dataset": true,
            "DOI_number": "10.1002/adma.201501629",
            "publication_authors": [
                "Heo et al."
            ],
            "ID_temp": 435
        },
        "general": {
            "number_of_junctions": 2,
            "number_of_terminals": 2,
            "architecture": "Laminated",
            "flexible": false,
            "semitransparent": true,
            "encapsulated": false,
            "active_area": 0.096,
            "photoabsorbers": [
                "Perovskite",
                "Perovskite"
            ],
            "photoabsorbers_string": "Perovskite-Perovskite",
            "photoabsorbers_bandgaps": [
                1.55,
                2.55
            ]
        },
        "key_performance_metrics": {
            "power_conversion_efficiency": 10.8,
            "short_circuit_current_density": 8.4,
            "open_circuit_voltage": 1.95,
            "fill_factor": 0.66
        },
        "device_stack": [
            {
                "layer_index": 1,
                "functionality": "substrate",
                "device_subset": 1,
                "name": "SLG",
                "components": [
                    {
                        "name": "SLG",
                        "functionality": "majority phase"
                    }
                ],
                "m_def": "perovskite_solar_cell_database.schema_packages.tandem.device_stack.GeneralLayer"
            },
            {
                "layer_index": 2,
                "functionality": "back contact",
                "device_subset": 1,
                "name": "ITO",
                "components": [
                    {
                        "name": "ITO",
                        "functionality": "majority phase"
                    }
                ],
                "m_def": "perovskite_solar_cell_database.schema_packages.tandem.device_stack.GeneralLayer"
            },
            {
                "layer_index": 3,
                "functionality": "hole transport layer",
                "device_subset": 1,
                "name": "PEDOT:PSS",
                "components": [
                    {
                        "name": "PEDOT:PSS",
                        "functionality": "majority phase"
                    }
                ],
                "deposition_procedure": {
                    "substrate_layer": "on lower layer",
                    "steps": [
                        {
                            "method": "SpinCoating",
                            "m_def": "perovskite_solar_cell_database.schema_packages.tandem.device_stack.SpinCoating"
                        }
                    ]
                },
                "m_def": "perovskite_solar_cell_database.schema_packages.tandem.device_stack.GeneralLayer"
            },
            {
                "layer_index": 4,
                "functionality": "photoabsorber",
                "device_subset": 1,
                "name": "Perovskite",
                "properties": {
                    "crystallinity": {
                        "value": "polycrystalline"
                    },
                    "thickness": {
                        "value": 300
                    },
                    "band_gap": {
                        "value": 1.55,
                        "graded": false,
                        "determined_by": "eqe"
                    }
                },
                "deposition_procedure": {
                    "substrate_layer": "on lower layer",
                    "duration": 2.0,
                    "steps": [
                        {
                            "method": "SpinCoating",
                            "solution": {
                                "components": [
                                    {
                                        "name": "DMF"
                                    }
                                ]
                            },
                            "m_def": "perovskite_solar_cell_database.schema_packages.tandem.device_stack.SpinCoating"
                        },
                        {
                            "method": "Heating",
                            "temperature_segments": [
                                {
                                    "temperature_end": 100.0,
                                    "time_of_segment": 2.0
                                }
                            ],
                            "m_def": "perovskite_solar_cell_database.schema_packages.tandem.device_stack.Heating"
                        }
                    ]
                },
                "m_def": "perovskite_solar_cell_database.schema_packages.tandem.device_stack.Photoabsorber_Perovskite",
                "has_a_2D_perovskite_capping_layer": false,
                "lead_free": false,
                "inorganic": false,
                "composition": {
                    "band_gap": 1.55,
                    "sample_type": "Polycrystalline film",
                    "dimensionality": "3D",
                    "short_form": "MAPbI",
                    "long_form": "MAPbI3",
                    "ions_a_site": [
                        {
                            "ion": "MA",
                            "coefficient": 1.0,
                            "molecular_formula": "CH6N+",
                            "smile": "C[NH3+]",
                            "common_name": "Methylammonium",
                            "iupac_name": "methylazanium",
                            "cas_number": "17000-00-9",
                            "source_compound_smile": "CN",
                            "source_compound_iupac_name": "methanamine",
                            "source_compound_cas_number": "74-89-5",
                            "abbreviation": "MA"
                        }
                    ],
                    "ions_b_site": [
                        {
                            "ion": "Pb",
                            "coefficient": 1.0,
                            "molecular_formula": "Pb2+",
                            "smile": "[Pb+2]",
                            "common_name": "Lead",
                            "iupac_name": "lead(2+)",
                            "cas_number": "14280-50-3",
                            "source_compound_smile": "[Pb]",
                            "source_compound_iupac_name": "Lead",
                            "source_compound_cas_number": "7439-92-1",
                            "abbreviation": "Pb"
                        }
                    ],
                    "ions_x_site": [
                        {
                            "ion": "I",
                            "coefficient": 3.0,
                            "molecular_formula": "I-",
                            "smile": "[I-]",
                            "common_name": "Iodide",
                            "iupac_name": "Iodide",
                            "cas_number": "20461-54-5",
                            "source_compound_smile": "II",
                            "source_compound_iupac_name": "molecular iodine",
                            "source_compound_cas_number": "7553-56-2",
                            "abbreviation": "I"
                        }
                    ]
                }
            },
            {
                "layer_index": 5,
                "functionality": "electron transport layer",
                "device_subset": 1,
                "name": "PCBM-60",
                "properties": {
                    "thickness": {
                        "value": 50.0
                    }
                },
                "components": [
                    {
                        "name": "PCBM-60",
                        "functionality": "majority phase"
                    }
                ],
                "deposition_procedure": {
                    "substrate_layer": "on lower layer",
                    "steps": [
                        {
                            "method": "SpinCoating",
                            "m_def": "perovskite_solar_cell_database.schema_packages.tandem.device_stack.SpinCoating"
                        }
                    ]
                },
                "m_def": "perovskite_solar_cell_database.schema_packages.tandem.device_stack.GeneralLayer"
            },
            {
                "layer_index": 6,
                "functionality": "electron transport layer",
                "device_subset": 2,
                "name": "P3HT",
                "properties": {
                    "thickness": {
                        "value": 2000.0
                    }
                },
                "components": [
                    {
                        "name": "P3HT",
                        "functionality": "majority phase"
                    }
                ],
                "deposition_procedure": {
                    "substrate_layer": "on upper layer",
                    "steps": [
                        {
                            "method": "DropCasting",
                            "m_def": "perovskite_solar_cell_database.schema_packages.tandem.device_stack.GeneralDepositionProcedure"
                        }
                    ]
                },
                "m_def": "perovskite_solar_cell_database.schema_packages.tandem.device_stack.GeneralLayer"
            },
            {
                "layer_index": 7,
                "functionality": "photoabsorber",
                "device_subset": 2,
                "name": "Perovskite",
                "properties": {
                    "crystallinity": {
                        "value": "polycrystalline"
                    },
                    "thickness": {
                        "value": 500.0
                    },
                    "band_gap": {
                        "value": 2.55,
                        "graded": false,
                        "determined_by": "absorption"
                    }
                },
                "m_def": "perovskite_solar_cell_database.schema_packages.tandem.device_stack.Photoabsorber_Perovskite",
                "has_a_2D_perovskite_capping_layer": false,
                "lead_free": false,
                "inorganic": false,
                "composition": {
                    "band_gap": 2.55,
                    "sample_type": "Polycrystalline film",
                    "dimensionality": "3D",
                    "short_form": "MAPbBr",
                    "long_form": "MAPbBr3",
                    "ions_a_site": [
                        {
                            "ion": "MA",
                            "coefficient": 1.0,
                            "molecular_formula": "CH6N+",
                            "smile": "C[NH3+]",
                            "common_name": "Methylammonium",
                            "iupac_name": "methylazanium",
                            "cas_number": "17000-00-9",
                            "source_compound_smile": "CN",
                            "source_compound_iupac_name": "methanamine",
                            "source_compound_cas_number": "74-89-5",
                            "abbreviation": "MA"
                        }
                    ],
                    "ions_b_site": [
                        {
                            "ion": "Pb",
                            "coefficient": 1.0,
                            "molecular_formula": "Pb2+",
                            "smile": "[Pb+2]",
                            "common_name": "Lead",
                            "iupac_name": "lead(2+)",
                            "cas_number": "14280-50-3",
                            "source_compound_smile": "[Pb]",
                            "source_compound_iupac_name": "Lead",
                            "source_compound_cas_number": "7439-92-1",
                            "abbreviation": "Pb"
                        }
                    ],
                    "ions_x_site": [
                        {
                            "ion": "Br",
                            "coefficient": 3.0,
                            "molecular_formula": "Br-",
                            "smile": "[Br-]",
                            "common_name": "Bromide",
                            "iupac_name": "Bromide",
                            "cas_number": "24959-67-9",
                            "source_compound_smile": "BrBr",
                            "source_compound_iupac_name": "molecular bromine",
                            "source_compound_cas_number": "7726-95-6",
                            "abbreviation": "Br"
                        }
                    ]
                }
            },
            {
                "layer_index": 8,
                "functionality": "electron transport layer",
                "device_subset": 2,
                "name": "TiO2-c",
                "properties": {
                    "thickness": {
                        "value": 50.0
                    }
                },
                "components": [
                    {
                        "name": "TiO2-c",
                        "functionality": "majority phase"
                    }
                ],
                "deposition_procedure": {
                    "substrate_layer": "on upper layer",
                    "steps": [
                        {
                            "method": "SprayPyrolysis",
                            "m_def": "perovskite_solar_cell_database.schema_packages.tandem.device_stack.GeneralDepositionProcedure"
                        }
                    ]
                },
                "m_def": "perovskite_solar_cell_database.schema_packages.tandem.device_stack.GeneralLayer"
            },
            {
                "layer_index": 9,
                "functionality": "front contact",
                "device_subset": 2,
                "name": "FTO",
                "components": [
                    {
                        "name": "FTO",
                        "functionality": "majority phase"
                    }
                ],
                "m_def": "perovskite_solar_cell_database.schema_packages.tandem.device_stack.GeneralLayer"
            },
            {
                "layer_index": 10,
                "functionality": "substrate",
                "device_subset": 2,
                "name": "SLG",
                "components": [
                    {
                        "name": "SLG",
                        "functionality": "majority phase"
                    }
                ],
                "m_def": "perovskite_solar_cell_database.schema_packages.tandem.device_stack.GeneralLayer"
            }
        ],
        "measurements": {
            "jv": [
                {
                    "certified": false,
                    "device_subset": 0,
                    "measurement_conditions": {
                        "voltage_step": 10.0,
                        "scan_speed": 50.0,
                        "scan_direction": "reversed"
                    },
                    "illumination": {
                        "intensity": 100.0,
                        "mask": true,
                        "mask_area": 0.096
                    },
                    "light_source": {
                        "spectrum": "AM1.5"
                    },
                    "light_regime": "standard light",
                    "results": {
                        "short_circuit_current_density": 8.4,
                        "open_circuit_voltage": 1.95,
                        "fill_factor": 0.66,
                        "power_conversion_efficiency": 10.8,
                        "resistance_series": 19.8,
                        "resistance_shunt": 15200.0
                    }
                }
            ],
            "eqe": [
                {
                    "device_subset": 0
                }
            ]
        }
    }
}

File: seed_dataset/Json_data_tandem_cell_initial_data_436.archive.json
{
    "data": {
        "m_def": "perovskite_solar_cell_database.schema_packages.tandem.schema.PerovskiteTandemSolarCell",
        "reference": {
            "publication_date": "2015-10-27T00:00:00",
            "journal": "Advanced Materials",
            "sample_id": "tandem with PTAA-based laminate",
            "free_text_comment": "separately processed, then sandwiched perovskite-perovskite tandem cells",
            "name_of_person_entering_the_data": "Lars Korte",
            "data_entered_by_author": false,
            "part_of_initial_dataset": true,
            "DOI_number": "10.1002/adma.201501629",
            "publication_authors": [
                "Heo et al."
            ],
            "ID_temp": 436
        },
        "general": {
            "number_of_junctions": 2,
            "number_of_terminals": 2,
            "architecture": "Laminated",
            "flexible": false,
            "semitransparent": true,
            "encapsulated": false,
            "active_area": 0.096,
            "photoabsorbers": [
                "Perovskite",
                "Perovskite"
            ],
            "photoabsorbers_string": "Perovskite-Perovskite",
            "photoabsorbers_bandgaps": [
                1.55,
                2.55
            ]
        },
        "key_performance_metrics": {
            "power_conversion_efficiency": 10.4,
            "short_circuit_current_density": 8.3,
            "open_circuit_voltage": 2.25,
            "fill_factor": 0.56
        },
        "device_stack": [
            {
                "layer_index": 1,
                "functionality": "substrate",
                "device_subset": 1,
                "name": "SLG",
                "components": [
                    {
                        "name": "SLG",
                        "functionality": "majority phase"
                    }
                ],
                "m_def": "perovskite_solar_cell_database.schema_packages.tandem.device_stack.GeneralLayer"
            },
            {
                "layer_index": 2,
                "functionality": "back contact",
                "device_subset": 1,
                "name": "ITO",
                "components": [
                    {
                        "name": "ITO",
                        "functionality": "majority phase"
                    }
                ],
                "m_def": "perovskite_solar_cell_database.schema_packages.tandem.device_stack.GeneralLayer"
            },
            {
                "layer_index": 3,
                "functionality": "hole transport layer",
                "device_subset": 1,
                "name": "PEDOT:PSS",
                "components": [
                    {
                        "name": "PEDOT:PSS",
                        "functionality": "majority phase"
                    }
                ],
                "deposition_procedure": {
                    "substrate_layer": "on lower layer",
                    "steps": [
                        {
                            "method": "SpinCoating",
                            "m_def": "perovskite_solar_cell_database.schema_packages.tandem.device_stack.SpinCoating"
                        }
                    ]
                },
                "m_def": "perovskite_solar_cell_database.schema_packages.tandem.device_stack.GeneralLayer"
            },
            {
                "layer_index": 4,
                "functionality": "photoabsorber",
                "device_subset": 1,
                "name": "Perovskite",
                "properties": {
                    "crystallinity": {
                        "value": "polycrystalline"
                    },
                    "thickness": {
                        "value": 300
                    },
                    "band_gap": {
                        "value": 1.55,
                        "graded": false,
                        "determined_by": "eqe"
                    }
                },
                "deposition_procedure": {
                    "substrate_layer": "on lower layer",
                    "duration": 2.0,
                    "steps": [
                        {
                            "method": "SpinCoating",
                            "solution": {
                                "components": [
                                    {
                                        "name": "DMF"
                                    }
                                ]
                            },
                            "m_def": "perovskite_solar_cell_database.schema_packages.tandem.device_stack.SpinCoating"
                        },
                        {
                            "method": "Heating",
                            "temperature_segments": [
                                {
                                    "temperature_end": 100.0,
                                    "time_of_segment": 2.0
                                }
                            ],
                            "m_def": "perovskite_solar_cell_database.schema_packages.tandem.device_stack.Heating"
                        }
                    ]
                },
                "m_def": "perovskite_solar_cell_database.schema_packages.tandem.device_stack.Photoabsorber_Perovskite",
                "has_a_2D_perovskite_capping_layer": false,
                "lead_free": false,
                "inorganic": false,
                "composition": {
                    "band_gap": 1.55,
                    "sample_type": "Polycrystalline film",
                    "dimensionality": "3D",
                    "short_form": "MAPbI",
                    "long_form": "MAPbI3",
                    "ions_a_site": [
                        {
                            "ion": "MA",
                            "coefficient": 1.0,
                            "molecular_formula": "CH6N+",
                            "smile": "C[NH3+]",
                            "common_name": "Methylammonium",
                            "iupac_name": "methylazanium",
                            "cas_number": "17000-00-9",
                            "source_compound_smile": "CN",
                            "source_compound_iupac_name": "methanamine",
                            "source_compound_cas_number": "74-89-5",
                            "abbreviation": "MA"
                        }
                    ],
                    "ions_b_site": [
                        {
                            "ion": "Pb",
                            "coefficient": 1.0,
                            "molecular_formula": "Pb2+",
                            "smile": "[Pb+2]",
                            "common_name": "Lead",
                            "iupac_name": "lead(2+)",
                            "cas_number": "14280-50-3",
                            "source_compound_smile": "[Pb]",
                            "source_compound_iupac_name": "Lead",
                            "source_compound_cas_number": "7439-92-1",
                            "abbreviation": "Pb"
                        }
                    ],
                    "ions_x_site": [
                        {
                            "ion": "I",
                            "coefficient": 3.0,
                            "molecular_formula": "I-",
                            "smile": "[I-]",
                            "common_name": "Iodide",
                            "iupac_name": "Iodide",
                            "cas_number": "20461-54-5",
                            "source_compound_smile": "II",
                            "source_compound_iupac_name": "molecular iodine",
                            "source_compound_cas_number": "7553-56-2",
                            "abbreviation": "I"
                        }
                    ]
                }
            },
            {
                "layer_index": 5,
                "functionality": "electron transport layer",
                "device_subset": 1,
                "name": "PCBM-60",
                "properties": {
                    "thickness": {
                        "value": 50.0
                    }
                },
                "components": [
                    {
                        "name": "PCBM-60",
                        "functionality": "majority phase"
                    }
                ],
                "deposition_procedure": {
                    "substrate_layer": "on lower layer",
                    "steps": [
                        {
                            "method": "SpinCoating",
                            "m_def": "perovskite_solar_cell_database.schema_packages.tandem.device_stack.SpinCoating"
                        }
                    ]
                },
                "m_def": "perovskite_solar_cell_database.schema_packages.tandem.device_stack.GeneralLayer"
            },
            {
                "layer_index": 6,
                "functionality": "electron transport layer",
                "device_subset": 2,
                "name": "P3HT",
                "properties": {
                    "thickness": {
                        "value": 2000.0
                    }
                },
                "components": [
                    {
                        "name": "P3HT",
                        "functionality": "majority phase"
                    }
                ],
                "deposition_procedure": {
                    "substrate_layer": "on upper layer",
                    "steps": [
                        {
                            "method": "DropCasting",
                            "m_def": "perovskite_solar_cell_database.schema_packages.tandem.device_stack.GeneralDepositionProcedure"
                        }
                    ]
                },
                "m_def": "perovskite_solar_cell_database.schema_packages.tandem.device_stack.GeneralLayer"
            },
            {
                "layer_index": 7,
                "functionality": "photoabsorber",
                "device_subset": 2,
                "name": "Perovskite",
                "properties": {
                    "crystallinity": {
                        "value": "polycrystalline"
                    },
                    "thickness": {
                        "value": 500.0
                    },
                    "band_gap": {
                        "value": 2.55,
                        "graded": false,
                        "determined_by": "absorption"
                    }
                },
                "m_def": "perovskite_solar_cell_database.schema_packages.tandem.device_stack.Photoabsorber_Perovskite",
                "has_a_2D_perovskite_capping_layer": false,
                "lead_free": false,
                "inorganic": false,
                "composition": {
                    "band_gap": 2.55,
                    "sample_type": "Polycrystalline film",
                    "dimensionality": "3D",
                    "short_form": "MAPbBr",
                    "long_form": "MAPbBr3",
                    "ions_a_site": [
                        {
                            "ion": "MA",
                            "coefficient": 1.0,
                            "molecular_formula": "CH6N+",
                            "smile": "C[NH3+]",
                            "common_name": "Methylammonium",
                            "iupac_name": "methylazanium",
                            "cas_number": "17000-00-9",
                            "source_compound_smile": "CN",
                            "source_compound_iupac_name": "methanamine",
                            "source_compound_cas_number": "74-89-5",
                            "abbreviation": "MA"
                        }
                    ],
                    "ions_b_site": [
                        {
                            "ion": "Pb",
                            "coefficient": 1.0,
                            "molecular_formula": "Pb2+",
                            "smile": "[Pb+2]",
                            "common_name": "Lead",
                            "iupac_name": "lead(2+)",
                            "cas_number": "14280-50-3",
                            "source_compound_smile": "[Pb]",
                            "source_compound_iupac_name": "Lead",
                            "source_compound_cas_number": "7439-92-1",
                            "abbreviation": "Pb"
                        }
                    ],
                    "ions_x_site": [
                        {
                            "ion": "Br",
                            "coefficient": 3.0,
                            "molecular_formula": "Br-",
                            "smile": "[Br-]",
                            "common_name": "Bromide",
                            "iupac_name": "Bromide",
                            "cas_number": "24959-67-9",
                            "source_compound_smile": "BrBr",
                            "source_compound_iupac_name": "molecular bromine",
                            "source_compound_cas_number": "7726-95-6",
                            "abbreviation": "Br"
                        }
                    ]
                }
            },
            {
                "layer_index": 8,
                "functionality": "electron transport layer",
                "device_subset": 2,
                "name": "TiO2-c",
                "properties": {
                    "thickness": {
                        "value": 50.0
                    }
                },
                "components": [
                    {
                        "name": "TiO2-c",
                        "functionality": "majority phase"
                    }
                ],
                "deposition_procedure": {
                    "substrate_layer": "on upper layer",
                    "steps": [
                        {
                            "method": "SprayPyrolysis",
                            "m_def": "perovskite_solar_cell_database.schema_packages.tandem.device_stack.GeneralDepositionProcedure"
                        }
                    ]
                },
                "m_def": "perovskite_solar_cell_database.schema_packages.tandem.device_stack.GeneralLayer"
            },
            {
                "layer_index": 9,
                "functionality": "front contact",
                "device_subset": 2,
                "name": "FTO",
                "components": [
                    {
                        "name": "FTO",
                        "functionality": "majority phase"
                    }
                ],
                "m_def": "perovskite_solar_cell_database.schema_packages.tandem.device_stack.GeneralLayer"
            },
            {
                "layer_index": 10,
                "functionality": "substrate",
                "device_subset": 2,
                "name": "SLG",
                "components": [
                    {
                        "name": "SLG",
                        "functionality": "majority phase"
                    }
                ],
                "m_def": "perovskite_solar_cell_database.schema_packages.tandem.device_stack.GeneralLayer"
            }
        ],
        "measurements": {
            "jv": [
                {
                    "certified": false,
                    "device_subset": 0,
                    "measurement_conditions": {
                        "voltage_step": 10.0,
                        "scan_speed": 50.0,
                        "scan_direction": "reversed"
                    },
                    "illumination": {
                        "intensity": 100.0,
                        "mask": true,
                        "mask_area": 0.096
                    },
                    "light_source": {
                        "spectrum": "AM1.5"
                    },
                    "light_regime": "standard light",
                    "results": {
                        "short_circuit_current_density": 8.3,
                        "open_circuit_voltage": 2.25,
                        "fill_factor": 0.56,
                        "power_conversion_efficiency": 10.4,
                        "resistance_series": 31.8,
                        "resistance_shunt": 4400.0
                    }
                }
            ],
            "eqe": [
                {
                    "device_subset": 0
                }
            ]
        }
    }
}

File: seed_dataset/Json_data_tandem_cell_initial_data_437.archive.json
{
    "data": {
        "m_def": "perovskite_solar_cell_database.schema_packages.tandem.schema.PerovskiteTandemSolarCell",
        "reference": {
            "publication_date": "2017-09-14T00:00:00",
            "journal": "IEEE Journal of Photovoltaics",
            "sample_id": "monolithic perovskite/silicon tandem cell",
            "free_text_comment": "cell preparation reported in a previous paper: Werner, doi: 10.1021/acs.jpclett.5b02686. Cell preparation details should be coopied&pasted from there for consistency. Initial PCE etc. degraded relative to that paper due to 1 month storage in O-free ambient.",
            "name_of_person_entering_the_data": "Lars Korte",
            "data_entered_by_author": false,
            "part_of_initial_dataset": true,
            "DOI_number": "10.1109/JPHOTOV.2017.2748720",
            "publication_authors": [
                "Song et al."
            ],
            "ID_temp": 437
        },
        "general": {
            "number_of_junctions": 2,
            "number_of_terminals": 2,
            "architecture": "Monolithic",
            "flexible": false,
            "semitransparent": false,
            "encapsulated": false,
            "active_area": 0.17,
            "photoabsorbers": [
                "Silicon",
                "Perovskite"
            ],
            "photoabsorbers_string": "Silicon-Perovskite",
            "photoabsorbers_bandgaps": [
                1.1,
                1.56
            ]
        },
        "key_performance_metrics": {
            "power_conversion_efficiency": 14.7,
            "short_circuit_current_density": 15.5,
            "open_circuit_voltage": 1.652,
            "fill_factor": 0.57
        },
        "device_stack": [
            {
                "layer_index": 1,
                "functionality": "back contact",
                "device_subset": 0,
                "name": "Ag",
                "components": [
                    {
                        "name": "Ag",
                        "functionality": "majority phase"
                    }
                ],
                "m_def": "perovskite_solar_cell_database.schema_packages.tandem.device_stack.GeneralLayer"
            },
            {
                "layer_index": 2,
                "functionality": "back contact",
                "device_subset": 0,
                "name": "ITO",
                "components": [
                    {
                        "name": "ITO",
                        "functionality": "majority phase"
                    }
                ],
                "m_def": "perovskite_solar_cell_database.schema_packages.tandem.device_stack.GeneralLayer"
            },
            {
                "layer_index": 3,
                "functionality": "photoabsorber",
                "device_subset": 0,
                "name": "silicon",
                "properties": {
                    "band_gap": {
                        "value": 1.1
                    }
                },
                "m_def": "perovskite_solar_cell_database.schema_packages.tandem.device_stack.Photoabsorber_Silicon",
                "doping_sequence": "a-Si(n)/a-Si(i)/c-Si(n)/a-Si(i)/a-Si(p)"
            },
            {
                "layer_index": 4,
                "functionality": "recombination layer",
                "device_subset": 0,
                "name": "IZO",
                "components": [
                    {
                        "name": "IZO",
                        "functionality": "majority phase"
                    }
                ],
                "m_def": "perovskite_solar_cell_database.schema_packages.tandem.device_stack.GeneralLayer"
            },
            {
                "layer_index": 5,
                "functionality": "electron transport layer",
                "device_subset": 0,
                "name": "PEIE",
                "components": [
                    {
                        "name": "PEIE",
                        "functionality": "majority phase"
                    }
                ],
                "m_def": "perovskite_solar_cell_database.schema_packages.tandem.device_stack.GeneralLayer"
            },
            {
                "layer_index": 6,
                "functionality": "electron transport layer",
                "device_subset": 0,
                "name": "PCBM-60",
                "components": [
                    {
                        "name": "PCBM-60",
                        "functionality": "majority phase"
                    }
                ],
                "m_def": "perovskite_solar_cell_database.schema_packages.tandem.device_stack.GeneralLayer"
            },
            {
                "layer_index": 7,
                "functionality": "photoabsorber",
                "device_subset": 0,
                "name": "Perovskite",
                "properties": {
                    "crystallinity": {
                        "value": "polycrystalline"
                    },
                    "band_gap": {
                        "value": 1.56,
                        "graded": false
                    }
                },
                "m_def": "perovskite_solar_cell_database.schema_packages.tandem.device_stack.Photoabsorber_Perovskite",
                "has_a_2D_perovskite_capping_layer": false,
                "lead_free": false,
                "inorganic": false,
                "composition": {
                    "band_gap": 1.56,
                    "sample_type": "Polycrystalline film",
                    "dimensionality": "3D",
                    "short_form": "MAPbI",
                    "long_form": "MAPbI3",
                    "ions_a_site": [
                        {
                            "ion": "MA",
                            "coefficient": 1.0,
                            "molecular_formula": "CH6N+",
                            "smile": "C[NH3+]",
                            "common_name": "Methylammonium",
                            "iupac_name": "methylazanium",
                            "cas_number": "17000-00-9",
                            "source_compound_smile": "CN",
                            "source_compound_iupac_name": "methanamine",
                            "source_compound_cas_number": "74-89-5",
                            "abbreviation": "MA"
                        }
                    ],
                    "ions_b_site": [
                        {
                            "ion": "Pb",
                            "coefficient": 1.0,
                            "molecular_formula": "Pb2+",
                            "smile": "[Pb+2]",
                            "common_name": "Lead",
                            "iupac_name": "lead(2+)",
                            "cas_number": "14280-50-3",
                            "source_compound_smile": "[Pb]",
                            "source_compound_iupac_name": "Lead",
                            "source_compound_cas_number": "7439-92-1",
                            "abbreviation": "Pb"
                        }
                    ],
                    "ions_x_site": [
                        {
                            "ion": "I",
                            "coefficient": 3.0,
                            "molecular_formula": "I-",
                            "smile": "[I-]",
                            "common_name": "Iodide",
                            "iupac_name": "Iodide",
                            "cas_number": "20461-54-5",
                            "source_compound_smile": "II",
                            "source_compound_iupac_name": "molecular iodine",
                            "source_compound_cas_number": "7553-56-2",
                            "abbreviation": "I"
                        }
                    ]
                }
            },
            {
                "layer_index": 8,
                "functionality": "hole transport layer",
                "device_subset": 0,
                "name": "Spiro-MeOTAD",
                "components": [
                    {
                        "name": "Spiro-MeOTAD",
                        "functionality": "majority phase"
                    }
                ],
                "deposition_procedure": {
                    "substrate_layer": "on lower layer",
                    "steps": [
                        {
                            "method": "SpinCoating",
                            "m_def": "perovskite_solar_cell_database.schema_packages.tandem.device_stack.SpinCoating"
                        }
                    ]
                },
                "m_def": "perovskite_solar_cell_database.schema_packages.tandem.device_stack.GeneralLayer"
            },
            {
                "layer_index": 9,
                "functionality": "front contact",
                "device_subset": 0,
                "name": "MoOx",
                "components": [
                    {
                        "name": "MoOx",
                        "functionality": "majority phase"
                    }
                ],
                "m_def": "perovskite_solar_cell_database.schema_packages.tandem.device_stack.GeneralLayer"
            },
            {
                "layer_index": 10,
                "functionality": "front contact",
                "device_subset": 0,
                "name": "ITO",
                "components": [
                    {
                        "name": "ITO",
                        "functionality": "majority phase"
                    }
                ],
                "m_def": "perovskite_solar_cell_database.schema_packages.tandem.device_stack.GeneralLayer"
            },
            {
                "layer_index": 11,
                "functionality": "front contact",
                "device_subset": 0,
                "name": "IO:H",
                "components": [
                    {
                        "name": "IO:H",
                        "functionality": "majority phase"
                    }
                ],
                "m_def": "perovskite_solar_cell_database.schema_packages.tandem.device_stack.GeneralLayer"
            },
            {
                "layer_index": 12,
                "functionality": "front contact",
                "device_subset": 0,
                "name": "Au-mesh",
                "components": [
                    {
                        "name": "Au-mesh",
                        "functionality": "majority phase"
                    }
                ],
                "m_def": "perovskite_solar_cell_database.schema_packages.tandem.device_stack.GeneralLayer"
            }
        ],
        "measurements": {
            "jv": [
                {
                    "certified": false,
                    "device_subset": 0,
                    "measurement_conditions": {
                        "scan_speed": 500.0,
                        "scan_direction": "reversed"
                    },
                    "illumination": {
                        "intensity": 100.0,
                        "mask": false,
                        "mask_area": 0.17
                    },
                    "light_regime": "standard light",
                    "results": {
                        "short_circuit_current_density": 15.5,
                        "open_circuit_voltage": 1.652,
                        "fill_factor": 0.57,
                        "power_conversion_efficiency": 14.7
                    }
                }
            ],
            "stability": [
                {
                    "duration": 360.0,
                    "illuminated": true,
                    "device_subset": 0,
                    "results": {
                        "power_conversion_efficiency_start": 14.7,
                        "power_conversion_efficiency_end": 40.0,
                        "burn_in": false
                    },
                    "environmental_conditions": {
                        "relative_humidity": 80.0,
                        "atmosphere": "air"
                    },
                    "illumination": {
                        "intensity": 100.0,
                        "uv_filter": false
                    },
                    "light_source": {
                        "light_source": "Solar simulator unspecified",
                        "spectrum": "AM1.5"
                    }
                }
            ]
        }
    }
}
