Repository: Jesperkemist/PerovskiteTandemDatabase

## About The Project
This repo is associated to a paper with the title:
A FAIR Framework for Machine-Actionable Perovskite Tandem Solar Cell Data

## Resources
9.1 Online resources
1) Online documentation of the project, including a description of the structure of the data schema, and all defined modules
https://jesperkemist.github.io/PerovskiteTandemDatabase/

2) A PDF file describing the structure of the data schema, including all defined modules.
https://github.com/Jesperkemist/PerovskiteTandemDatabase/tree/main/module_descriptions

3) Example JSON files describing a representative perovskite tandem devices.

File: seed_dataset/Json_data_tandem_cell_initial_data_444.archive.json
{
    "data": {
        "m_def": "perovskite_solar_cell_database.schema_packages.tandem.schema.PerovskiteTandemSolarCell",
        "reference": {
            "publication_date": "2017-08-25T00:00:00",
            "journal": "Journal of Materials Chemistry A",
            "sample_id": "CISe/perovskite tandem",
            "free_text_comment": "monolithic PSC/CISe tandem - 40nm (i)ZnO/ 250nm AZO",
            "name_of_person_entering_the_data": "Lars Korte",
            "data_entered_by_author": false,
            "part_of_initial_dataset": true,
            "DOI_number": "10.1039/c7ta06163c",
            "publication_authors": [
                "Jang et al."
            ],
            "ID_temp": 444
        },
        "general": {
            "number_of_junctions": 2,
            "number_of_terminals": 2,
            "architecture": "Monolithic",
            "flexible": false,
            "semitransparent": false,
            "encapsulated": false,
            "active_area": 0.5,
            "photoabsorbers": [
                "CIS",
                "Perovskite"
            ],
            "photoabsorbers_string": "CIS-Perovskite",
            "photoabsorbers_bandgaps": [
                1.0,
                1.59
            ]
        },
        "key_performance_metrics": {
            "power_conversion_efficiency": 7.5,
            "short_circuit_current_density": 12.6,
            "open_circuit_voltage": 1.19,
            "fill_factor": 0.5
        },
        "device_stack": [
            {
                "layer_index": 1,
                "functionality": "substrate",
                "device_subset": 0,
                "name": "SLG",
                "components": [
                    {
                        "name": "SLG",
                        "functionality": "majority phase"
                    }
                ],
                "m_def": "perovskite_solar_cell_database.schema_packages.tandem.device_stack.GeneralLayer"
            },
            {
                "layer_index": 2,
                "functionality": "back contact",
                "device_subset": 0,
                "name": "Mo",
                "components": [
                    {
                        "name": "Mo",
                        "functionality": "majority phase"
                    }
                ],
                "deposition_procedure": {
                    "substrate_layer": "on lower layer",
                    "steps": [
                        {
                            "method": "Sputtering",
                            "m_def": "perovskite_solar_cell_database.schema_packages.tandem.device_stack.Sputtering"
                        }
                    ]
                },
                "m_def": "perovskite_solar_cell_database.schema_packages.tandem.device_stack.GeneralLayer"
            },
            {
                "layer_index": 3,
                "functionality": "photoabsorber",
                "device_subset": 0,
                "name": "CIS",
                "CIGS": {
                    "Cu": 1.0,
                    "In": 1.0,
                    "Se": 2.0
                },
                "properties": {
                    "thickness": {
                        "value": 1260
                    },
                    "band_gap": {
                        "value": 1.0,
                        "graded": false,
                        "determined_by": "eqe"
                    }
                },
                "deposition_procedure": {
                    "substrate_layer": "on lower layer",
                    "steps": [
                        {
                            "method": "ElectroDeposition",
                            "m_def": "perovskite_solar_cell_database.schema_packages.tandem.device_stack.GeneralDepositionProcedure"
                        }
                    ]
                }
            },
            {
                "layer_index": 4,
                "functionality": "buffer layer",
                "device_subset": 0,
                "name": "CdS",
                "properties": {
                    "thickness": {
                        "value": 60.0
                    }
                },
                "components": [
                    {
                        "name": "CdS",
                        "functionality": "majority phase"
                    }
                ],
                "deposition_procedure": {
                    "substrate_layer": "on lower layer",
                    "steps": [
                        {
                            "method": "ChemicalBathDeposition",
                            "m_def": "perovskite_solar_cell_database.schema_packages.tandem.device_stack.ChemicalBathDeposition"
                        }
                    ]
                },
                "m_def": "perovskite_solar_cell_database.schema_packages.tandem.device_stack.GeneralLayer"
            },
            {
                "layer_index": 5,
                "functionality": "buffer layer",
                "device_subset": 0,
                "name": "i-ZnO",
                "properties": {
                    "thickness": {
                        "value": 40.0
                    }
                },
                "components": [
                    {
                        "name": "i-ZnO",
                        "functionality": "majority phase"
                    }
                ],
                "deposition_procedure": {
                    "substrate_layer": "on lower layer",
                    "steps": [
                        {
                            "method": "Sputtering",
                            "m_def": "perovskite_solar_cell_database.schema_packages.tandem.device_stack.Sputtering"
                        }
                    ]
                },
                "m_def": "perovskite_solar_cell_database.schema_packages.tandem.device_stack.GeneralLayer"
            },
            {
                "layer_index": 6,
                "functionality": "recombination layer",
                "device_subset": 0,
                "name": "AZO",
                "properties": {
                    "thickness": {
                        "value": 160.0
                    }
                },
                "components": [
                    {
                        "name": "AZO",
                        "functionality": "majority phase"
                    }
                ],
                "deposition_procedure": {
                    "substrate_layer": "on lower layer",
                    "steps": [
                        {
                            "method": "Sputtering",
                            "m_def": "perovskite_solar_cell_database.schema_packages.tandem.device_stack.Sputtering"
                        }
                    ]
                },
                "m_def": "perovskite_solar_cell_database.schema_packages.tandem.device_stack.GeneralLayer"
            },
            {
                "layer_index": 7,
                "functionality": "recombination layer",
                "device_subset": 0,
                "name": "PEDOT:PSS",
                "components": [
                    {
                        "name": "PEDOT:PSS",
                        "functionality": "majority phase"
                    }
                ],
                "deposition_procedure": {
                    "substrate_layer": "on lower layer",
                    "steps": [
                        {
                            "method": "SpinCoating",
                            "m_def": "perovskite_solar_cell_database.schema_packages.tandem.device_stack.SpinCoating"
                        }
                    ]
                },
                "m_def": "perovskite_solar_cell_database.schema_packages.tandem.device_stack.GeneralLayer"
            },
            {
                "layer_index": 8,
                "functionality": "photoabsorber",
                "device_subset": 0,
                "name": "Perovskite",
                "properties": {
                    "crystallinity": {
                        "value": "polycrystalline"
                    },
                    "thickness": {
                        "value": 250.0
                    },
                    "band_gap": {
                        "value": 1.59,
                        "graded": false,
                        "determined_by": "eqe"
                    }
                },
                "deposition_procedure": {
                    "substrate_layer": "on lower layer",
                    "antisolvent": true,
                    "duration": 13.0,
                    "steps": [
                        {
                            "method": "SpinCoating",
                            "solution": {
                                "components": [
                                    {
                                        "name": "DMSO"
                                    },
                                    {
                                        "name": "GBL"
                                    }
                                ]
                            },
                            "m_def": "perovskite_solar_cell_database.schema_packages.tandem.device_stack.SpinCoating"
                        },
                        {
                            "method": "Heating",
                            "temperature_segments": [
                                {
                                    "temperature_end": 100.0,
                                    "time_of_segment": 13.0
                                }
                            ],
                            "m_def": "perovskite_solar_cell_database.schema_packages.tandem.device_stack.Heating"
                        }
                    ]
                },
                "m_def": "perovskite_solar_cell_database.schema_packages.tandem.device_stack.Photoabsorber_Perovskite",
                "has_a_2D_perovskite_capping_layer": false,
                "lead_free": false,
                "inorganic": false,
                "composition": {
                    "band_gap": 1.59,
                    "sample_type": "Polycrystalline film",
                    "dimensionality": "3D",
                    "short_form": "MAPbI",
                    "long_form": "MAPbI3",
                    "ions_a_site": [
                        {
                            "ion": "MA",
                            "coefficient": 1.0,
                            "molecular_formula": "CH6N+",
                            "smile": "C[NH3+]",
                            "common_name": "Methylammonium",
                            "iupac_name": "methylazanium",
                            "cas_number": "17000-00-9",
                            "source_compound_smile": "CN",
                            "source_compound_iupac_name": "methanamine",
                            "source_compound_cas_number": "74-89-5",
                            "abbreviation": "MA"
                        }
                    ],
                    "ions_b_site": [
                        {
                            "ion": "Pb",
                            "coefficient": 1.0,
                            "molecular_formula": "Pb2+",
                            "smile": "[Pb+2]",
                            "common_name": "Lead",
                            "iupac_name": "lead(2+)",
                            "cas_number": "14280-50-3",
                            "source_compound_smile": "[Pb]",
                            "source_compound_iupac_name": "Lead",
                            "source_compound_cas_number": "7439-92-1",
                            "abbreviation": "Pb"
                        }
                    ],
                    "ions_x_site": [
                        {
                            "ion": "I",
                            "coefficient": 3.0,
                            "molecular_formula": "I-",
                            "smile": "[I-]",
                            "common_name": "Iodide",
                            "iupac_name": "Iodide",
                            "cas_number": "20461-54-5",
                            "source_compound_smile": "II",
                            "source_compound_iupac_name": "molecular iodine",
                            "source_compound_cas_number": "7553-56-2",
                            "abbreviation": "I"
                        }
                    ]
                }
            },
            {
                "layer_index": 9,
                "functionality": "electron transport layer",
                "device_subset": 0,
                "name": "PCBM-60",
                "properties": {
                    "thickness": {
                        "value": 40.0
                    }
                },
                "components": [
                    {
                        "name": "PCBM-60",
                        "functionality": "majority phase"
                    }
                ],
                "deposition_procedure": {
                    "substrate_layer": "on lower layer",
                    "steps": [
                        {
                            "method": "SpinCoating",
                            "m_def": "perovskite_solar_cell_database.schema_packages.tandem.device_stack.SpinCoating"
                        }
                    ]
                },
                "m_def": "perovskite_solar_cell_database.schema_packages.tandem.device_stack.GeneralLayer"
            },
            {
                "layer_index": 10,
                "functionality": "electron transport layer",
                "device_subset": 0,
                "name": "ZnO-np",
                "properties": {
                    "thickness": {
                        "value": 60.0
                    }
                },
                "components": [
                    {
                        "name": "ZnO-np",
                        "functionality": "majority phase"
                    }
                ],
                "deposition_procedure": {
                    "substrate_layer": "on lower layer",
                    "steps": [
                        {
                            "method": "SpinCoating",
                            "m_def": "perovskite_solar_cell_database.schema_packages.tandem.device_stack.SpinCoating"
                        }
                    ]
                },
                "m_def": "perovskite_solar_cell_database.schema_packages.tandem.device_stack.GeneralLayer"
            },
            {
                "layer_index": 11,
                "functionality": "front contact",
                "device_subset": 0,
                "name": "AZO",
                "properties": {
                    "thickness": {
                        "value": 250.0
                    }
                },
                "components": [
                    {
                        "name": "AZO",
                        "functionality": "majority phase"
                    }
                ],
                "deposition_procedure": {
                    "substrate_layer": "on lower layer",
                    "steps": [
                        {
                            "method": "Sputtering",
                            "m_def": "perovskite_solar_cell_database.schema_packages.tandem.device_stack.Sputtering"
                        }
                    ]
                },
                "m_def": "perovskite_solar_cell_database.schema_packages.tandem.device_stack.GeneralLayer"
            },
            {
                "layer_index": 12,
                "functionality": "front contact",
                "device_subset": 0,
                "name": "Ag-grid",
                "components": [
                    {
                        "name": "Ag-grid",
                        "functionality": "majority phase"
                    }
                ],
                "m_def": "perovskite_solar_cell_database.schema_packages.tandem.device_stack.GeneralLayer"
            }
        ],
        "measurements": {
            "jv": [
                {
                    "certified": false,
                    "device_subset": 0,
                    "measurement_conditions": {
                        "delay_time": 100.0,
                        "scan_direction": "reversed"
                    },
                    "illumination": {
                        "intensity": 100.0,
                        "mask": false
                    },
                    "light_source": {
                        "spectrum": "AM1.5"
                    },
                    "light_regime": "standard light",
                    "results": {
                        "short_circuit_current_density": 12.6,
                        "open_circuit_voltage": 1.19,
                        "fill_factor": 0.5,
                        "power_conversion_efficiency": 7.5
                    },
                    "environmental_conditions": {
                        "ambient_temperature": 25.0
                    }
                }
            ],
            "eqe": [
                {
                    "device_subset": 1,
                    "illumination": {
                        "top_cell_filter": true
                    },
                    "results": {
                        "integrated_short_circuit_current_density": 36.0,
                        "integrated_current_density_shaded": 9.12
                    }
                }
            ]
        }
    }
}

File: seed_dataset/Json_data_tandem_cell_initial_data_445.archive.json
{
    "data": {
        "m_def": "perovskite_solar_cell_database.schema_packages.tandem.schema.PerovskiteTandemSolarCell",
        "reference": {
            "publication_date": "2018-05-03T00:00:00",
            "journal": "Journal of Nanomaterials",
            "sample_id": "tandem: semitransparent perovskite top cell illuminated through glass substrate / Si bottom cell",
            "free_text_comment": "4-Terminal perovskite / Silicon tandem",
            "name_of_person_entering_the_data": "Lars Korte",
            "data_entered_by_author": false,
            "part_of_initial_dataset": true,
            "DOI_number": "10.1155/2018/4012850",
            "publication_authors": [
                "Chen et al."
            ],
            "ID_temp": 445
        },
        "general": {
            "number_of_junctions": 2,
            "number_of_terminals": 4,
            "architecture": "Stacked",
            "flexible": false,
            "semitransparent": false,
            "encapsulated": false,
            "photoabsorbers": [
                "Silicon",
                "Perovskite"
            ],
            "photoabsorbers_string": "Silicon-Perovskite",
            "photoabsorbers_bandgaps": [
                1.1,
                1.55
            ]
        },
        "key_performance_metrics": {
            "power_conversion_efficiency_stabilized": 23.0,
            "power_conversion_efficiency": 17.03
        },
        "device_stack": [
            {
                "layer_index": 1,
                "functionality": "photoabsorber",
                "device_subset": 1,
                "name": "silicon",
                "properties": {
                    "band_gap": {
                        "value": 1.1,
                        "determined_by": "literature"
                    }
                },
                "m_def": "perovskite_solar_cell_database.schema_packages.tandem.device_stack.Photoabsorber_Silicon",
                "doping_sequence": "Unknown"
            },
            {
                "layer_index": 2,
                "functionality": "air gap",
                "name": "Air",
                "components": [
                    {
                        "name": "Air",
                        "functionality": "majority phase"
                    }
                ],
                "m_def": "perovskite_solar_cell_database.schema_packages.tandem.device_stack.GeneralLayer"
            },
            {
                "layer_index": 3,
                "functionality": "back contact",
                "device_subset": 2,
                "name": "Ag-grid",
                "components": [
                    {
                        "name": "Ag-grid",
                        "functionality": "majority phase"
                    }
                ],
                "m_def": "perovskite_solar_cell_database.schema_packages.tandem.device_stack.GeneralLayer"
            },
            {
                "layer_index": 4,
                "functionality": "back contact",
                "device_subset": 2,
                "name": "MoO3",
                "properties": {
                    "thickness": {
                        "value": 10.0
                    }
                },
                "components": [
                    {
                        "name": "MoO3",
                        "functionality": "majority phase"
                    }
                ],
                "deposition_procedure": {
                    "substrate_layer": "on upper layer",
                    "steps": [
                        {
                            "method": "Evaporation",
                            "m_def": "perovskite_solar_cell_database.schema_packages.tandem.device_stack.Evaporation"
                        }
                    ]
                },
                "m_def": "perovskite_solar_cell_database.schema_packages.tandem.device_stack.GeneralLayer"
            },
            {
                "layer_index": 5,
                "functionality": "electron transport layer",
                "device_subset": 2,
                "name": "BCP",
                "properties": {
                    "thickness": {
                        "value": 10.0
                    }
                },
                "components": [
                    {
                        "name": "BCP",
                        "functionality": "majority phase"
                    }
                ],
                "deposition_procedure": {
                    "substrate_layer": "on upper layer",
                    "steps": [
                        {
                            "method": "SpinCoating",
                            "m_def": "perovskite_solar_cell_database.schema_packages.tandem.device_stack.SpinCoating"
                        }
                    ]
                },
                "m_def": "perovskite_solar_cell_database.schema_packages.tandem.device_stack.GeneralLayer"
            },
            {
                "layer_index": 6,
                "functionality": "electron transport layer",
                "device_subset": 2,
                "name": "PCBM-60",
                "components": [
                    {
                        "name": "PCBM-60",
                        "functionality": "majority phase"
                    }
                ],
                "deposition_procedure": {
                    "substrate_layer": "on upper layer",
                    "steps": [
                        {
                            "method": "SpinCoating",
                            "m_def": "perovskite_solar_cell_database.schema_packages.tandem.device_stack.SpinCoating"
                        }
                    ]
                },
                "m_def": "perovskite_solar_cell_database.schema_packages.tandem.device_stack.GeneralLayer"
            },
            {
                "layer_index": 7,
                "functionality": "photoabsorber",
                "device_subset": 2,
                "name": "Perovskite",
                "properties": {
                    "crystallinity": {
                        "value": "polycrystalline"
                    },
                    "thickness": {
                        "value": 300.0
                    },
                    "band_gap": {
                        "value": 1.55,
                        "graded": false
                    }
                },
                "deposition_procedure": {
                    "substrate_layer": "on upper layer",
                    "antisolvent": true,
                    "duration": 20.0,
                    "steps": [
                        {
                            "method": "SpinCoating",
                            "solution": {
                                "components": [
                                    {
                                        "name": "DMSO"
                                    },
                                    {
                                        "name": "GBL"
                                    }
                                ]
                            },
                            "m_def": "perovskite_solar_cell_database.schema_packages.tandem.device_stack.SpinCoating"
                        },
                        {
                            "method": "Heating",
                            "temperature_segments": [
                                {
                                    "temperature_end": 100.0,
                                    "time_of_segment": 20.0
                                }
                            ],
                            "m_def": "perovskite_solar_cell_database.schema_packages.tandem.device_stack.Heating"
                        }
                    ]
                },
                "m_def": "perovskite_solar_cell_database.schema_packages.tandem.device_stack.Photoabsorber_Perovskite",
                "has_a_2D_perovskite_capping_layer": false,
                "lead_free": false,
                "inorganic": false,
                "composition": {
                    "band_gap": 1.55,
                    "sample_type": "Polycrystalline film",
                    "dimensionality": "3D",
                    "short_form": "MAPbI",
                    "long_form": "MAPbI3",
                    "ions_a_site": [
                        {
                            "ion": "MA",
                            "coefficient": 1.0,
                            "molecular_formula": "CH6N+",
                            "smile": "C[NH3+]",
                            "common_name": "Methylammonium",
                            "iupac_name": "methylazanium",
                            "cas_number": "17000-00-9",
                            "source_compound_smile": "CN",
                            "source_compound_iupac_name": "methanamine",
                            "source_compound_cas_number": "74-89-5",
                            "abbreviation": "MA"
                        }
                    ],
                    "ions_b_site": [
                        {
                            "ion": "Pb",
                            "coefficient": 1.0,
                            "molecular_formula": "Pb2+",
                            "smile": "[Pb+2]",
                            "common_name": "Lead",
                            "iupac_name": "lead(2+)",
                            "cas_number": "14280-50-3",
                            "source_compound_smile": "[Pb]",
                            "source_compound_iupac_name": "Lead",
                            "source_compound_cas_number": "7439-92-1",
                            "abbreviation": "Pb"
                        }
                    ],
                    "ions_x_site": [
                        {
                            "ion": "I",
                            "coefficient": 3.0,
                            "molecular_formula": "I-",
                            "smile": "[I-]",
                            "common_name": "Iodide",
                            "iupac_name": "Iodide",
                            "cas_number": "20461-54-5",
                            "source_compound_smile": "II",
                            "source_compound_iupac_name": "molecular iodine",
                            "source_compound_cas_number": "7553-56-2",
                            "abbreviation": "I"
                        }
                    ]
                }
            },
            {
                "layer_index": 8,
                "functionality": "hole transport layer",
                "device_subset": 2,
                "name": "PEDOT:PSS",
                "components": [
                    {
                        "name": "PEDOT:PSS",
                        "functionality": "majority phase"
                    }
                ],
                "deposition_procedure": {
                    "substrate_layer": "on upper layer",
                    "steps": [
                        {
                            "method": "SpinCoating",
                            "m_def": "perovskite_solar_cell_database.schema_packages.tandem.device_stack.SpinCoating"
                        }
                    ]
                },
                "m_def": "perovskite_solar_cell_database.schema_packages.tandem.device_stack.GeneralLayer"
            },
            {
                "layer_index": 9,
                "functionality": "front contact",
                "device_subset": 2,
                "name": "ITO",
                "components": [
                    {
                        "name": "ITO",
                        "functionality": "majority phase"
                    }
                ],
                "m_def": "perovskite_solar_cell_database.schema_packages.tandem.device_stack.GeneralLayer"
            },
            {
                "layer_index": 10,
                "functionality": "substrate",
                "device_subset": 2,
                "name": "SLG",
                "components": [
                    {
                        "name": "SLG",
                        "functionality": "majority phase"
                    }
                ],
                "m_def": "perovskite_solar_cell_database.schema_packages.tandem.device_stack.GeneralLayer"
            }
        ],
        "measurements": {
            "jv": [
                {
                    "certified": false,
                    "device_subset": 0,
                    "illumination": {
                        "intensity": 100.0,
                        "mask": false
                    },
                    "light_regime": "standard light",
                    "results": {
                        "power_conversion_efficiency": 17.03
                    }
                },
                {
                    "device_subset": 1,
                    "illumination": {
                        "intensity": 100.0,
                        "mask": false
                    },
                    "light_regime": "standard light",
                    "results": {
                        "short_circuit_current_density": 36.0,
                        "open_circuit_voltage": 0.59,
                        "fill_factor": 0.67,
                        "power_conversion_efficiency": 14.2
                    }
                },
                {
                    "device_subset": 2,
                    "illumination": {
                        "intensity": 100.0,
                        "mask": false
                    },
                    "light_regime": "standard light",
                    "results": {
                        "short_circuit_current_density": 18.21,
                        "open_circuit_voltage": 0.98,
                        "fill_factor": 0.74,
                        "power_conversion_efficiency": 13.38
                    }
                }
            ],
            "stabilized_performance": [
                {
                    "light_regime": "standard light",
                    "device_subset": 0,
                    "results": {
                        "power_conversion_efficiency": 23.0
                    }
                }
            ]
        }
    }
}

File: seed_dataset/Json_data_tandem_cell_initial_data_446.archive.json
{
    "data": {
        "m_def": "perovskite_solar_cell_database.schema_packages.tandem.schema.PerovskiteTandemSolarCell",
        "reference": {
            "publication_date": "2018-05-03T00:00:00",
            "journal": "Journal of Nanomaterials",
            "sample_id": "tandem: semitransparent perovskite top cell illuminated through Ag-nw top contact / Si bottom cell",
            "free_text_comment": "4-Terminal perovskite / Silicon tandem",
            "name_of_person_entering_the_data": "Lars Korte",
            "data_entered_by_author": false,
            "part_of_initial_dataset": true,
            "DOI_number": "10.1155/2018/4012850",
            "publication_authors": [
                "Chen et al."
            ],
            "ID_temp": 446
        },
        "general": {
            "number_of_junctions": 2,
            "number_of_terminals": 4,
            "architecture": "Stacked",
            "flexible": false,
            "semitransparent": false,
            "encapsulated": false,
            "photoabsorbers": [
                "Silicon",
                "Perovskite"
            ],
            "photoabsorbers_string": "Silicon-Perovskite",
            "photoabsorbers_bandgaps": [
                1.1,
                1.55
            ]
        },
        "key_performance_metrics": {
            "power_conversion_efficiency": 11.6
        },
        "device_stack": [
            {
                "layer_index": 1,
                "functionality": "photoabsorber",
                "device_subset": 1,
                "name": "silicon",
                "properties": {
                    "band_gap": {
                        "value": 1.1,
                        "determined_by": "literature"
                    }
                },
                "m_def": "perovskite_solar_cell_database.schema_packages.tandem.device_stack.Photoabsorber_Silicon",
                "doping_sequence": "Unknown"
            },
            {
                "layer_index": 2,
                "functionality": "air gap",
                "name": "Air",
                "components": [
                    {
                        "name": "Air",
                        "functionality": "majority phase"
                    }
                ],
                "m_def": "perovskite_solar_cell_database.schema_packages.tandem.device_stack.GeneralLayer"
            },
            {
                "layer_index": 3,
                "functionality": "back contact",
                "device_subset": 2,
                "name": "Ag-grid",
                "components": [
                    {
                        "name": "Ag-grid",
                        "functionality": "majority phase"
                    }
                ],
                "m_def": "perovskite_solar_cell_database.schema_packages.tandem.device_stack.GeneralLayer"
            },
            {
                "layer_index": 4,
                "functionality": "back contact",
                "device_subset": 2,
                "name": "MoO3",
                "properties": {
                    "thickness": {
                        "value": 10.0
                    }
                },
                "components": [
                    {
                        "name": "MoO3",
                        "functionality": "majority phase"
                    }
                ],
                "deposition_procedure": {
                    "substrate_layer": "on upper layer",
                    "steps": [
                        {
                            "method": "Evaporation",
                            "m_def": "perovskite_solar_cell_database.schema_packages.tandem.device_stack.Evaporation"
                        }
                    ]
                },
                "m_def": "perovskite_solar_cell_database.schema_packages.tandem.device_stack.GeneralLayer"
            },
            {
                "layer_index": 5,
                "functionality": "electron transport layer",
                "device_subset": 2,
                "name": "BCP",
                "properties": {
                    "thickness": {
                        "value": 10.0
                    }
                },
                "components": [
                    {
                        "name": "BCP",
                        "functionality": "majority phase"
                    }
                ],
                "deposition_procedure": {
                    "substrate_layer": "on upper layer",
                    "steps": [
                        {
                            "method": "SpinCoating",
                            "m_def": "perovskite_solar_cell_database.schema_packages.tandem.device_stack.SpinCoating"
                        }
                    ]
                },
                "m_def": "perovskite_solar_cell_database.schema_packages.tandem.device_stack.GeneralLayer"
            },
            {
                "layer_index": 6,
                "functionality": "electron transport layer",
                "device_subset": 2,
                "name": "PCBM-60",
                "components": [
                    {
                        "name": "PCBM-60",
                        "functionality": "majority phase"
                    }
                ],
                "deposition_procedure": {
                    "substrate_layer": "on upper layer",
                    "steps": [
                        {
                            "method": "SpinCoating",
                            "m_def": "perovskite_solar_cell_database.schema_packages.tandem.device_stack.SpinCoating"
                        }
                    ]
                },
                "m_def": "perovskite_solar_cell_database.schema_packages.tandem.device_stack.GeneralLayer"
            },
            {
                "layer_index": 7,
                "functionality": "photoabsorber",
                "device_subset": 2,
                "name": "Perovskite",
                "properties": {
                    "crystallinity": {
                        "value": "polycrystalline"
                    },
                    "thickness": {
                        "value": 300.0
                    },
                    "band_gap": {
                        "value": 1.55,
                        "graded": false
                    }
                },
                "deposition_procedure": {
                    "substrate_layer": "on upper layer",
                    "antisolvent": true,
                    "duration": 20.0,
                    "steps": [
                        {
                            "method": "SpinCoating",
                            "solution": {
                                "components": [
                                    {
                                        "name": "DMSO"
                                    },
                                    {
                                        "name": "GBL"
                                    }
                                ]
                            },
                            "m_def": "perovskite_solar_cell_database.schema_packages.tandem.device_stack.SpinCoating"
                        },
                        {
                            "method": "Heating",
                            "temperature_segments": [
                                {
                                    "temperature_end": 100.0,
                                    "time_of_segment": 20.0
                                }
                            ],
                            "m_def": "perovskite_solar_cell_database.schema_packages.tandem.device_stack.Heating"
                        }
                    ]
                },
                "m_def": "perovskite_solar_cell_database.schema_packages.tandem.device_stack.Photoabsorber_Perovskite",
                "has_a_2D_perovskite_capping_layer": false,
                "lead_free": false,
                "inorganic": false,
                "composition": {
                    "band_gap": 1.55,
                    "sample_type": "Polycrystalline film",
                    "dimensionality": "3D",
                    "short_form": "MAPbI",
                    "long_form": "MAPbI3",
                    "ions_a_site": [
                        {
                            "ion": "MA",
                            "coefficient": 1.0,
                            "molecular_formula": "CH6N+",
                            "smile": "C[NH3+]",
                            "common_name": "Methylammonium",
                            "iupac_name": "methylazanium",
                            "cas_number": "17000-00-9",
                            "source_compound_smile": "CN",
                            "source_compound_iupac_name": "methanamine",
                            "source_compound_cas_number": "74-89-5",
                            "abbreviation": "MA"
                        }
                    ],
                    "ions_b_site": [
                        {
                            "ion": "Pb",
                            "coefficient": 1.0,
                            "molecular_formula": "Pb2+",
                            "smile": "[Pb+2]",
                            "common_name": "Lead",
                            "iupac_name": "lead(2+)",
                            "cas_number": "14280-50-3",
                            "source_compound_smile": "[Pb]",
                            "source_compound_iupac_name": "Lead",
                            "source_compound_cas_number": "7439-92-1",
                            "abbreviation": "Pb"
                        }
                    ],
                    "ions_x_site": [
                        {
                            "ion": "I",
                            "coefficient": 3.0,
                            "molecular_formula": "I-",
                            "smile": "[I-]",
                            "common_name": "Iodide",
                            "iupac_name": "Iodide",
                            "cas_number": "20461-54-5",
                            "source_compound_smile": "II",
                            "source_compound_iupac_name": "molecular iodine",
                            "source_compound_cas_number": "7553-56-2",
                            "abbreviation": "I"
                        }
                    ]
                }
            },
            {
                "layer_index": 8,
                "functionality": "hole transport layer",
                "device_subset": 2,
                "name": "PEDOT:PSS",
                "components": [
                    {
                        "name": "PEDOT:PSS",
                        "functionality": "majority phase"
                    }
                ],
                "deposition_procedure": {
                    "substrate_layer": "on upper layer",
                    "steps": [
                        {
                            "method": "SpinCoating",
                            "m_def": "perovskite_solar_cell_database.schema_packages.tandem.device_stack.SpinCoating"
                        }
                    ]
                },
                "m_def": "perovskite_solar_cell_database.schema_packages.tandem.device_stack.GeneralLayer"
            },
            {
                "layer_index": 9,
                "functionality": "front contact",
                "device_subset": 2,
                "name": "ITO",
                "components": [
                    {
                        "name": "ITO",
                        "functionality": "majority phase"
                    }
                ],
                "m_def": "perovskite_solar_cell_database.schema_packages.tandem.device_stack.GeneralLayer"
            },
            {
                "layer_index": 10,
                "functionality": "substrate",
                "device_subset": 2,
                "name": "SLG",
                "components": [
                    {
                        "name": "SLG",
                        "functionality": "majority phase"
                    }
                ],
                "m_def": "perovskite_solar_cell_database.schema_packages.tandem.device_stack.GeneralLayer"
            }
        ],
        "measurements": {
            "jv": [
                {
                    "certified": false,
                    "device_subset": 0,
                    "measurement_conditions": {
                        "scan_direction": "reversed"
                    },
                    "illumination": {
                        "intensity": 100.0,
                        "mask": false
                    },
                    "light_regime": "standard light",
                    "results": {
                        "power_conversion_efficiency": 11.6
                    }
                },
                {
                    "device_subset": 1,
                    "illumination": {
                        "intensity": 100.0,
                        "mask": false
                    },
                    "light_regime": "standard light",
                    "results": {
                        "short_circuit_current_density": 36.0,
                        "open_circuit_voltage": 0.59,
                        "fill_factor": 0.67,
                        "power_conversion_efficiency": 14.2
                    }
                },
                {
                    "device_subset": 2,
                    "illumination": {
                        "intensity": 100.0,
                        "mask": false
                    },
                    "light_regime": "standard light",
                    "results": {
                        "short_circuit_current_density": 12.0,
                        "open_circuit_voltage": 0.94,
                        "fill_factor": 0.74,
                        "power_conversion_efficiency": 8.34
                    }
                }
            ]
        }
    }
}
