Repository: Jesperkemist/PerovskiteTandemDatabase

## About The Project
This repo is associated to a paper with the title:
A FAIR Framework for Machine-Actionable Perovskite Tandem Solar Cell Data

## Resources
9.1 Online resources
1) Online documentation of the project, including a description of the structure of the data schema, and all defined modules
https://jesperkemist.github.io/PerovskiteTandemDatabase/

2) A PDF file describing the structure of the data schema, including all defined modules.
https://github.com/Jesperkemist/PerovskiteTandemDatabase/tree/main/module_descriptions

3) Example JSON files describing a representative perovskite tandem devices.

File: seed_dataset/Json_data_tandem_cell_initial_data_447.archive.json
{
    "data": {
        "m_def": "perovskite_solar_cell_database.schema_packages.tandem.schema.PerovskiteTandemSolarCell",
        "reference": {
            "publication_date": "2020-03-05T00:00:00",
            "journal": "Science",
            "name_of_person_entering_the_data": "Luigi A. Castriotta",
            "data_entered_by_author": false,
            "part_of_initial_dataset": true,
            "DOI_number": "10.1126/science.aaz3691",
            "publication_authors": [
                "Hou et al."
            ],
            "ID_temp": 447
        },
        "general": {
            "number_of_junctions": 2,
            "number_of_terminals": 2,
            "architecture": "Monolithic",
            "flexible": false,
            "semitransparent": false,
            "encapsulated": true,
            "cell_area": 0.832,
            "active_area": 0.832,
            "photoabsorbers": [
                "Silicon",
                "Perovskite"
            ],
            "photoabsorbers_string": "Silicon-Perovskite",
            "photoabsorbers_bandgaps": [
                1.1,
                1.68
            ]
        },
        "key_performance_metrics": {
            "power_conversion_efficiency_stabilized": 25.7,
            "power_conversion_efficiency": 26.41,
            "short_circuit_current_density": 19.13,
            "open_circuit_voltage": 1.793,
            "fill_factor": 0.77,
            "maximum_power_point_voltage": 1.507,
            "maximum_power_point_current_density": 11.58
        },
        "device_stack": [
            {
                "layer_index": 1,
                "functionality": "back contact",
                "device_subset": 0,
                "name": "Ag",
                "properties": {
                    "thickness": {
                        "value": 250.0
                    }
                },
                "components": [
                    {
                        "name": "Ag",
                        "functionality": "majority phase"
                    }
                ],
                "m_def": "perovskite_solar_cell_database.schema_packages.tandem.device_stack.GeneralLayer"
            },
            {
                "layer_index": 2,
                "functionality": "back contact",
                "device_subset": 0,
                "name": "ITO",
                "properties": {
                    "thickness": {
                        "value": 150.0
                    }
                },
                "components": [
                    {
                        "name": "ITO",
                        "functionality": "majority phase"
                    }
                ],
                "m_def": "perovskite_solar_cell_database.schema_packages.tandem.device_stack.GeneralLayer"
            },
            {
                "layer_index": 3,
                "functionality": "photoabsorber",
                "device_subset": 0,
                "name": "silicon",
                "properties": {
                    "thickness": {
                        "value": 265000.0
                    },
                    "band_gap": {
                        "value": 1.1
                    }
                },
                "m_def": "perovskite_solar_cell_database.schema_packages.tandem.device_stack.Photoabsorber_Silicon",
                "type_of_silicon": "Float-zone",
                "doping_sequence": "a-Si(p):H/a-Si(i):H/c-Si/a-Si(i):H/a-Si(n):H"
            },
            {
                "layer_index": 4,
                "functionality": "recombination layer",
                "device_subset": 0,
                "name": "ITO",
                "properties": {
                    "thickness": {
                        "value": 40.0
                    }
                },
                "components": [
                    {
                        "name": "ITO",
                        "functionality": "majority phase"
                    }
                ],
                "deposition_procedure": {
                    "substrate_layer": "on lower layer",
                    "steps": [
                        {
                            "method": "Sputtering",
                            "m_def": "perovskite_solar_cell_database.schema_packages.tandem.device_stack.Sputtering"
                        }
                    ]
                },
                "m_def": "perovskite_solar_cell_database.schema_packages.tandem.device_stack.GeneralLayer"
            },
            {
                "layer_index": 5,
                "functionality": "hole transport layer",
                "device_subset": 0,
                "name": "NiO-c",
                "properties": {
                    "thickness": {
                        "value": 17.0
                    }
                },
                "components": [
                    {
                        "name": "NiO-c",
                        "functionality": "majority phase"
                    }
                ],
                "deposition_procedure": {
                    "substrate_layer": "on lower layer",
                    "steps": [
                        {
                            "method": "Sputtering",
                            "m_def": "perovskite_solar_cell_database.schema_packages.tandem.device_stack.Sputtering"
                        }
                    ]
                },
                "m_def": "perovskite_solar_cell_database.schema_packages.tandem.device_stack.GeneralLayer"
            },
            {
                "layer_index": 6,
                "functionality": "photoabsorber",
                "device_subset": 0,
                "name": "Perovskite",
                "properties": {
                    "crystallinity": {
                        "value": "polycrystalline"
                    },
                    "thickness": {
                        "value": 1060.0
                    },
                    "band_gap": {
                        "value": 1.68,
                        "graded": false,
                        "determined_by": "composition"
                    }
                },
                "deposition_procedure": {
                    "substrate_layer": "on lower layer",
                    "antisolvent": true,
                    "duration": 20.0,
                    "steps": [
                        {
                            "method": "SpinCoating",
                            "solution": {
                                "components": [
                                    {
                                        "name": "DMF"
                                    },
                                    {
                                        "name": "DMSO"
                                    }
                                ]
                            },
                            "m_def": "perovskite_solar_cell_database.schema_packages.tandem.device_stack.SpinCoating"
                        },
                        {
                            "method": "Heating",
                            "temperature_segments": [
                                {
                                    "temperature_end": 100.0,
                                    "time_of_segment": 20.0
                                }
                            ],
                            "m_def": "perovskite_solar_cell_database.schema_packages.tandem.device_stack.Heating"
                        }
                    ]
                },
                "m_def": "perovskite_solar_cell_database.schema_packages.tandem.device_stack.Photoabsorber_Perovskite",
                "has_a_2D_perovskite_capping_layer": false,
                "lead_free": false,
                "inorganic": false,
                "composition": {
                    "band_gap": 1.68,
                    "sample_type": "Polycrystalline film",
                    "dimensionality": "3D",
                    "short_form": "CsFAMAPbBrI",
                    "long_form": "Cs0.05FA0.15MA0.8PbBr0.75I2.25",
                    "ions_a_site": [
                        {
                            "ion": "Cs",
                            "coefficient": 0.05,
                            "molecular_formula": "Cs+",
                            "smile": "[Cs+]",
                            "common_name": "Cesium ion",
                            "iupac_name": "Cesium(1+)",
                            "cas_number": "18459-37-5",
                            "source_compound_smile": "[Cs]",
                            "source_compound_iupac_name": "Cesium",
                            "source_compound_cas_number": "7440-46-2",
                            "abbreviation": "Cs"
                        },
                        {
                            "ion": "FA",
                            "coefficient": 0.15,
                            "molecular_formula": "CH5N2+",
                            "smile": "C(=[NH2+])N",
                            "common_name": "Formamidinium",
                            "iupac_name": "aminomethylideneazanium",
                            "cas_number": "nan",
                            "source_compound_smile": "C(=N)N",
                            "source_compound_iupac_name": "methanimidamide",
                            "source_compound_cas_number": "463-52-5",
                            "abbreviation": "FA"
                        },
                        {
                            "ion": "MA",
                            "coefficient": 0.8,
                            "molecular_formula": "CH6N+",
                            "smile": "C[NH3+]",
                            "common_name": "Methylammonium",
                            "iupac_name": "methylazanium",
                            "cas_number": "17000-00-9",
                            "source_compound_smile": "CN",
                            "source_compound_iupac_name": "methanamine",
                            "source_compound_cas_number": "74-89-5",
                            "abbreviation": "MA"
                        }
                    ],
                    "ions_b_site": [
                        {
                            "ion": "Pb",
                            "coefficient": 1.0,
                            "molecular_formula": "Pb2+",
                            "smile": "[Pb+2]",
                            "common_name": "Lead",
                            "iupac_name": "lead(2+)",
                            "cas_number": "14280-50-3",
                            "source_compound_smile": "[Pb]",
                            "source_compound_iupac_name": "Lead",
                            "source_compound_cas_number": "7439-92-1",
                            "abbreviation": "Pb"
                        }
                    ],
                    "ions_x_site": [
                        {
                            "ion": "Br",
                            "coefficient": 0.75,
                            "molecular_formula": "Br-",
                            "smile": "[Br-]",
                            "common_name": "Bromide",
                            "iupac_name": "Bromide",
                            "cas_number": "24959-67-9",
                            "source_compound_smile": "BrBr",
                            "source_compound_iupac_name": "molecular bromine",
                            "source_compound_cas_number": "7726-95-6",
                            "abbreviation": "Br"
                        },
                        {
                            "ion": "I",
                            "coefficient": 2.25,
                            "molecular_formula": "I-",
                            "smile": "[I-]",
                            "common_name": "Iodide",
                            "iupac_name": "Iodide",
                            "cas_number": "20461-54-5",
                            "source_compound_smile": "II",
                            "source_compound_iupac_name": "molecular iodine",
                            "source_compound_cas_number": "7553-56-2",
                            "abbreviation": "I"
                        }
                    ]
                }
            },
            {
                "layer_index": 7,
                "functionality": "interface modifier",
                "device_subset": 0,
                "name": "LiF",
                "properties": {
                    "thickness": {
                        "value": 1.0
                    }
                },
                "components": [
                    {
                        "name": "LiF",
                        "functionality": "majority phase"
                    }
                ],
                "deposition_procedure": {
                    "substrate_layer": "on lower layer",
                    "steps": [
                        {
                            "method": "Evaporation",
                            "m_def": "perovskite_solar_cell_database.schema_packages.tandem.device_stack.Evaporation"
                        }
                    ]
                },
                "m_def": "perovskite_solar_cell_database.schema_packages.tandem.device_stack.GeneralLayer"
            },
            {
                "layer_index": 8,
                "functionality": "electron transport layer",
                "device_subset": 0,
                "name": "C60",
                "properties": {
                    "thickness": {
                        "value": 20.0
                    }
                },
                "components": [
                    {
                        "name": "C60",
                        "functionality": "majority phase"
                    }
                ],
                "deposition_procedure": {
                    "substrate_layer": "on lower layer",
                    "steps": [
                        {
                            "method": "Evaporation",
                            "m_def": "perovskite_solar_cell_database.schema_packages.tandem.device_stack.Evaporation"
                        }
                    ]
                },
                "m_def": "perovskite_solar_cell_database.schema_packages.tandem.device_stack.GeneralLayer"
            },
            {
                "layer_index": 9,
                "functionality": "electron transport layer",
                "device_subset": 0,
                "name": "SnO2-c",
                "properties": {
                    "thickness": {
                        "value": 20.0
                    }
                },
                "components": [
                    {
                        "name": "SnO2-c",
                        "functionality": "majority phase"
                    }
                ],
                "deposition_procedure": {
                    "substrate_layer": "on lower layer",
                    "steps": [
                        {
                            "method": "AtomicLayerDeposition",
                            "m_def": "perovskite_solar_cell_database.schema_packages.tandem.device_stack.AtomicLayerDeposition"
                        }
                    ]
                },
                "m_def": "perovskite_solar_cell_database.schema_packages.tandem.device_stack.GeneralLayer"
            },
            {
                "layer_index": 10,
                "functionality": "front contact",
                "device_subset": 0,
                "name": "IZO",
                "properties": {
                    "thickness": {
                        "value": 100.0
                    }
                },
                "components": [
                    {
                        "name": "IZO",
                        "functionality": "majority phase"
                    }
                ],
                "deposition_procedure": {
                    "substrate_layer": "on lower layer",
                    "steps": [
                        {
                            "method": "Sputtering",
                            "m_def": "perovskite_solar_cell_database.schema_packages.tandem.device_stack.Sputtering"
                        }
                    ]
                },
                "m_def": "perovskite_solar_cell_database.schema_packages.tandem.device_stack.GeneralLayer"
            },
            {
                "layer_index": 11,
                "functionality": "front contact",
                "device_subset": 0,
                "name": "Ag-grid",
                "properties": {
                    "thickness": {
                        "value": 250.0
                    }
                },
                "components": [
                    {
                        "name": "Ag-grid",
                        "functionality": "majority phase"
                    }
                ],
                "deposition_procedure": {
                    "substrate_layer": "on lower layer",
                    "steps": [
                        {
                            "method": "Evaporation",
                            "m_def": "perovskite_solar_cell_database.schema_packages.tandem.device_stack.Evaporation"
                        }
                    ]
                },
                "m_def": "perovskite_solar_cell_database.schema_packages.tandem.device_stack.GeneralLayer"
            },
            {
                "layer_index": 12,
                "functionality": "anti reflection",
                "device_subset": 0,
                "name": "MgF2",
                "components": [
                    {
                        "name": "MgF2",
                        "functionality": "majority phase"
                    }
                ],
                "m_def": "perovskite_solar_cell_database.schema_packages.tandem.device_stack.GeneralLayer"
            }
        ],
        "measurements": {
            "jv": [
                {
                    "certified": true,
                    "device_subset": 0,
                    "illumination": {
                        "intensity": 100.0,
                        "mask": true,
                        "mask_area": 0.832
                    },
                    "light_source": {
                        "spectrum": "AM1.5",
                        "light_source": "Solar simulator unspecified"
                    },
                    "light_regime": "standard light",
                    "results": {
                        "short_circuit_current_density": 19.13,
                        "open_circuit_voltage": 1.793,
                        "fill_factor": 0.77,
                        "power_conversion_efficiency": 26.41,
                        "maximum_power_point_voltage": 1.507,
                        "maximum_power_point_current_density": 11.58
                    },
                    "environmental_conditions": {
                        "ambient_temperature": 20.0
                    },
                    "certification_details": {
                        "certifying_institution": "Fraunhofer ISE"
                    }
                }
            ],
            "stabilized_performance": [
                {
                    "light_regime": "standard light",
                    "duration": 6.66,
                    "device_subset": 0,
                    "measurement_details": {
                        "type_of_measurement": "maximum power point tracking"
                    },
                    "results": {
                        "power_conversion_efficiency": 25.7
                    }
                }
            ],
            "eqe": [
                {
                    "device_subset": 1,
                    "results": {
                        "integrated_short_circuit_current_density": 19.3
                    }
                },
                {
                    "device_subset": 2,
                    "results": {
                        "integrated_short_circuit_current_density": 19.2
                    }
                }
            ],
            "stability": [
                {
                    "duration": 24000.0,
                    "device_subset": 0,
                    "stability_protocol": "Other",
                    "results": {
                        "power_conversion_efficiency_start": 22.2,
                        "power_conversion_efficiency_end": 22.5,
                        "burn_in": false
                    },
                    "environmental_conditions": {
                        "device_temperature": 85.0,
                        "ambient_temperature": 85.0,
                        "relative_humidity": 47.5
                    },
                    "illumination": {
                        "uv_filter": false
                    }
                }
            ]
        }
    }
}

File: seed_dataset/Json_data_tandem_cell_initial_data_448.archive.json
{
    "data": {
        "m_def": "perovskite_solar_cell_database.schema_packages.tandem.schema.PerovskiteTandemSolarCell",
        "reference": {
            "publication_date": "2018-09-14T00:00:00",
            "journal": "ACS Applied Materials &amp; Interfaces",
            "name_of_person_entering_the_data": "Luigi A. Castriotta",
            "data_entered_by_author": false,
            "part_of_initial_dataset": true,
            "DOI_number": "10.1021/acsami.8b08701",
            "publication_authors": [
                "Kanda et al."
            ],
            "ID_temp": 448
        },
        "general": {
            "number_of_junctions": 2,
            "number_of_terminals": 4,
            "architecture": "Stacked",
            "flexible": false,
            "semitransparent": false,
            "encapsulated": false,
            "cell_area": 0.09,
            "active_area": 0.09,
            "photoabsorbers": [
                "Silicon",
                "Perovskite"
            ],
            "photoabsorbers_string": "Silicon-Perovskite",
            "photoabsorbers_bandgaps": [
                1.1,
                1.55
            ]
        },
        "key_performance_metrics": {},
        "device_stack": [
            {
                "layer_index": 1,
                "functionality": "back contact",
                "device_subset": 1,
                "name": "ITO",
                "components": [
                    {
                        "name": "ITO",
                        "functionality": "majority phase"
                    }
                ],
                "m_def": "perovskite_solar_cell_database.schema_packages.tandem.device_stack.GeneralLayer"
            },
            {
                "layer_index": 2,
                "functionality": "photoabsorber",
                "device_subset": 1,
                "name": "silicon",
                "properties": {
                    "thickness": {
                        "value": 7500.0
                    },
                    "band_gap": {
                        "value": 1.1
                    }
                },
                "m_def": "perovskite_solar_cell_database.schema_packages.tandem.device_stack.Photoabsorber_Silicon",
                "type_of_silicon": "CZ",
                "doping_sequence": "a-Si(n)/a-Si(i)/c-Si(p)/a-Si(i)/a-Si(p)"
            },
            {
                "layer_index": 3,
                "functionality": "front contact",
                "device_subset": 1,
                "name": "ITO",
                "properties": {
                    "thickness": {
                        "value": 120.0
                    }
                },
                "components": [
                    {
                        "name": "ITO",
                        "functionality": "majority phase"
                    }
                ],
                "deposition_procedure": {
                    "substrate_layer": "on lower layer",
                    "steps": [
                        {
                            "method": "Sputtering",
                            "m_def": "perovskite_solar_cell_database.schema_packages.tandem.device_stack.Sputtering"
                        }
                    ]
                },
                "m_def": "perovskite_solar_cell_database.schema_packages.tandem.device_stack.GeneralLayer"
            },
            {
                "layer_index": 4,
                "functionality": "air gap",
                "name": "Air",
                "components": [
                    {
                        "name": "Air",
                        "functionality": "majority phase"
                    }
                ],
                "m_def": "perovskite_solar_cell_database.schema_packages.tandem.device_stack.GeneralLayer"
            },
            {
                "layer_index": 5,
                "functionality": "back contact",
                "device_subset": 2,
                "name": "ITO",
                "properties": {
                    "thickness": {
                        "value": 154.0
                    }
                },
                "components": [
                    {
                        "name": "ITO",
                        "functionality": "majority phase"
                    }
                ],
                "deposition_procedure": {
                    "substrate_layer": "on lower layer",
                    "steps": [
                        {
                            "method": "Sputtering",
                            "m_def": "perovskite_solar_cell_database.schema_packages.tandem.device_stack.Sputtering"
                        }
                    ]
                },
                "m_def": "perovskite_solar_cell_database.schema_packages.tandem.device_stack.GeneralLayer"
            },
            {
                "layer_index": 6,
                "functionality": "back contact",
                "device_subset": 2,
                "name": "Au-grid",
                "properties": {
                    "thickness": {
                        "value": 2.5
                    }
                },
                "components": [
                    {
                        "name": "Au-grid",
                        "functionality": "majority phase"
                    }
                ],
                "deposition_procedure": {
                    "substrate_layer": "on upper layer",
                    "steps": [
                        {
                            "method": "Evaporation",
                            "m_def": "perovskite_solar_cell_database.schema_packages.tandem.device_stack.Evaporation"
                        }
                    ]
                },
                "m_def": "perovskite_solar_cell_database.schema_packages.tandem.device_stack.GeneralLayer"
            },
            {
                "layer_index": 7,
                "functionality": "hole transport layer",
                "device_subset": 2,
                "name": "Spiro-MeOTAD",
                "components": [
                    {
                        "name": "Spiro-MeOTAD",
                        "functionality": "majority phase"
                    }
                ],
                "deposition_procedure": {
                    "substrate_layer": "on upper layer",
                    "steps": [
                        {
                            "method": "SpinCoating",
                            "m_def": "perovskite_solar_cell_database.schema_packages.tandem.device_stack.SpinCoating"
                        }
                    ]
                },
                "m_def": "perovskite_solar_cell_database.schema_packages.tandem.device_stack.GeneralLayer"
            },
            {
                "layer_index": 8,
                "functionality": "photoabsorber",
                "device_subset": 2,
                "name": "Perovskite",
                "properties": {
                    "crystallinity": {
                        "value": "polycrystalline"
                    },
                    "thickness": {
                        "value": 400.0
                    },
                    "band_gap": {
                        "value": 1.55,
                        "graded": false,
                        "determined_by": "composition"
                    }
                },
                "deposition_procedure": {
                    "substrate_layer": "on upper layer",
                    "antisolvent": true,
                    "steps": [
                        {
                            "method": "SpinCoating",
                            "solution": {
                                "components": [
                                    {
                                        "name": "DMSO"
                                    }
                                ]
                            },
                            "m_def": "perovskite_solar_cell_database.schema_packages.tandem.device_stack.SpinCoating"
                        }
                    ]
                },
                "m_def": "perovskite_solar_cell_database.schema_packages.tandem.device_stack.Photoabsorber_Perovskite",
                "has_a_2D_perovskite_capping_layer": false,
                "lead_free": false,
                "inorganic": false,
                "composition": {
                    "band_gap": 1.55,
                    "sample_type": "Polycrystalline film",
                    "dimensionality": "3D",
                    "short_form": "MAPbI",
                    "long_form": "MAPbI3",
                    "ions_a_site": [
                        {
                            "ion": "MA",
                            "coefficient": 1.0,
                            "molecular_formula": "CH6N+",
                            "smile": "C[NH3+]",
                            "common_name": "Methylammonium",
                            "iupac_name": "methylazanium",
                            "cas_number": "17000-00-9",
                            "source_compound_smile": "CN",
                            "source_compound_iupac_name": "methanamine",
                            "source_compound_cas_number": "74-89-5",
                            "abbreviation": "MA"
                        }
                    ],
                    "ions_b_site": [
                        {
                            "ion": "Pb",
                            "coefficient": 1.0,
                            "molecular_formula": "Pb2+",
                            "smile": "[Pb+2]",
                            "common_name": "Lead",
                            "iupac_name": "lead(2+)",
                            "cas_number": "14280-50-3",
                            "source_compound_smile": "[Pb]",
                            "source_compound_iupac_name": "Lead",
                            "source_compound_cas_number": "7439-92-1",
                            "abbreviation": "Pb"
                        }
                    ],
                    "ions_x_site": [
                        {
                            "ion": "I",
                            "coefficient": 3.0,
                            "molecular_formula": "I-",
                            "smile": "[I-]",
                            "common_name": "Iodide",
                            "iupac_name": "Iodide",
                            "cas_number": "20461-54-5",
                            "source_compound_smile": "II",
                            "source_compound_iupac_name": "molecular iodine",
                            "source_compound_cas_number": "7553-56-2",
                            "abbreviation": "I"
                        }
                    ]
                }
            },
            {
                "layer_index": 9,
                "functionality": "electron transport layer",
                "device_subset": 2,
                "name": "TiO2-mp",
                "components": [
                    {
                        "name": "TiO2-mp",
                        "functionality": "majority phase"
                    }
                ],
                "deposition_procedure": {
                    "substrate_layer": "on upper layer",
                    "steps": [
                        {
                            "method": "SpinCoating",
                            "m_def": "perovskite_solar_cell_database.schema_packages.tandem.device_stack.SpinCoating"
                        }
                    ]
                },
                "m_def": "perovskite_solar_cell_database.schema_packages.tandem.device_stack.GeneralLayer"
            },
            {
                "layer_index": 10,
                "functionality": "electron transport layer",
                "device_subset": 2,
                "name": "TiO2-c",
                "components": [
                    {
                        "name": "TiO2-c",
                        "functionality": "majority phase"
                    }
                ],
                "deposition_procedure": {
                    "substrate_layer": "on upper layer",
                    "steps": [
                        {
                            "method": "SprayPyrolysis",
                            "m_def": "perovskite_solar_cell_database.schema_packages.tandem.device_stack.GeneralDepositionProcedure"
                        }
                    ]
                },
                "m_def": "perovskite_solar_cell_database.schema_packages.tandem.device_stack.GeneralLayer"
            },
            {
                "layer_index": 11,
                "functionality": "front contact",
                "device_subset": 2,
                "name": "FTO",
                "components": [
                    {
                        "name": "FTO",
                        "functionality": "majority phase"
                    }
                ],
                "m_def": "perovskite_solar_cell_database.schema_packages.tandem.device_stack.GeneralLayer"
            },
            {
                "layer_index": 12,
                "functionality": "substrate",
                "device_subset": 2,
                "name": "SLG",
                "components": [
                    {
                        "name": "SLG",
                        "functionality": "majority phase"
                    }
                ],
                "m_def": "perovskite_solar_cell_database.schema_packages.tandem.device_stack.GeneralLayer"
            }
        ],
        "measurements": {
            "eqe": [
                {
                    "device_subset": 0
                }
            ]
        }
    }
}
