Repository: Jesperkemist/PerovskiteTandemDatabase

## About The Project
This repo is associated to a paper with the title:
A FAIR Framework for Machine-Actionable Perovskite Tandem Solar Cell Data

## Resources
9.1 Online resources
1) Online documentation of the project, including a description of the structure of the data schema, and all defined modules
https://jesperkemist.github.io/PerovskiteTandemDatabase/

2) A PDF file describing the structure of the data schema, including all defined modules.
https://github.com/Jesperkemist/PerovskiteTandemDatabase/tree/main/module_descriptions

3) Example JSON files describing a representative perovskite tandem devices.

File: seed_dataset/Json_data_tandem_cell_initial_data_449.archive.json
{
    "data": {
        "m_def": "perovskite_solar_cell_database.schema_packages.tandem.schema.PerovskiteTandemSolarCell",
        "reference": {
            "publication_date": "2018-09-14T00:00:00",
            "journal": "ACS Applied Materials &amp; Interfaces",
            "name_of_person_entering_the_data": "Luigi A. Castriotta",
            "data_entered_by_author": false,
            "part_of_initial_dataset": true,
            "DOI_number": "10.1021/acsami.8b08701",
            "publication_authors": [
                "Kanda et al."
            ],
            "ID_temp": 449
        },
        "general": {
            "number_of_junctions": 2,
            "number_of_terminals": 4,
            "architecture": "Stacked",
            "flexible": false,
            "semitransparent": false,
            "encapsulated": false,
            "cell_area": 0.09,
            "active_area": 0.09,
            "photoabsorbers": [
                "Silicon",
                "Perovskite"
            ],
            "photoabsorbers_string": "Silicon-Perovskite",
            "photoabsorbers_bandgaps": [
                1.1,
                1.55
            ]
        },
        "key_performance_metrics": {},
        "device_stack": [
            {
                "layer_index": 1,
                "functionality": "back contact",
                "device_subset": 1,
                "name": "ITO",
                "components": [
                    {
                        "name": "ITO",
                        "functionality": "majority phase"
                    }
                ],
                "m_def": "perovskite_solar_cell_database.schema_packages.tandem.device_stack.GeneralLayer"
            },
            {
                "layer_index": 2,
                "functionality": "photoabsorber",
                "device_subset": 1,
                "name": "silicon",
                "properties": {
                    "thickness": {
                        "value": 7500.0
                    },
                    "band_gap": {
                        "value": 1.1
                    }
                },
                "m_def": "perovskite_solar_cell_database.schema_packages.tandem.device_stack.Photoabsorber_Silicon",
                "type_of_silicon": "CZ",
                "doping_sequence": "a-Si(n)/a-Si(i)/c-Si(p)/a-Si(i)/a-Si(p)"
            },
            {
                "layer_index": 3,
                "functionality": "front contact",
                "device_subset": 1,
                "name": "ITO",
                "properties": {
                    "thickness": {
                        "value": 120.0
                    }
                },
                "components": [
                    {
                        "name": "ITO",
                        "functionality": "majority phase"
                    }
                ],
                "deposition_procedure": {
                    "substrate_layer": "on lower layer",
                    "steps": [
                        {
                            "method": "Sputtering",
                            "m_def": "perovskite_solar_cell_database.schema_packages.tandem.device_stack.Sputtering"
                        }
                    ]
                },
                "m_def": "perovskite_solar_cell_database.schema_packages.tandem.device_stack.GeneralLayer"
            },
            {
                "layer_index": 4,
                "functionality": "air gap",
                "name": "Air",
                "components": [
                    {
                        "name": "Air",
                        "functionality": "majority phase"
                    }
                ],
                "m_def": "perovskite_solar_cell_database.schema_packages.tandem.device_stack.GeneralLayer"
            },
            {
                "layer_index": 5,
                "functionality": "back contact",
                "device_subset": 2,
                "name": "ITO",
                "properties": {
                    "thickness": {
                        "value": 154.0
                    }
                },
                "components": [
                    {
                        "name": "ITO",
                        "functionality": "majority phase"
                    }
                ],
                "deposition_procedure": {
                    "substrate_layer": "on lower layer",
                    "steps": [
                        {
                            "method": "Sputtering",
                            "m_def": "perovskite_solar_cell_database.schema_packages.tandem.device_stack.Sputtering"
                        }
                    ]
                },
                "m_def": "perovskite_solar_cell_database.schema_packages.tandem.device_stack.GeneralLayer"
            },
            {
                "layer_index": 6,
                "functionality": "back contact",
                "device_subset": 2,
                "name": "Au-grid",
                "properties": {
                    "thickness": {
                        "value": 2.5
                    }
                },
                "components": [
                    {
                        "name": "Au-grid",
                        "functionality": "majority phase"
                    }
                ],
                "deposition_procedure": {
                    "substrate_layer": "on upper layer",
                    "steps": [
                        {
                            "method": "Evaporation",
                            "m_def": "perovskite_solar_cell_database.schema_packages.tandem.device_stack.Evaporation"
                        }
                    ]
                },
                "m_def": "perovskite_solar_cell_database.schema_packages.tandem.device_stack.GeneralLayer"
            },
            {
                "layer_index": 7,
                "functionality": "hole transport layer",
                "device_subset": 2,
                "name": "Spiro-MeOTAD",
                "components": [
                    {
                        "name": "Spiro-MeOTAD",
                        "functionality": "majority phase"
                    }
                ],
                "deposition_procedure": {
                    "substrate_layer": "on upper layer",
                    "steps": [
                        {
                            "method": "SpinCoating",
                            "m_def": "perovskite_solar_cell_database.schema_packages.tandem.device_stack.SpinCoating"
                        }
                    ]
                },
                "m_def": "perovskite_solar_cell_database.schema_packages.tandem.device_stack.GeneralLayer"
            },
            {
                "layer_index": 8,
                "functionality": "photoabsorber",
                "device_subset": 2,
                "name": "Perovskite",
                "properties": {
                    "crystallinity": {
                        "value": "polycrystalline"
                    },
                    "thickness": {
                        "value": 500.0
                    },
                    "band_gap": {
                        "value": 1.55,
                        "graded": false,
                        "determined_by": "composition"
                    }
                },
                "deposition_procedure": {
                    "substrate_layer": "on upper layer",
                    "antisolvent": true,
                    "steps": [
                        {
                            "method": "SpinCoating",
                            "solution": {
                                "components": [
                                    {
                                        "name": "DMSO"
                                    }
                                ]
                            },
                            "m_def": "perovskite_solar_cell_database.schema_packages.tandem.device_stack.SpinCoating"
                        }
                    ]
                },
                "m_def": "perovskite_solar_cell_database.schema_packages.tandem.device_stack.Photoabsorber_Perovskite",
                "has_a_2D_perovskite_capping_layer": false,
                "lead_free": false,
                "inorganic": false,
                "composition": {
                    "band_gap": 1.55,
                    "sample_type": "Polycrystalline film",
                    "dimensionality": "3D",
                    "short_form": "MAPbI",
                    "long_form": "MAPbI3",
                    "ions_a_site": [
                        {
                            "ion": "MA",
                            "coefficient": 1.0,
                            "molecular_formula": "CH6N+",
                            "smile": "C[NH3+]",
                            "common_name": "Methylammonium",
                            "iupac_name": "methylazanium",
                            "cas_number": "17000-00-9",
                            "source_compound_smile": "CN",
                            "source_compound_iupac_name": "methanamine",
                            "source_compound_cas_number": "74-89-5",
                            "abbreviation": "MA"
                        }
                    ],
                    "ions_b_site": [
                        {
                            "ion": "Pb",
                            "coefficient": 1.0,
                            "molecular_formula": "Pb2+",
                            "smile": "[Pb+2]",
                            "common_name": "Lead",
                            "iupac_name": "lead(2+)",
                            "cas_number": "14280-50-3",
                            "source_compound_smile": "[Pb]",
                            "source_compound_iupac_name": "Lead",
                            "source_compound_cas_number": "7439-92-1",
                            "abbreviation": "Pb"
                        }
                    ],
                    "ions_x_site": [
                        {
                            "ion": "I",
                            "coefficient": 3.0,
                            "molecular_formula": "I-",
                            "smile": "[I-]",
                            "common_name": "Iodide",
                            "iupac_name": "Iodide",
                            "cas_number": "20461-54-5",
                            "source_compound_smile": "II",
                            "source_compound_iupac_name": "molecular iodine",
                            "source_compound_cas_number": "7553-56-2",
                            "abbreviation": "I"
                        }
                    ]
                }
            },
            {
                "layer_index": 9,
                "functionality": "electron transport layer",
                "device_subset": 2,
                "name": "TiO2-mp",
                "components": [
                    {
                        "name": "TiO2-mp",
                        "functionality": "majority phase"
                    }
                ],
                "deposition_procedure": {
                    "substrate_layer": "on upper layer",
                    "steps": [
                        {
                            "method": "SpinCoating",
                            "m_def": "perovskite_solar_cell_database.schema_packages.tandem.device_stack.SpinCoating"
                        }
                    ]
                },
                "m_def": "perovskite_solar_cell_database.schema_packages.tandem.device_stack.GeneralLayer"
            },
            {
                "layer_index": 10,
                "functionality": "electron transport layer",
                "device_subset": 2,
                "name": "TiO2-c",
                "components": [
                    {
                        "name": "TiO2-c",
                        "functionality": "majority phase"
                    }
                ],
                "deposition_procedure": {
                    "substrate_layer": "on upper layer",
                    "steps": [
                        {
                            "method": "SprayPyrolysis",
                            "m_def": "perovskite_solar_cell_database.schema_packages.tandem.device_stack.GeneralDepositionProcedure"
                        }
                    ]
                },
                "m_def": "perovskite_solar_cell_database.schema_packages.tandem.device_stack.GeneralLayer"
            },
            {
                "layer_index": 11,
                "functionality": "front contact",
                "device_subset": 2,
                "name": "FTO",
                "components": [
                    {
                        "name": "FTO",
                        "functionality": "majority phase"
                    }
                ],
                "m_def": "perovskite_solar_cell_database.schema_packages.tandem.device_stack.GeneralLayer"
            },
            {
                "layer_index": 12,
                "functionality": "substrate",
                "device_subset": 2,
                "name": "SLG",
                "components": [
                    {
                        "name": "SLG",
                        "functionality": "majority phase"
                    }
                ],
                "m_def": "perovskite_solar_cell_database.schema_packages.tandem.device_stack.GeneralLayer"
            }
        ],
        "measurements": {
            "eqe": [
                {
                    "device_subset": 0
                }
            ]
        }
    }
}

File: seed_dataset/Json_data_tandem_cell_initial_data_45.archive.json
{
    "data": {
        "m_def": "perovskite_solar_cell_database.schema_packages.tandem.schema.PerovskiteTandemSolarCell",
        "reference": {
            "publication_date": "2016-12-05T00:00:00",
            "journal": "Applied Physics Letters",
            "sample_id": 400,
            "free_text_comment": "large cell",
            "name_of_person_entering_the_data": "Christiane",
            "data_entered_by_author": false,
            "part_of_initial_dataset": true,
            "DOI_number": "10.1063/1.4971361",
            "publication_authors": [
                "Werner et al."
            ],
            "ID_temp": 45
        },
        "general": {
            "number_of_junctions": 2,
            "number_of_terminals": 2,
            "architecture": "Monolithic",
            "flexible": false,
            "semitransparent": false,
            "encapsulated": false,
            "cell_area": 1.43,
            "photoabsorbers": [
                "Silicon",
                "Perovskite"
            ],
            "photoabsorbers_string": "Silicon-Perovskite",
            "photoabsorbers_bandgaps": [
                1.14,
                1.6
            ]
        },
        "key_performance_metrics": {
            "power_conversion_efficiency": 16.3,
            "short_circuit_current_density": 15.3,
            "open_circuit_voltage": 1.643,
            "fill_factor": 0.648
        },
        "device_stack": [
            {
                "layer_index": 1,
                "functionality": "back contact",
                "device_subset": 0,
                "name": "Al",
                "components": [
                    {
                        "name": "Al",
                        "functionality": "majority phase"
                    }
                ],
                "m_def": "perovskite_solar_cell_database.schema_packages.tandem.device_stack.GeneralLayer"
            },
            {
                "layer_index": 2,
                "functionality": "back contact",
                "device_subset": 0,
                "name": "SiO2",
                "components": [
                    {
                        "name": "SiO2",
                        "functionality": "majority phase"
                    }
                ],
                "m_def": "perovskite_solar_cell_database.schema_packages.tandem.device_stack.GeneralLayer"
            },
            {
                "layer_index": 3,
                "functionality": "photoabsorber",
                "device_subset": 0,
                "name": "silicon",
                "properties": {
                    "band_gap": {
                        "value": 1.14
                    }
                },
                "m_def": "perovskite_solar_cell_database.schema_packages.tandem.device_stack.Photoabsorber_Silicon",
                "cell_type": "Al-BSF",
                "doping_sequence": "Si/n-Si(p-Si"
            },
            {
                "layer_index": 4,
                "functionality": "recombination layer",
                "device_subset": 0,
                "name": "ZTO",
                "components": [
                    {
                        "name": "ZTO",
                        "functionality": "majority phase"
                    }
                ],
                "m_def": "perovskite_solar_cell_database.schema_packages.tandem.device_stack.GeneralLayer"
            },
            {
                "layer_index": 5,
                "functionality": "electron transport layer",
                "device_subset": 0,
                "name": "TiO2-c",
                "components": [
                    {
                        "name": "TiO2-c",
                        "functionality": "majority phase"
                    }
                ],
                "m_def": "perovskite_solar_cell_database.schema_packages.tandem.device_stack.GeneralLayer"
            },
            {
                "layer_index": 6,
                "functionality": "electron transport layer",
                "device_subset": 0,
                "name": "TiO2-mp",
                "components": [
                    {
                        "name": "TiO2-mp",
                        "functionality": "majority phase"
                    }
                ],
                "m_def": "perovskite_solar_cell_database.schema_packages.tandem.device_stack.GeneralLayer"
            },
            {
                "layer_index": 7,
                "functionality": "photoabsorber",
                "device_subset": 0,
                "name": "Perovskite",
                "properties": {
                    "crystallinity": {
                        "value": "polycrystalline"
                    },
                    "band_gap": {
                        "value": 1.6,
                        "graded": false
                    }
                },
                "m_def": "perovskite_solar_cell_database.schema_packages.tandem.device_stack.Photoabsorber_Perovskite",
                "has_a_2D_perovskite_capping_layer": false,
                "lead_free": false,
                "inorganic": false,
                "composition": {
                    "band_gap": 1.6,
                    "sample_type": "Polycrystalline film",
                    "dimensionality": "3D",
                    "short_form": "MAPbI",
                    "long_form": "MAPbI3",
                    "ions_a_site": [
                        {
                            "ion": "MA",
                            "coefficient": 1.0,
                            "molecular_formula": "CH6N+",
                            "smile": "C[NH3+]",
                            "common_name": "Methylammonium",
                            "iupac_name": "methylazanium",
                            "cas_number": "17000-00-9",
                            "source_compound_smile": "CN",
                            "source_compound_iupac_name": "methanamine",
                            "source_compound_cas_number": "74-89-5",
                            "abbreviation": "MA"
                        }
                    ],
                    "ions_b_site": [
                        {
                            "ion": "Pb",
                            "coefficient": 1.0,
                            "molecular_formula": "Pb2+",
                            "smile": "[Pb+2]",
                            "common_name": "Lead",
                            "iupac_name": "lead(2+)",
                            "cas_number": "14280-50-3",
                            "source_compound_smile": "[Pb]",
                            "source_compound_iupac_name": "Lead",
                            "source_compound_cas_number": "7439-92-1",
                            "abbreviation": "Pb"
                        }
                    ],
                    "ions_x_site": [
                        {
                            "ion": "I",
                            "coefficient": 3.0,
                            "molecular_formula": "I-",
                            "smile": "[I-]",
                            "common_name": "Iodide",
                            "iupac_name": "Iodide",
                            "cas_number": "20461-54-5",
                            "source_compound_smile": "II",
                            "source_compound_iupac_name": "molecular iodine",
                            "source_compound_cas_number": "7553-56-2",
                            "abbreviation": "I"
                        }
                    ]
                }
            },
            {
                "layer_index": 8,
                "functionality": "hole transport layer",
                "device_subset": 0,
                "name": "Spiro-MeOTAD",
                "components": [
                    {
                        "name": "Spiro-MeOTAD",
                        "functionality": "majority phase"
                    }
                ],
                "deposition_procedure": {
                    "substrate_layer": "on lower layer",
                    "steps": [
                        {
                            "method": "SpinCoating",
                            "m_def": "perovskite_solar_cell_database.schema_packages.tandem.device_stack.SpinCoating"
                        }
                    ]
                },
                "m_def": "perovskite_solar_cell_database.schema_packages.tandem.device_stack.GeneralLayer"
            },
            {
                "layer_index": 9,
                "functionality": "hole transport layer",
                "device_subset": 0,
                "name": "MoOx",
                "components": [
                    {
                        "name": "MoOx",
                        "functionality": "majority phase"
                    }
                ],
                "m_def": "perovskite_solar_cell_database.schema_packages.tandem.device_stack.GeneralLayer"
            },
            {
                "layer_index": 10,
                "functionality": "front contact",
                "device_subset": 0,
                "name": "ITO",
                "components": [
                    {
                        "name": "ITO",
                        "functionality": "majority phase"
                    }
                ],
                "m_def": "perovskite_solar_cell_database.schema_packages.tandem.device_stack.GeneralLayer"
            },
            {
                "layer_index": 11,
                "functionality": "front contact",
                "device_subset": 0,
                "name": "IO:H",
                "components": [
                    {
                        "name": "IO:H",
                        "functionality": "majority phase"
                    }
                ],
                "m_def": "perovskite_solar_cell_database.schema_packages.tandem.device_stack.GeneralLayer"
            },
            {
                "layer_index": 12,
                "functionality": "front contact",
                "device_subset": 0,
                "name": "Au-mesh",
                "components": [
                    {
                        "name": "Au-mesh",
                        "functionality": "majority phase"
                    }
                ],
                "m_def": "perovskite_solar_cell_database.schema_packages.tandem.device_stack.GeneralLayer"
            }
        ],
        "measurements": {
            "jv": [
                {
                    "certified": false,
                    "device_subset": 0,
                    "measurement_conditions": {
                        "scan_speed": 33.0,
                        "scan_direction": "reversed"
                    },
                    "illumination": {
                        "intensity": 100.0,
                        "mask": true,
                        "mask_area": 1.43
                    },
                    "light_source": {
                        "spectrum": "AM1.5",
                        "light_source": "Solar simulator unspecified",
                        "light_source_model": "WACOM",
                        "solar_simulator_class": "AAA"
                    },
                    "light_regime": "standard light",
                    "results": {
                        "short_circuit_current_density": 15.3,
                        "open_circuit_voltage": 1.643,
                        "fill_factor": 0.648,
                        "power_conversion_efficiency": 16.3
                    }
                }
            ],
            "eqe": [
                {
                    "device_subset": 0,
                    "results": {
                        "integrated_short_circuit_current_density": 16.78
                    }
                },
                {
                    "device_subset": 1,
                    "illumination": {
                        "top_cell_filter": true
                    },
                    "results": {
                        "integrated_current_density_shaded": 17.3
                    }
                },
                {
                    "device_subset": 2,
                    "results": {
                        "integrated_short_circuit_current_density": 16.78
                    }
                }
            ]
        }
    }
}

File: seed_dataset/Json_data_tandem_cell_initial_data_450.archive.json
{
    "data": {
        "m_def": "perovskite_solar_cell_database.schema_packages.tandem.schema.PerovskiteTandemSolarCell",
        "reference": {
            "publication_date": "2018-09-14T00:00:00",
            "journal": "ACS Applied Materials &amp; Interfaces",
            "name_of_person_entering_the_data": "Luigi A. Castriotta",
            "data_entered_by_author": false,
            "part_of_initial_dataset": true,
            "DOI_number": "10.1021/acsami.8b08701",
            "publication_authors": [
                "Kanda et al."
            ],
            "ID_temp": 450
        },
        "general": {
            "number_of_junctions": 2,
            "number_of_terminals": 4,
            "architecture": "Stacked",
            "flexible": false,
            "semitransparent": false,
            "encapsulated": false,
            "cell_area": 0.09,
            "active_area": 0.09,
            "photoabsorbers": [
                "Silicon",
                "Perovskite"
            ],
            "photoabsorbers_string": "Silicon-Perovskite",
            "photoabsorbers_bandgaps": [
                1.1,
                1.55
            ]
        },
        "key_performance_metrics": {
            "power_conversion_efficiency": 15.9,
            "short_circuit_current_density": 15.5,
            "open_circuit_voltage": 1.51,
            "fill_factor": 0.682
        },
        "device_stack": [
            {
                "layer_index": 1,
                "functionality": "back contact",
                "device_subset": 1,
                "name": "ITO",
                "components": [
                    {
                        "name": "ITO",
                        "functionality": "majority phase"
                    }
                ],
                "m_def": "perovskite_solar_cell_database.schema_packages.tandem.device_stack.GeneralLayer"
            },
            {
                "layer_index": 2,
                "functionality": "photoabsorber",
                "device_subset": 1,
                "name": "silicon",
                "properties": {
                    "thickness": {
                        "value": 7500.0
                    },
                    "band_gap": {
                        "value": 1.1
                    }
                },
                "m_def": "perovskite_solar_cell_database.schema_packages.tandem.device_stack.Photoabsorber_Silicon",
                "cell_type": "Heterojunction",
                "type_of_silicon": "other",
                "doping_sequence": "a-Si(n)/a-Si(i)/c-Si(p)/a-Si(i)/a-Si(p)"
            },
            {
                "layer_index": 3,
                "functionality": "front contact",
                "device_subset": 1,
                "name": "ITO",
                "properties": {
                    "thickness": {
                        "value": 120.0
                    }
                },
                "components": [
                    {
                        "name": "ITO",
                        "functionality": "majority phase"
                    }
                ],
                "deposition_procedure": {
                    "substrate_layer": "on lower layer",
                    "steps": [
                        {
                            "method": "Sputtering",
                            "m_def": "perovskite_solar_cell_database.schema_packages.tandem.device_stack.Sputtering"
                        }
                    ]
                },
                "m_def": "perovskite_solar_cell_database.schema_packages.tandem.device_stack.GeneralLayer"
            },
            {
                "layer_index": 4,
                "functionality": "air gap",
                "name": "Air",
                "components": [
                    {
                        "name": "Air",
                        "functionality": "majority phase"
                    }
                ],
                "m_def": "perovskite_solar_cell_database.schema_packages.tandem.device_stack.GeneralLayer"
            },
            {
                "layer_index": 5,
                "functionality": "back contact",
                "device_subset": 2,
                "name": "ITO",
                "properties": {
                    "thickness": {
                        "value": 154.0
                    }
                },
                "components": [
                    {
                        "name": "ITO",
                        "functionality": "majority phase"
                    }
                ],
                "deposition_procedure": {
                    "substrate_layer": "on lower layer",
                    "steps": [
                        {
                            "method": "Sputtering",
                            "m_def": "perovskite_solar_cell_database.schema_packages.tandem.device_stack.Sputtering"
                        }
                    ]
                },
                "m_def": "perovskite_solar_cell_database.schema_packages.tandem.device_stack.GeneralLayer"
            },
            {
                "layer_index": 6,
                "functionality": "back contact",
                "device_subset": 2,
                "name": "Au-grid",
                "properties": {
                    "thickness": {
                        "value": 2.5
                    }
                },
                "components": [
                    {
                        "name": "Au-grid",
                        "functionality": "majority phase"
                    }
                ],
                "deposition_procedure": {
                    "substrate_layer": "on upper layer",
                    "steps": [
                        {
                            "method": "Evaporation",
                            "m_def": "perovskite_solar_cell_database.schema_packages.tandem.device_stack.Evaporation"
                        }
                    ]
                },
                "m_def": "perovskite_solar_cell_database.schema_packages.tandem.device_stack.GeneralLayer"
            },
            {
                "layer_index": 7,
                "functionality": "hole transport layer",
                "device_subset": 2,
                "name": "Spiro-MeOTAD",
                "components": [
                    {
                        "name": "Spiro-MeOTAD",
                        "functionality": "majority phase"
                    }
                ],
                "deposition_procedure": {
                    "substrate_layer": "on upper layer",
                    "steps": [
                        {
                            "method": "SpinCoating",
                            "m_def": "perovskite_solar_cell_database.schema_packages.tandem.device_stack.SpinCoating"
                        }
                    ]
                },
                "m_def": "perovskite_solar_cell_database.schema_packages.tandem.device_stack.GeneralLayer"
            },
            {
                "layer_index": 8,
                "functionality": "photoabsorber",
                "device_subset": 2,
                "name": "Perovskite",
                "properties": {
                    "crystallinity": {
                        "value": "polycrystalline"
                    },
                    "thickness": {
                        "value": 400.0
                    },
                    "band_gap": {
                        "value": 1.55,
                        "graded": false,
                        "determined_by": "composition"
                    }
                },
                "deposition_procedure": {
                    "substrate_layer": "on upper layer",
                    "antisolvent": true,
                    "steps": [
                        {
                            "method": "SpinCoating",
                            "solution": {
                                "components": [
                                    {
                                        "name": "DMSO"
                                    }
                                ]
                            },
                            "m_def": "perovskite_solar_cell_database.schema_packages.tandem.device_stack.SpinCoating"
                        }
                    ]
                },
                "m_def": "perovskite_solar_cell_database.schema_packages.tandem.device_stack.Photoabsorber_Perovskite",
                "has_a_2D_perovskite_capping_layer": false,
                "lead_free": false,
                "inorganic": false,
                "composition": {
                    "band_gap": 1.55,
                    "sample_type": "Polycrystalline film",
                    "dimensionality": "3D",
                    "short_form": "MAPbI",
                    "long_form": "MAPbI3",
                    "ions_a_site": [
                        {
                            "ion": "MA",
                            "coefficient": 1.0,
                            "molecular_formula": "CH6N+",
                            "smile": "C[NH3+]",
                            "common_name": "Methylammonium",
                            "iupac_name": "methylazanium",
                            "cas_number": "17000-00-9",
                            "source_compound_smile": "CN",
                            "source_compound_iupac_name": "methanamine",
                            "source_compound_cas_number": "74-89-5",
                            "abbreviation": "MA"
                        }
                    ],
                    "ions_b_site": [
                        {
                            "ion": "Pb",
                            "coefficient": 1.0,
                            "molecular_formula": "Pb2+",
                            "smile": "[Pb+2]",
                            "common_name": "Lead",
                            "iupac_name": "lead(2+)",
                            "cas_number": "14280-50-3",
                            "source_compound_smile": "[Pb]",
                            "source_compound_iupac_name": "Lead",
                            "source_compound_cas_number": "7439-92-1",
                            "abbreviation": "Pb"
                        }
                    ],
                    "ions_x_site": [
                        {
                            "ion": "I",
                            "coefficient": 3.0,
                            "molecular_formula": "I-",
                            "smile": "[I-]",
                            "common_name": "Iodide",
                            "iupac_name": "Iodide",
                            "cas_number": "20461-54-5",
                            "source_compound_smile": "II",
                            "source_compound_iupac_name": "molecular iodine",
                            "source_compound_cas_number": "7553-56-2",
                            "abbreviation": "I"
                        }
                    ]
                }
            },
            {
                "layer_index": 9,
                "functionality": "electron transport layer",
                "device_subset": 2,
                "name": "TiO2-mp",
                "components": [
                    {
                        "name": "TiO2-mp",
                        "functionality": "majority phase"
                    }
                ],
                "deposition_procedure": {
                    "substrate_layer": "on upper layer",
                    "steps": [
                        {
                            "method": "SpinCoating",
                            "m_def": "perovskite_solar_cell_database.schema_packages.tandem.device_stack.SpinCoating"
                        }
                    ]
                },
                "m_def": "perovskite_solar_cell_database.schema_packages.tandem.device_stack.GeneralLayer"
            },
            {
                "layer_index": 10,
                "functionality": "electron transport layer",
                "device_subset": 2,
                "name": "TiO2-c",
                "components": [
                    {
                        "name": "TiO2-c",
                        "functionality": "majority phase"
                    }
                ],
                "deposition_procedure": {
                    "substrate_layer": "on upper layer",
                    "steps": [
                        {
                            "method": "SprayPyrolysis",
                            "m_def": "perovskite_solar_cell_database.schema_packages.tandem.device_stack.GeneralDepositionProcedure"
                        }
                    ]
                },
                "m_def": "perovskite_solar_cell_database.schema_packages.tandem.device_stack.GeneralLayer"
            },
            {
                "layer_index": 11,
                "functionality": "front contact",
                "device_subset": 2,
                "name": "FTO",
                "components": [
                    {
                        "name": "FTO",
                        "functionality": "majority phase"
                    }
                ],
                "m_def": "perovskite_solar_cell_database.schema_packages.tandem.device_stack.GeneralLayer"
            },
            {
                "layer_index": 12,
                "functionality": "substrate",
                "device_subset": 2,
                "name": "SLG",
                "components": [
                    {
                        "name": "SLG",
                        "functionality": "majority phase"
                    }
                ],
                "m_def": "perovskite_solar_cell_database.schema_packages.tandem.device_stack.GeneralLayer"
            }
        ],
        "measurements": {
            "jv": [
                {
                    "certified": false,
                    "device_subset": 0,
                    "measurement_conditions": {
                        "scan_direction": "reversed"
                    },
                    "illumination": {
                        "intensity": 100.0,
                        "mask": true,
                        "mask_area": 0.09
                    },
                    "light_source": {
                        "spectrum": "AM1.5",
                        "light_source": "Solar simulator unspecified",
                        "light_source_model": "Yamashita Denso Co."
                    },
                    "light_regime": "standard light",
                    "results": {
                        "short_circuit_current_density": 15.5,
                        "open_circuit_voltage": 1.51,
                        "fill_factor": 0.682,
                        "power_conversion_efficiency": 15.9
                    }
                },
                {
                    "device_subset": 1,
                    "illumination": {
                        "intensity": 100.0,
                        "mask": true,
                        "mask_area": 0.09
                    },
                    "light_source": {
                        "spectrum": "AM1.5",
                        "light_source": "Solar simulator unspecified",
                        "light_source_model": "Yamashita Denso Co."
                    },
                    "light_regime": "standard light",
                    "results": {
                        "short_circuit_current_density": 39.1,
                        "open_circuit_voltage": 0.665,
                        "fill_factor": 0.73,
                        "power_conversion_efficiency": 19.0
                    }
                }
            ],
            "eqe": [
                {
                    "device_subset": 0
                }
            ]
        }
    }
}
