Repository: Jesperkemist/PerovskiteTandemDatabase

## About The Project
This repo is associated to a paper with the title:
A FAIR Framework for Machine-Actionable Perovskite Tandem Solar Cell Data

## Resources
9.1 Online resources
1) Online documentation of the project, including a description of the structure of the data schema, and all defined modules
https://jesperkemist.github.io/PerovskiteTandemDatabase/

2) A PDF file describing the structure of the data schema, including all defined modules.
https://github.com/Jesperkemist/PerovskiteTandemDatabase/tree/main/module_descriptions

3) Example JSON files describing a representative perovskite tandem devices.

File: seed_dataset/Json_data_tandem_cell_initial_data_453.archive.json
{
    "data": {
        "m_def": "perovskite_solar_cell_database.schema_packages.tandem.schema.PerovskiteTandemSolarCell",
        "reference": {
            "publication_date": "2018-09-14T00:00:00",
            "journal": "ACS Applied Materials &amp; Interfaces",
            "name_of_person_entering_the_data": "Luigi A. Castriotta",
            "data_entered_by_author": false,
            "part_of_initial_dataset": true,
            "DOI_number": "10.1021/acsami.8b08701",
            "publication_authors": [
                "Kanda et al."
            ],
            "ID_temp": 453
        },
        "general": {
            "number_of_junctions": 2,
            "number_of_terminals": 4,
            "architecture": "Stacked",
            "flexible": false,
            "semitransparent": false,
            "encapsulated": false,
            "cell_area": 0.09,
            "active_area": 0.09,
            "photoabsorbers": [
                "Silicon",
                "Perovskite"
            ],
            "photoabsorbers_string": "Silicon-Perovskite",
            "photoabsorbers_bandgaps": [
                1.1,
                1.55
            ]
        },
        "key_performance_metrics": {
            "power_conversion_efficiency": 21.4
        },
        "device_stack": [
            {
                "layer_index": 1,
                "functionality": "back contact",
                "device_subset": 1,
                "name": "ITO",
                "components": [
                    {
                        "name": "ITO",
                        "functionality": "majority phase"
                    }
                ],
                "m_def": "perovskite_solar_cell_database.schema_packages.tandem.device_stack.GeneralLayer"
            },
            {
                "layer_index": 2,
                "functionality": "photoabsorber",
                "device_subset": 1,
                "name": "silicon",
                "properties": {
                    "thickness": {
                        "value": 7500.0
                    },
                    "band_gap": {
                        "value": 1.1
                    }
                },
                "m_def": "perovskite_solar_cell_database.schema_packages.tandem.device_stack.Photoabsorber_Silicon",
                "cell_type": "Heterojunction",
                "type_of_silicon": "other",
                "doping_sequence": "a-Si(n)/a-Si(i)/c-Si(p)/a-Si(i)/a-Si(p)"
            },
            {
                "layer_index": 3,
                "functionality": "front contact",
                "device_subset": 1,
                "name": "ITO",
                "properties": {
                    "thickness": {
                        "value": 120.0
                    }
                },
                "components": [
                    {
                        "name": "ITO",
                        "functionality": "majority phase"
                    }
                ],
                "deposition_procedure": {
                    "substrate_layer": "on lower layer",
                    "steps": [
                        {
                            "method": "Sputtering",
                            "m_def": "perovskite_solar_cell_database.schema_packages.tandem.device_stack.Sputtering"
                        }
                    ]
                },
                "m_def": "perovskite_solar_cell_database.schema_packages.tandem.device_stack.GeneralLayer"
            },
            {
                "layer_index": 4,
                "functionality": "air gap",
                "name": "Air",
                "components": [
                    {
                        "name": "Air",
                        "functionality": "majority phase"
                    }
                ],
                "m_def": "perovskite_solar_cell_database.schema_packages.tandem.device_stack.GeneralLayer"
            },
            {
                "layer_index": 5,
                "functionality": "back contact",
                "device_subset": 2,
                "name": "ITO",
                "properties": {
                    "thickness": {
                        "value": 154.0
                    }
                },
                "components": [
                    {
                        "name": "ITO",
                        "functionality": "majority phase"
                    }
                ],
                "deposition_procedure": {
                    "substrate_layer": "on lower layer",
                    "steps": [
                        {
                            "method": "Sputtering",
                            "m_def": "perovskite_solar_cell_database.schema_packages.tandem.device_stack.Sputtering"
                        }
                    ]
                },
                "m_def": "perovskite_solar_cell_database.schema_packages.tandem.device_stack.GeneralLayer"
            },
            {
                "layer_index": 6,
                "functionality": "back contact",
                "device_subset": 2,
                "name": "Au-grid",
                "properties": {
                    "thickness": {
                        "value": 2.5
                    }
                },
                "components": [
                    {
                        "name": "Au-grid",
                        "functionality": "majority phase"
                    }
                ],
                "deposition_procedure": {
                    "substrate_layer": "on upper layer",
                    "steps": [
                        {
                            "method": "Evaporation",
                            "m_def": "perovskite_solar_cell_database.schema_packages.tandem.device_stack.Evaporation"
                        }
                    ]
                },
                "m_def": "perovskite_solar_cell_database.schema_packages.tandem.device_stack.GeneralLayer"
            },
            {
                "layer_index": 7,
                "functionality": "hole transport layer",
                "device_subset": 2,
                "name": "Spiro-MeOTAD",
                "components": [
                    {
                        "name": "Spiro-MeOTAD",
                        "functionality": "majority phase"
                    }
                ],
                "deposition_procedure": {
                    "substrate_layer": "on upper layer",
                    "steps": [
                        {
                            "method": "SpinCoating",
                            "m_def": "perovskite_solar_cell_database.schema_packages.tandem.device_stack.SpinCoating"
                        }
                    ]
                },
                "m_def": "perovskite_solar_cell_database.schema_packages.tandem.device_stack.GeneralLayer"
            },
            {
                "layer_index": 8,
                "functionality": "photoabsorber",
                "device_subset": 2,
                "name": "Perovskite",
                "properties": {
                    "crystallinity": {
                        "value": "polycrystalline"
                    },
                    "thickness": {
                        "value": 500.0
                    },
                    "band_gap": {
                        "value": 1.55,
                        "graded": false,
                        "determined_by": "composition"
                    }
                },
                "deposition_procedure": {
                    "substrate_layer": "on upper layer",
                    "antisolvent": true,
                    "steps": [
                        {
                            "method": "SpinCoating",
                            "solution": {
                                "components": [
                                    {
                                        "name": "DMSO"
                                    }
                                ]
                            },
                            "m_def": "perovskite_solar_cell_database.schema_packages.tandem.device_stack.SpinCoating"
                        }
                    ]
                },
                "m_def": "perovskite_solar_cell_database.schema_packages.tandem.device_stack.Photoabsorber_Perovskite",
                "has_a_2D_perovskite_capping_layer": false,
                "lead_free": false,
                "inorganic": false,
                "composition": {
                    "band_gap": 1.55,
                    "sample_type": "Polycrystalline film",
                    "dimensionality": "3D",
                    "short_form": "MAPbI",
                    "long_form": "MAPbI3",
                    "ions_a_site": [
                        {
                            "ion": "MA",
                            "coefficient": 1.0,
                            "molecular_formula": "CH6N+",
                            "smile": "C[NH3+]",
                            "common_name": "Methylammonium",
                            "iupac_name": "methylazanium",
                            "cas_number": "17000-00-9",
                            "source_compound_smile": "CN",
                            "source_compound_iupac_name": "methanamine",
                            "source_compound_cas_number": "74-89-5",
                            "abbreviation": "MA"
                        }
                    ],
                    "ions_b_site": [
                        {
                            "ion": "Pb",
                            "coefficient": 1.0,
                            "molecular_formula": "Pb2+",
                            "smile": "[Pb+2]",
                            "common_name": "Lead",
                            "iupac_name": "lead(2+)",
                            "cas_number": "14280-50-3",
                            "source_compound_smile": "[Pb]",
                            "source_compound_iupac_name": "Lead",
                            "source_compound_cas_number": "7439-92-1",
                            "abbreviation": "Pb"
                        }
                    ],
                    "ions_x_site": [
                        {
                            "ion": "I",
                            "coefficient": 3.0,
                            "molecular_formula": "I-",
                            "smile": "[I-]",
                            "common_name": "Iodide",
                            "iupac_name": "Iodide",
                            "cas_number": "20461-54-5",
                            "source_compound_smile": "II",
                            "source_compound_iupac_name": "molecular iodine",
                            "source_compound_cas_number": "7553-56-2",
                            "abbreviation": "I"
                        }
                    ]
                }
            },
            {
                "layer_index": 9,
                "functionality": "electron transport layer",
                "device_subset": 2,
                "name": "TiO2-mp",
                "components": [
                    {
                        "name": "TiO2-mp",
                        "functionality": "majority phase"
                    }
                ],
                "deposition_procedure": {
                    "substrate_layer": "on upper layer",
                    "steps": [
                        {
                            "method": "SpinCoating",
                            "m_def": "perovskite_solar_cell_database.schema_packages.tandem.device_stack.SpinCoating"
                        }
                    ]
                },
                "m_def": "perovskite_solar_cell_database.schema_packages.tandem.device_stack.GeneralLayer"
            },
            {
                "layer_index": 10,
                "functionality": "electron transport layer",
                "device_subset": 2,
                "name": "TiO2-c",
                "components": [
                    {
                        "name": "TiO2-c",
                        "functionality": "majority phase"
                    }
                ],
                "deposition_procedure": {
                    "substrate_layer": "on upper layer",
                    "steps": [
                        {
                            "method": "SprayPyrolysis",
                            "m_def": "perovskite_solar_cell_database.schema_packages.tandem.device_stack.GeneralDepositionProcedure"
                        }
                    ]
                },
                "m_def": "perovskite_solar_cell_database.schema_packages.tandem.device_stack.GeneralLayer"
            },
            {
                "layer_index": 11,
                "functionality": "front contact",
                "device_subset": 2,
                "name": "FTO",
                "components": [
                    {
                        "name": "FTO",
                        "functionality": "majority phase"
                    }
                ],
                "m_def": "perovskite_solar_cell_database.schema_packages.tandem.device_stack.GeneralLayer"
            },
            {
                "layer_index": 12,
                "functionality": "substrate",
                "device_subset": 2,
                "name": "SLG",
                "components": [
                    {
                        "name": "SLG",
                        "functionality": "majority phase"
                    }
                ],
                "m_def": "perovskite_solar_cell_database.schema_packages.tandem.device_stack.GeneralLayer"
            }
        ],
        "measurements": {
            "jv": [
                {
                    "certified": false,
                    "device_subset": 0,
                    "measurement_conditions": {
                        "scan_direction": "reversed"
                    },
                    "illumination": {
                        "intensity": 100.0,
                        "mask": true,
                        "mask_area": 0.09
                    },
                    "light_source": {
                        "spectrum": "AM1.5",
                        "light_source": "Solar simulator unspecified",
                        "light_source_model": "Yamashita Denso Co."
                    },
                    "light_regime": "standard light",
                    "results": {
                        "power_conversion_efficiency": 21.4
                    }
                }
            ],
            "eqe": [
                {
                    "device_subset": 0
                }
            ]
        }
    }
}

File: seed_dataset/Json_data_tandem_cell_initial_data_454.archive.json
{
    "data": {
        "m_def": "perovskite_solar_cell_database.schema_packages.tandem.schema.PerovskiteTandemSolarCell",
        "reference": {
            "publication_date": "2020-12-07T00:00:00",
            "journal": "Advanced Materials Interfaces",
            "name_of_person_entering_the_data": "Marco Ruiz",
            "data_entered_by_author": false,
            "part_of_initial_dataset": true,
            "DOI_number": "10.1002/admi.202001604",
            "publication_authors": [
                "Ying et al."
            ],
            "ID_temp": 454
        },
        "general": {
            "number_of_junctions": 2,
            "number_of_terminals": 4,
            "architecture": "Stacked",
            "flexible": false,
            "semitransparent": true,
            "encapsulated": false,
            "photoabsorbers": [
                "Silicon",
                "Perovskite"
            ],
            "photoabsorbers_string": "Silicon-Perovskite",
            "photoabsorbers_bandgaps": [
                1.1,
                1.5
            ]
        },
        "key_performance_metrics": {
            "power_conversion_efficiency": 24.6
        },
        "device_stack": [
            {
                "layer_index": 1,
                "functionality": "back contact",
                "device_subset": 1,
                "name": "Ag",
                "components": [
                    {
                        "name": "Ag",
                        "functionality": "majority phase"
                    }
                ],
                "m_def": "perovskite_solar_cell_database.schema_packages.tandem.device_stack.GeneralLayer"
            },
            {
                "layer_index": 2,
                "functionality": "back contact",
                "device_subset": 1,
                "name": "ITO",
                "components": [
                    {
                        "name": "ITO",
                        "functionality": "majority phase"
                    }
                ],
                "m_def": "perovskite_solar_cell_database.schema_packages.tandem.device_stack.GeneralLayer"
            },
            {
                "layer_index": 3,
                "functionality": "photoabsorber",
                "device_subset": 1,
                "name": "silicon",
                "properties": {
                    "thickness": {
                        "value": 250000.0
                    },
                    "band_gap": {
                        "value": 1.1
                    }
                },
                "m_def": "perovskite_solar_cell_database.schema_packages.tandem.device_stack.Photoabsorber_Silicon",
                "type_of_silicon": "Monocrystalline",
                "doping_sequence": "a-Si(p):H/a-Si(i):H/c-Si/a-Si(i):H/a-Si(n):H"
            },
            {
                "layer_index": 4,
                "functionality": "front contact",
                "device_subset": 1,
                "name": "ITO",
                "components": [
                    {
                        "name": "ITO",
                        "functionality": "majority phase"
                    }
                ],
                "deposition_procedure": {
                    "substrate_layer": "on lower layer",
                    "steps": [
                        {
                            "method": "Sputtering",
                            "m_def": "perovskite_solar_cell_database.schema_packages.tandem.device_stack.Sputtering"
                        }
                    ]
                },
                "m_def": "perovskite_solar_cell_database.schema_packages.tandem.device_stack.GeneralLayer"
            },
            {
                "layer_index": 5,
                "functionality": "front contact",
                "device_subset": 1,
                "name": "SiOx",
                "components": [
                    {
                        "name": "SiOx",
                        "functionality": "majority phase"
                    }
                ],
                "deposition_procedure": {
                    "substrate_layer": "on lower layer",
                    "steps": [
                        {
                            "method": "Sputtering",
                            "m_def": "perovskite_solar_cell_database.schema_packages.tandem.device_stack.Sputtering"
                        }
                    ]
                },
                "m_def": "perovskite_solar_cell_database.schema_packages.tandem.device_stack.GeneralLayer"
            },
            {
                "layer_index": 6,
                "functionality": "front contact",
                "device_subset": 1,
                "name": "Ag-grid",
                "components": [
                    {
                        "name": "Ag-grid",
                        "functionality": "majority phase"
                    }
                ],
                "deposition_procedure": {
                    "substrate_layer": "on lower layer",
                    "steps": [
                        {
                            "method": "ScreenPrinting",
                            "m_def": "perovskite_solar_cell_database.schema_packages.tandem.device_stack.GeneralDepositionProcedure"
                        }
                    ]
                },
                "m_def": "perovskite_solar_cell_database.schema_packages.tandem.device_stack.GeneralLayer"
            },
            {
                "layer_index": 7,
                "functionality": "air gap",
                "name": "Air",
                "components": [
                    {
                        "name": "Air",
                        "functionality": "majority phase"
                    }
                ],
                "m_def": "perovskite_solar_cell_database.schema_packages.tandem.device_stack.GeneralLayer"
            },
            {
                "layer_index": 8,
                "functionality": "back contact",
                "device_subset": 2,
                "name": "Ag-grid",
                "components": [
                    {
                        "name": "Ag-grid",
                        "functionality": "majority phase"
                    }
                ],
                "deposition_procedure": {
                    "substrate_layer": "on upper layer",
                    "steps": [
                        {
                            "method": "Evaporation",
                            "m_def": "perovskite_solar_cell_database.schema_packages.tandem.device_stack.Evaporation"
                        }
                    ]
                },
                "m_def": "perovskite_solar_cell_database.schema_packages.tandem.device_stack.GeneralLayer"
            },
            {
                "layer_index": 9,
                "functionality": "back contact",
                "device_subset": 2,
                "name": "IZO",
                "properties": {
                    "thickness": {
                        "value": 300.0
                    }
                },
                "components": [
                    {
                        "name": "IZO",
                        "functionality": "majority phase"
                    }
                ],
                "deposition_procedure": {
                    "substrate_layer": "on upper layer",
                    "steps": [
                        {
                            "method": "Sputtering",
                            "m_def": "perovskite_solar_cell_database.schema_packages.tandem.device_stack.Sputtering"
                        }
                    ]
                },
                "m_def": "perovskite_solar_cell_database.schema_packages.tandem.device_stack.GeneralLayer"
            },
            {
                "layer_index": 10,
                "functionality": "electron transport layer",
                "device_subset": 2,
                "name": "BCP",
                "properties": {
                    "thickness": {
                        "value": 15.0
                    }
                },
                "components": [
                    {
                        "name": "BCP",
                        "functionality": "majority phase"
                    }
                ],
                "deposition_procedure": {
                    "substrate_layer": "on upper layer",
                    "steps": [
                        {
                            "method": "Evaporation",
                            "m_def": "perovskite_solar_cell_database.schema_packages.tandem.device_stack.Evaporation"
                        }
                    ]
                },
                "m_def": "perovskite_solar_cell_database.schema_packages.tandem.device_stack.GeneralLayer"
            },
            {
                "layer_index": 11,
                "functionality": "electron transport layer",
                "device_subset": 2,
                "name": "C60",
                "properties": {
                    "thickness": {
                        "value": 25.0
                    }
                },
                "components": [
                    {
                        "name": "C60",
                        "functionality": "majority phase"
                    }
                ],
                "deposition_procedure": {
                    "substrate_layer": "on upper layer",
                    "steps": [
                        {
                            "method": "Evaporation",
                            "m_def": "perovskite_solar_cell_database.schema_packages.tandem.device_stack.Evaporation"
                        }
                    ]
                },
                "m_def": "perovskite_solar_cell_database.schema_packages.tandem.device_stack.GeneralLayer"
            },
            {
                "layer_index": 12,
                "functionality": "photoabsorber",
                "device_subset": 2,
                "name": "Perovskite",
                "properties": {
                    "crystallinity": {
                        "value": "polycrystalline"
                    },
                    "thickness": {
                        "value": 400.0
                    },
                    "band_gap": {
                        "value": 1.5,
                        "graded": false
                    }
                },
                "deposition_procedure": {
                    "substrate_layer": "on upper layer",
                    "antisolvent": true,
                    "duration": 30.0,
                    "steps": [
                        {
                            "method": "SpinCoating",
                            "solution": {
                                "components": [
                                    {
                                        "name": "DMF"
                                    },
                                    {
                                        "name": "DMSO"
                                    }
                                ]
                            },
                            "m_def": "perovskite_solar_cell_database.schema_packages.tandem.device_stack.SpinCoating"
                        },
                        {
                            "method": "Heating",
                            "temperature_segments": [
                                {
                                    "temperature_end": 100.0,
                                    "time_of_segment": 30.0
                                }
                            ],
                            "m_def": "perovskite_solar_cell_database.schema_packages.tandem.device_stack.Heating"
                        }
                    ]
                },
                "m_def": "perovskite_solar_cell_database.schema_packages.tandem.device_stack.Photoabsorber_Perovskite",
                "has_a_2D_perovskite_capping_layer": true,
                "lead_free": false,
                "inorganic": false,
                "composition": {
                    "band_gap": 1.5,
                    "sample_type": "Polycrystalline film",
                    "dimensionality": "3D",
                    "short_form": "CsFAMAPbBrI",
                    "long_form": "CsnanFAMAPbBr0.45I2.55",
                    "ions_a_site": [
                        {
                            "ion": "Cs",
                            "molecular_formula": "Cs+",
                            "smile": "[Cs+]",
                            "common_name": "Cesium ion",
                            "iupac_name": "Cesium(1+)",
                            "cas_number": "18459-37-5",
                            "source_compound_smile": "[Cs]",
                            "source_compound_iupac_name": "Cesium",
                            "source_compound_cas_number": "7440-46-2",
                            "abbreviation": "Cs"
                        },
                        {
                            "ion": "FA",
                            "molecular_formula": "CH5N2+",
                            "smile": "C(=[NH2+])N",
                            "common_name": "Formamidinium",
                            "iupac_name": "aminomethylideneazanium",
                            "cas_number": "nan",
                            "source_compound_smile": "C(=N)N",
                            "source_compound_iupac_name": "methanimidamide",
                            "source_compound_cas_number": "463-52-5",
                            "abbreviation": "FA"
                        },
                        {
                            "ion": "MA",
                            "molecular_formula": "CH6N+",
                            "smile": "C[NH3+]",
                            "common_name": "Methylammonium",
                            "iupac_name": "methylazanium",
                            "cas_number": "17000-00-9",
                            "source_compound_smile": "CN",
                            "source_compound_iupac_name": "methanamine",
                            "source_compound_cas_number": "74-89-5",
                            "abbreviation": "MA"
                        }
                    ],
                    "ions_b_site": [
                        {
                            "ion": "Pb",
                            "coefficient": 1.0,
                            "molecular_formula": "Pb2+",
                            "smile": "[Pb+2]",
                            "common_name": "Lead",
                            "iupac_name": "lead(2+)",
                            "cas_number": "14280-50-3",
                            "source_compound_smile": "[Pb]",
                            "source_compound_iupac_name": "Lead",
                            "source_compound_cas_number": "7439-92-1",
                            "abbreviation": "Pb"
                        }
                    ],
                    "ions_x_site": [
                        {
                            "ion": "Br",
                            "coefficient": 0.45,
                            "molecular_formula": "Br-",
                            "smile": "[Br-]",
                            "common_name": "Bromide",
                            "iupac_name": "Bromide",
                            "cas_number": "24959-67-9",
                            "source_compound_smile": "BrBr",
                            "source_compound_iupac_name": "molecular bromine",
                            "source_compound_cas_number": "7726-95-6",
                            "abbreviation": "Br"
                        },
                        {
                            "ion": "I",
                            "coefficient": 2.55,
                            "molecular_formula": "I-",
                            "smile": "[I-]",
                            "common_name": "Iodide",
                            "iupac_name": "Iodide",
                            "cas_number": "20461-54-5",
                            "source_compound_smile": "II",
                            "source_compound_iupac_name": "molecular iodine",
                            "source_compound_cas_number": "7553-56-2",
                            "abbreviation": "I"
                        }
                    ]
                }
            },
            {
                "layer_index": 13,
                "functionality": "hole transport layer",
                "device_subset": 2,
                "name": "NiO-c",
                "components": [
                    {
                        "name": "NiO-c",
                        "functionality": "majority phase"
                    }
                ],
                "deposition_procedure": {
                    "substrate_layer": "on upper layer",
                    "steps": [
                        {
                            "method": "SpinCoating",
                            "m_def": "perovskite_solar_cell_database.schema_packages.tandem.device_stack.SpinCoating"
                        }
                    ]
                },
                "m_def": "perovskite_solar_cell_database.schema_packages.tandem.device_stack.GeneralLayer"
            },
            {
                "layer_index": 14,
                "functionality": "front contact",
                "device_subset": 2,
                "name": "ITO",
                "components": [
                    {
                        "name": "ITO",
                        "functionality": "majority phase"
                    }
                ],
                "m_def": "perovskite_solar_cell_database.schema_packages.tandem.device_stack.GeneralLayer"
            },
            {
                "layer_index": 15,
                "functionality": "substrate",
                "device_subset": 2,
                "name": "SLG",
                "components": [
                    {
                        "name": "SLG",
                        "functionality": "majority phase"
                    }
                ],
                "m_def": "perovskite_solar_cell_database.schema_packages.tandem.device_stack.GeneralLayer"
            }
        ],
        "measurements": {
            "jv": [
                {
                    "certified": false,
                    "device_subset": 0,
                    "measurement_conditions": {
                        "scan_direction": "reversed"
                    },
                    "illumination": {
                        "intensity": 100.0,
                        "mask": true,
                        "mask_area": 0.75
                    },
                    "light_source": {
                        "spectrum": "AM1.5",
                        "light_source": "Solar simulator unspecified",
                        "light_source_model": "Newport Sol",
                        "solar_simulator_class": "AAA"
                    },
                    "light_regime": "standard light",
                    "results": {
                        "power_conversion_efficiency": 24.6
                    }
                },
                {
                    "device_subset": 1,
                    "illumination": {
                        "intensity": 100.0,
                        "mask": true,
                        "mask_area": 0.75
                    },
                    "light_source": {
                        "spectrum": "AM1.5",
                        "light_source": "Solar simulator unspecified",
                        "light_source_model": "Newport Sol",
                        "solar_simulator_class": "AAA"
                    },
                    "light_regime": "standard light",
                    "results": {
                        "short_circuit_current_density": 38.45,
                        "open_circuit_voltage": 0.739,
                        "fill_factor": 0.788,
                        "power_conversion_efficiency": 22.39
                    }
                },
                {
                    "device_subset": 2,
                    "illumination": {
                        "intensity": 100.0,
                        "mask": true,
                        "mask_area": 0.75
                    },
                    "light_source": {
                        "spectrum": "AM1.5",
                        "light_source": "Solar simulator unspecified",
                        "light_source_model": "Newport Sol",
                        "solar_simulator_class": "AAA"
                    },
                    "light_regime": "standard light",
                    "results": {
                        "short_circuit_current_density": 21.46,
                        "open_circuit_voltage": 1.001,
                        "fill_factor": 0.755,
                        "power_conversion_efficiency": 16.23
                    }
                }
            ]
        }
    }
}

File: seed_dataset/Json_data_tandem_cell_initial_data_455.archive.json
{
    "data": {
        "m_def": "perovskite_solar_cell_database.schema_packages.tandem.schema.PerovskiteTandemSolarCell",
        "reference": {
            "publication_date": "2020-01-16T00:00:00",
            "journal": "IEEE Journal of Photovoltaics",
            "name_of_person_entering_the_data": "Marco Ruiz",
            "data_entered_by_author": false,
            "part_of_initial_dataset": true,
            "DOI_number": "10.1109/JPHOTOV.2019.2963564",
            "publication_authors": [
                "Rohatgi et al."
            ],
            "ID_temp": 455
        },
        "general": {
            "number_of_junctions": 2,
            "number_of_terminals": 4,
            "architecture": "Stacked",
            "flexible": false,
            "semitransparent": true,
            "encapsulated": false,
            "photoabsorbers": [
                "Silicon",
                "Perovskite"
            ],
            "photoabsorbers_string": "Silicon-Perovskite",
            "photoabsorbers_bandgaps": [
                1.2,
                1.63
            ]
        },
        "key_performance_metrics": {
            "power_conversion_efficiency": 26.7
        },
        "device_stack": [
            {
                "layer_index": 1,
                "functionality": "back contact",
                "device_subset": 1,
                "name": "Ag",
                "components": [
                    {
                        "name": "Ag",
                        "functionality": "majority phase"
                    }
                ],
                "m_def": "perovskite_solar_cell_database.schema_packages.tandem.device_stack.GeneralLayer"
            },
            {
                "layer_index": 2,
                "functionality": "photoabsorber",
                "device_subset": 1,
                "name": "silicon",
                "properties": {
                    "band_gap": {
                        "value": 1.2,
                        "determined_by": "absorption"
                    }
                },
                "m_def": "perovskite_solar_cell_database.schema_packages.tandem.device_stack.Photoabsorber_Silicon",
                "cell_type": "TOPCon",
                "doping_sequence": "Si(n+)/SiO2/Si/Si(+)"
            },
            {
                "layer_index": 3,
                "functionality": "front contact",
                "device_subset": 1,
                "name": "SiN",
                "components": [
                    {
                        "name": "SiN",
                        "functionality": "majority phase"
                    }
                ],
                "m_def": "perovskite_solar_cell_database.schema_packages.tandem.device_stack.GeneralLayer"
            },
            {
                "layer_index": 4,
                "functionality": "front contact",
                "device_subset": 1,
                "name": "Ag-grid",
                "components": [
                    {
                        "name": "Ag-grid",
                        "functionality": "majority phase"
                    }
                ],
                "m_def": "perovskite_solar_cell_database.schema_packages.tandem.device_stack.GeneralLayer"
            },
            {
                "layer_index": 5,
                "functionality": "air gap",
                "name": "Air",
                "components": [
                    {
                        "name": "Air",
                        "functionality": "majority phase"
                    }
                ],
                "m_def": "perovskite_solar_cell_database.schema_packages.tandem.device_stack.GeneralLayer"
            },
            {
                "layer_index": 6,
                "functionality": "substrate",
                "device_subset": 2,
                "name": "SLG",
                "components": [
                    {
                        "name": "SLG",
                        "functionality": "majority phase"
                    }
                ],
                "m_def": "perovskite_solar_cell_database.schema_packages.tandem.device_stack.GeneralLayer"
            },
            {
                "layer_index": 7,
                "functionality": "back contact",
                "device_subset": 2,
                "name": "ITO",
                "components": [
                    {
                        "name": "ITO",
                        "functionality": "majority phase"
                    }
                ],
                "m_def": "perovskite_solar_cell_database.schema_packages.tandem.device_stack.GeneralLayer"
            },
            {
                "layer_index": 8,
                "functionality": "hole transport layer",
                "device_subset": 2,
                "name": "PTAA",
                "components": [
                    {
                        "name": "PTAA",
                        "functionality": "majority phase"
                    }
                ],
                "deposition_procedure": {
                    "substrate_layer": "on lower layer",
                    "steps": [
                        {
                            "method": "SpinCoating",
                            "m_def": "perovskite_solar_cell_database.schema_packages.tandem.device_stack.SpinCoating"
                        }
                    ]
                },
                "m_def": "perovskite_solar_cell_database.schema_packages.tandem.device_stack.GeneralLayer"
            },
            {
                "layer_index": 9,
                "functionality": "photoabsorber",
                "device_subset": 2,
                "name": "Perovskite",
                "properties": {
                    "crystallinity": {
                        "value": "polycrystalline"
                    },
                    "band_gap": {
                        "value": 1.63,
                        "graded": false
                    }
                },
                "deposition_procedure": {
                    "substrate_layer": "on lower layer",
                    "antisolvent": true,
                    "duration": 10.0,
                    "steps": [
                        {
                            "method": "SpinCoating",
                            "m_def": "perovskite_solar_cell_database.schema_packages.tandem.device_stack.SpinCoating"
                        },
                        {
                            "method": "Heating",
                            "temperature_segments": [
                                {
                                    "temperature_end": 100.0,
                                    "time_of_segment": 10.0
                                }
                            ],
                            "m_def": "perovskite_solar_cell_database.schema_packages.tandem.device_stack.Heating"
                        }
                    ]
                },
                "m_def": "perovskite_solar_cell_database.schema_packages.tandem.device_stack.Photoabsorber_Perovskite",
                "has_a_2D_perovskite_capping_layer": false,
                "lead_free": false,
                "inorganic": false,
                "composition": {
                    "band_gap": 1.63,
                    "sample_type": "Polycrystalline film",
                    "dimensionality": "3D",
                    "short_form": "CsFAMAPbBrI",
                    "long_form": "Cs0.05FA0.8MA0.15PbBr0.45I2.55",
                    "ions_a_site": [
                        {
                            "ion": "Cs",
                            "coefficient": 0.05,
                            "molecular_formula": "Cs+",
                            "smile": "[Cs+]",
                            "common_name": "Cesium ion",
                            "iupac_name": "Cesium(1+)",
                            "cas_number": "18459-37-5",
                            "source_compound_smile": "[Cs]",
                            "source_compound_iupac_name": "Cesium",
                            "source_compound_cas_number": "7440-46-2",
                            "abbreviation": "Cs"
                        },
                        {
                            "ion": "FA",
                            "coefficient": 0.8,
                            "molecular_formula": "CH5N2+",
                            "smile": "C(=[NH2+])N",
                            "common_name": "Formamidinium",
                            "iupac_name": "aminomethylideneazanium",
                            "cas_number": "nan",
                            "source_compound_smile": "C(=N)N",
                            "source_compound_iupac_name": "methanimidamide",
                            "source_compound_cas_number": "463-52-5",
                            "abbreviation": "FA"
                        },
                        {
                            "ion": "MA",
                            "coefficient": 0.15,
                            "molecular_formula": "CH6N+",
                            "smile": "C[NH3+]",
                            "common_name": "Methylammonium",
                            "iupac_name": "methylazanium",
                            "cas_number": "17000-00-9",
                            "source_compound_smile": "CN",
                            "source_compound_iupac_name": "methanamine",
                            "source_compound_cas_number": "74-89-5",
                            "abbreviation": "MA"
                        }
                    ],
                    "ions_b_site": [
                        {
                            "ion": "Pb",
                            "coefficient": 1.0,
                            "molecular_formula": "Pb2+",
                            "smile": "[Pb+2]",
                            "common_name": "Lead",
                            "iupac_name": "lead(2+)",
                            "cas_number": "14280-50-3",
                            "source_compound_smile": "[Pb]",
                            "source_compound_iupac_name": "Lead",
                            "source_compound_cas_number": "7439-92-1",
                            "abbreviation": "Pb"
                        }
                    ],
                    "ions_x_site": [
                        {
                            "ion": "Br",
                            "coefficient": 0.45,
                            "molecular_formula": "Br-",
                            "smile": "[Br-]",
                            "common_name": "Bromide",
                            "iupac_name": "Bromide",
                            "cas_number": "24959-67-9",
                            "source_compound_smile": "BrBr",
                            "source_compound_iupac_name": "molecular bromine",
                            "source_compound_cas_number": "7726-95-6",
                            "abbreviation": "Br"
                        },
                        {
                            "ion": "I",
                            "coefficient": 2.55,
                            "molecular_formula": "I-",
                            "smile": "[I-]",
                            "common_name": "Iodide",
                            "iupac_name": "Iodide",
                            "cas_number": "20461-54-5",
                            "source_compound_smile": "II",
                            "source_compound_iupac_name": "molecular iodine",
                            "source_compound_cas_number": "7553-56-2",
                            "abbreviation": "I"
                        }
                    ]
                }
            },
            {
                "layer_index": 10,
                "functionality": "electron transport layer",
                "device_subset": 2,
                "name": "C-60",
                "properties": {
                    "thickness": {
                        "value": 40.0
                    }
                },
                "components": [
                    {
                        "name": "C-60",
                        "functionality": "majority phase"
                    }
                ],
                "m_def": "perovskite_solar_cell_database.schema_packages.tandem.device_stack.GeneralLayer"
            },
            {
                "layer_index": 11,
                "functionality": "electron transport layer",
                "device_subset": 2,
                "name": "SnO2",
                "components": [
                    {
                        "name": "SnO2",
                        "functionality": "majority phase"
                    }
                ],
                "deposition_procedure": {
                    "substrate_layer": "on lower layer",
                    "steps": [
                        {
                            "method": "AtomicLayerDeposition",
                            "m_def": "perovskite_solar_cell_database.schema_packages.tandem.device_stack.AtomicLayerDeposition"
                        }
                    ]
                },
                "m_def": "perovskite_solar_cell_database.schema_packages.tandem.device_stack.GeneralLayer"
            },
            {
                "layer_index": 12,
                "functionality": "front contact",
                "device_subset": 2,
                "name": "ZTO",
                "components": [
                    {
                        "name": "ZTO",
                        "functionality": "majority phase"
                    }
                ],
                "deposition_procedure": {
                    "substrate_layer": "on lower layer",
                    "steps": [
                        {
                            "method": "Sputtering",
                            "m_def": "perovskite_solar_cell_database.schema_packages.tandem.device_stack.Sputtering"
                        }
                    ]
                },
                "m_def": "perovskite_solar_cell_database.schema_packages.tandem.device_stack.GeneralLayer"
            },
            {
                "layer_index": 13,
                "functionality": "front contact",
                "device_subset": 2,
                "name": "IZO",
                "components": [
                    {
                        "name": "IZO",
                        "functionality": "majority phase"
                    }
                ],
                "deposition_procedure": {
                    "substrate_layer": "on lower layer",
                    "steps": [
                        {
                            "method": "Sputtering",
                            "m_def": "perovskite_solar_cell_database.schema_packages.tandem.device_stack.Sputtering"
                        }
                    ]
                },
                "m_def": "perovskite_solar_cell_database.schema_packages.tandem.device_stack.GeneralLayer"
            }
        ],
        "measurements": {
            "transmission": [
                {
                    "results": {
                        "average_transmission": 80.0
                    },
                    "device_subset": 2
                }
            ]
        }
    }
}
