Repository: Jesperkemist/PerovskiteTandemDatabase

## About The Project
This repo is associated to a paper with the title:
A FAIR Framework for Machine-Actionable Perovskite Tandem Solar Cell Data

## Resources
9.1 Online resources
1) Online documentation of the project, including a description of the structure of the data schema, and all defined modules
https://jesperkemist.github.io/PerovskiteTandemDatabase/

2) A PDF file describing the structure of the data schema, including all defined modules.
https://github.com/Jesperkemist/PerovskiteTandemDatabase/tree/main/module_descriptions

3) Example JSON files describing a representative perovskite tandem devices.

File: seed_dataset/Json_data_tandem_cell_initial_data_456.archive.json
{
    "data": {
        "m_def": "perovskite_solar_cell_database.schema_packages.tandem.schema.PerovskiteTandemSolarCell",
        "reference": {
            "publication_date": "2020-11-12T00:00:00",
            "journal": "Journal of Materials Chemistry A",
            "name_of_person_entering_the_data": "Marco Ruiz",
            "data_entered_by_author": false,
            "part_of_initial_dataset": true,
            "DOI_number": "10.1039/d0ta07005j",
            "publication_authors": [
                "Moghadamzadeh et al."
            ],
            "ID_temp": 456
        },
        "general": {
            "number_of_junctions": 2,
            "number_of_terminals": 4,
            "architecture": "Stacked",
            "flexible": false,
            "semitransparent": false,
            "encapsulated": false,
            "photoabsorbers": [
                "Perovskite",
                "Perovskite"
            ],
            "photoabsorbers_string": "Perovskite-Perovskite",
            "photoabsorbers_bandgaps": [
                1.26,
                1.65
            ]
        },
        "key_performance_metrics": {
            "power_conversion_efficiency_stabilized": 23.0,
            "power_conversion_efficiency": 23.6
        },
        "device_stack": [
            {
                "layer_index": 1,
                "functionality": "back contact",
                "device_subset": 1,
                "name": "Ag",
                "components": [
                    {
                        "name": "Ag",
                        "functionality": "majority phase"
                    }
                ],
                "m_def": "perovskite_solar_cell_database.schema_packages.tandem.device_stack.GeneralLayer"
            },
            {
                "layer_index": 2,
                "functionality": "electron transport layer",
                "device_subset": 1,
                "name": "BCP",
                "components": [
                    {
                        "name": "BCP",
                        "functionality": "majority phase"
                    }
                ],
                "m_def": "perovskite_solar_cell_database.schema_packages.tandem.device_stack.GeneralLayer"
            },
            {
                "layer_index": 3,
                "functionality": "electron transport layer",
                "device_subset": 1,
                "name": "C60",
                "components": [
                    {
                        "name": "C60",
                        "functionality": "majority phase"
                    }
                ],
                "m_def": "perovskite_solar_cell_database.schema_packages.tandem.device_stack.GeneralLayer"
            },
            {
                "layer_index": 4,
                "functionality": "electron transport layer",
                "device_subset": 1,
                "name": "PCBM-60",
                "components": [
                    {
                        "name": "PCBM-60",
                        "functionality": "majority phase"
                    }
                ],
                "m_def": "perovskite_solar_cell_database.schema_packages.tandem.device_stack.GeneralLayer"
            },
            {
                "layer_index": 5,
                "functionality": "photoabsorber",
                "device_subset": 1,
                "name": "Perovskite",
                "properties": {
                    "crystallinity": {
                        "value": "polycrystalline"
                    },
                    "band_gap": {
                        "value": 1.26,
                        "graded": false
                    }
                },
                "deposition_procedure": {
                    "substrate_layer": "on upper layer",
                    "antisolvent": true,
                    "duration": 7.0,
                    "steps": [
                        {
                            "method": "SpinCoating",
                            "solution": {
                                "components": [
                                    {
                                        "name": "DMF"
                                    },
                                    {
                                        "name": "DMSO"
                                    }
                                ]
                            },
                            "m_def": "perovskite_solar_cell_database.schema_packages.tandem.device_stack.SpinCoating"
                        },
                        {
                            "method": "SpinCoating",
                            "m_def": "perovskite_solar_cell_database.schema_packages.tandem.device_stack.SpinCoating"
                        },
                        {
                            "method": "Heating",
                            "temperature_segments": [
                                {
                                    "temperature_end": 100.0,
                                    "time_of_segment": 7.0
                                }
                            ],
                            "m_def": "perovskite_solar_cell_database.schema_packages.tandem.device_stack.Heating"
                        }
                    ]
                },
                "m_def": "perovskite_solar_cell_database.schema_packages.tandem.device_stack.Photoabsorber_Perovskite",
                "has_a_2D_perovskite_capping_layer": false,
                "lead_free": false,
                "inorganic": false,
                "composition": {
                    "band_gap": 1.26,
                    "sample_type": "Polycrystalline film",
                    "dimensionality": "3D",
                    "short_form": "CsFAMAPbSnI",
                    "long_form": "Cs0.025FA0.78MA0.195Pb0.5Sn0.5I3",
                    "ions_a_site": [
                        {
                            "ion": "Cs",
                            "coefficient": 0.025,
                            "molecular_formula": "Cs+",
                            "smile": "[Cs+]",
                            "common_name": "Cesium ion",
                            "iupac_name": "Cesium(1+)",
                            "cas_number": "18459-37-5",
                            "source_compound_smile": "[Cs]",
                            "source_compound_iupac_name": "Cesium",
                            "source_compound_cas_number": "7440-46-2",
                            "abbreviation": "Cs"
                        },
                        {
                            "ion": "FA",
                            "coefficient": 0.78,
                            "molecular_formula": "CH5N2+",
                            "smile": "C(=[NH2+])N",
                            "common_name": "Formamidinium",
                            "iupac_name": "aminomethylideneazanium",
                            "cas_number": "nan",
                            "source_compound_smile": "C(=N)N",
                            "source_compound_iupac_name": "methanimidamide",
                            "source_compound_cas_number": "463-52-5",
                            "abbreviation": "FA"
                        },
                        {
                            "ion": "MA",
                            "coefficient": 0.195,
                            "molecular_formula": "CH6N+",
                            "smile": "C[NH3+]",
                            "common_name": "Methylammonium",
                            "iupac_name": "methylazanium",
                            "cas_number": "17000-00-9",
                            "source_compound_smile": "CN",
                            "source_compound_iupac_name": "methanamine",
                            "source_compound_cas_number": "74-89-5",
                            "abbreviation": "MA"
                        }
                    ],
                    "ions_b_site": [
                        {
                            "ion": "Pb",
                            "coefficient": 0.5,
                            "molecular_formula": "Pb2+",
                            "smile": "[Pb+2]",
                            "common_name": "Lead",
                            "iupac_name": "lead(2+)",
                            "cas_number": "14280-50-3",
                            "source_compound_smile": "[Pb]",
                            "source_compound_iupac_name": "Lead",
                            "source_compound_cas_number": "7439-92-1",
                            "abbreviation": "Pb"
                        },
                        {
                            "ion": "Sn",
                            "coefficient": 0.5,
                            "molecular_formula": "Sn2+",
                            "smile": "[Sn+2]",
                            "common_name": "Tin",
                            "iupac_name": "tin(2+)",
                            "cas_number": "22541-90-8",
                            "source_compound_smile": "[Sn]",
                            "source_compound_iupac_name": "Tin",
                            "source_compound_cas_number": "7440-31-5",
                            "abbreviation": "Sn"
                        }
                    ],
                    "ions_x_site": [
                        {
                            "ion": "I",
                            "coefficient": 3.0,
                            "molecular_formula": "I-",
                            "smile": "[I-]",
                            "common_name": "Iodide",
                            "iupac_name": "Iodide",
                            "cas_number": "20461-54-5",
                            "source_compound_smile": "II",
                            "source_compound_iupac_name": "molecular iodine",
                            "source_compound_cas_number": "7553-56-2",
                            "abbreviation": "I"
                        }
                    ]
                }
            },
            {
                "layer_index": 6,
                "functionality": "hole transport layer",
                "device_subset": 1,
                "name": "PTAA",
                "components": [
                    {
                        "name": "PTAA",
                        "functionality": "majority phase"
                    }
                ],
                "m_def": "perovskite_solar_cell_database.schema_packages.tandem.device_stack.GeneralLayer"
            },
            {
                "layer_index": 7,
                "functionality": "front contact",
                "device_subset": 1,
                "name": "ITO",
                "components": [
                    {
                        "name": "ITO",
                        "functionality": "majority phase"
                    }
                ],
                "m_def": "perovskite_solar_cell_database.schema_packages.tandem.device_stack.GeneralLayer"
            },
            {
                "layer_index": 8,
                "functionality": "substrate",
                "device_subset": 1,
                "name": "SLG",
                "components": [
                    {
                        "name": "SLG",
                        "functionality": "majority phase"
                    }
                ],
                "m_def": "perovskite_solar_cell_database.schema_packages.tandem.device_stack.GeneralLayer"
            },
            {
                "layer_index": 9,
                "functionality": "air gap",
                "name": "Air",
                "components": [
                    {
                        "name": "Air",
                        "functionality": "majority phase"
                    }
                ],
                "m_def": "perovskite_solar_cell_database.schema_packages.tandem.device_stack.GeneralLayer"
            },
            {
                "layer_index": 10,
                "functionality": "anti reflection",
                "device_subset": 2,
                "name": "MgF2",
                "properties": {
                    "thickness": {
                        "value": 165.0
                    }
                },
                "components": [
                    {
                        "name": "MgF2",
                        "functionality": "majority phase"
                    }
                ],
                "deposition_procedure": {
                    "substrate_layer": "on upper layer",
                    "steps": [
                        {
                            "method": "Evaporation",
                            "m_def": "perovskite_solar_cell_database.schema_packages.tandem.device_stack.Evaporation"
                        }
                    ]
                },
                "m_def": "perovskite_solar_cell_database.schema_packages.tandem.device_stack.GeneralLayer"
            },
            {
                "layer_index": 11,
                "functionality": "back contact",
                "device_subset": 2,
                "name": "ITO",
                "properties": {
                    "thickness": {
                        "value": 150.0
                    }
                },
                "components": [
                    {
                        "name": "ITO",
                        "functionality": "majority phase"
                    }
                ],
                "deposition_procedure": {
                    "substrate_layer": "on upper layer",
                    "steps": [
                        {
                            "method": "Sputtering",
                            "m_def": "perovskite_solar_cell_database.schema_packages.tandem.device_stack.Sputtering"
                        }
                    ]
                },
                "m_def": "perovskite_solar_cell_database.schema_packages.tandem.device_stack.GeneralLayer"
            },
            {
                "layer_index": 12,
                "functionality": "back contact",
                "device_subset": 2,
                "name": "MoOx",
                "components": [
                    {
                        "name": "MoOx",
                        "functionality": "majority phase"
                    }
                ],
                "m_def": "perovskite_solar_cell_database.schema_packages.tandem.device_stack.GeneralLayer"
            },
            {
                "layer_index": 13,
                "functionality": "hole transport layer",
                "device_subset": 2,
                "name": "Spiro-MeOTAD",
                "components": [
                    {
                        "name": "Spiro-MeOTAD",
                        "functionality": "majority phase"
                    }
                ],
                "deposition_procedure": {
                    "substrate_layer": "on upper layer",
                    "steps": [
                        {
                            "method": "SpinCoating",
                            "m_def": "perovskite_solar_cell_database.schema_packages.tandem.device_stack.SpinCoating"
                        }
                    ]
                },
                "m_def": "perovskite_solar_cell_database.schema_packages.tandem.device_stack.GeneralLayer"
            },
            {
                "layer_index": 14,
                "functionality": "photoabsorber",
                "device_subset": 2,
                "name": "Perovskite",
                "properties": {
                    "crystallinity": {
                        "value": "polycrystalline"
                    },
                    "band_gap": {
                        "value": 1.65,
                        "graded": false
                    }
                },
                "deposition_procedure": {
                    "substrate_layer": "on upper layer",
                    "duration": 30.0,
                    "steps": [
                        {
                            "method": "SpinCoating",
                            "solution": {
                                "components": [
                                    {
                                        "name": "DMF"
                                    },
                                    {
                                        "name": "DMSO"
                                    }
                                ]
                            },
                            "m_def": "perovskite_solar_cell_database.schema_packages.tandem.device_stack.SpinCoating"
                        },
                        {
                            "method": "SpinCoating",
                            "m_def": "perovskite_solar_cell_database.schema_packages.tandem.device_stack.SpinCoating"
                        },
                        {
                            "method": "Heating",
                            "temperature_segments": [
                                {
                                    "temperature_end": 100.0,
                                    "time_of_segment": 30.0
                                }
                            ],
                            "m_def": "perovskite_solar_cell_database.schema_packages.tandem.device_stack.Heating"
                        }
                    ]
                },
                "m_def": "perovskite_solar_cell_database.schema_packages.tandem.device_stack.Photoabsorber_Perovskite",
                "has_a_2D_perovskite_capping_layer": true,
                "lead_free": false,
                "inorganic": false,
                "composition": {
                    "band_gap": 1.65,
                    "sample_type": "Polycrystalline film",
                    "dimensionality": "3D",
                    "short_form": "CsFAPbBrI",
                    "long_form": "Cs0.17FA0.83PbBr0.72I2.28",
                    "ions_a_site": [
                        {
                            "ion": "Cs",
                            "coefficient": 0.17,
                            "molecular_formula": "Cs+",
                            "smile": "[Cs+]",
                            "common_name": "Cesium ion",
                            "iupac_name": "Cesium(1+)",
                            "cas_number": "18459-37-5",
                            "source_compound_smile": "[Cs]",
                            "source_compound_iupac_name": "Cesium",
                            "source_compound_cas_number": "7440-46-2",
                            "abbreviation": "Cs"
                        },
                        {
                            "ion": "FA",
                            "coefficient": 0.83,
                            "molecular_formula": "CH5N2+",
                            "smile": "C(=[NH2+])N",
                            "common_name": "Formamidinium",
                            "iupac_name": "aminomethylideneazanium",
                            "cas_number": "nan",
                            "source_compound_smile": "C(=N)N",
                            "source_compound_iupac_name": "methanimidamide",
                            "source_compound_cas_number": "463-52-5",
                            "abbreviation": "FA"
                        }
                    ],
                    "ions_b_site": [
                        {
                            "ion": "Pb",
                            "coefficient": 1.0,
                            "molecular_formula": "Pb2+",
                            "smile": "[Pb+2]",
                            "common_name": "Lead",
                            "iupac_name": "lead(2+)",
                            "cas_number": "14280-50-3",
                            "source_compound_smile": "[Pb]",
                            "source_compound_iupac_name": "Lead",
                            "source_compound_cas_number": "7439-92-1",
                            "abbreviation": "Pb"
                        }
                    ],
                    "ions_x_site": [
                        {
                            "ion": "Br",
                            "coefficient": 0.72,
                            "molecular_formula": "Br-",
                            "smile": "[Br-]",
                            "common_name": "Bromide",
                            "iupac_name": "Bromide",
                            "cas_number": "24959-67-9",
                            "source_compound_smile": "BrBr",
                            "source_compound_iupac_name": "molecular bromine",
                            "source_compound_cas_number": "7726-95-6",
                            "abbreviation": "Br"
                        },
                        {
                            "ion": "I",
                            "coefficient": 2.28,
                            "molecular_formula": "I-",
                            "smile": "[I-]",
                            "common_name": "Iodide",
                            "iupac_name": "Iodide",
                            "cas_number": "20461-54-5",
                            "source_compound_smile": "II",
                            "source_compound_iupac_name": "molecular iodine",
                            "source_compound_cas_number": "7553-56-2",
                            "abbreviation": "I"
                        }
                    ]
                }
            },
            {
                "layer_index": 15,
                "functionality": "electron transport layer",
                "device_subset": 2,
                "name": "SnO2-np",
                "components": [
                    {
                        "name": "SnO2-np",
                        "functionality": "majority phase"
                    }
                ],
                "m_def": "perovskite_solar_cell_database.schema_packages.tandem.device_stack.GeneralLayer"
            },
            {
                "layer_index": 16,
                "functionality": "front contact",
                "device_subset": 2,
                "name": "ITO",
                "components": [
                    {
                        "name": "ITO",
                        "functionality": "majority phase"
                    }
                ],
                "m_def": "perovskite_solar_cell_database.schema_packages.tandem.device_stack.GeneralLayer"
            },
            {
                "layer_index": 17,
                "functionality": "substrate",
                "device_subset": 2,
                "name": "SLG",
                "components": [
                    {
                        "name": "SLG",
                        "functionality": "majority phase"
                    }
                ],
                "m_def": "perovskite_solar_cell_database.schema_packages.tandem.device_stack.GeneralLayer"
            }
        ],
        "measurements": {
            "jv": [
                {
                    "certified": false,
                    "device_subset": 0,
                    "measurement_conditions": {
                        "scan_speed": 600.0
                    },
                    "illumination": {
                        "intensity": 100.0,
                        "mask": false
                    },
                    "light_source": {
                        "spectrum": "AM1.5",
                        "light_source": "Xenon",
                        "light_source_model": "Newport Oriel Sol3A"
                    },
                    "light_regime": "standard light",
                    "results": {
                        "power_conversion_efficiency": 23.6
                    },
                    "environmental_conditions": {
                        "ambient_temperature": 25.0
                    }
                },
                {
                    "device_subset": 1,
                    "measurement_conditions": {
                        "scan_speed": 600.0
                    },
                    "illumination": {
                        "intensity": 100.0,
                        "mask": false
                    },
                    "light_source": {
                        "spectrum": "AM1.5",
                        "light_source": "Xenon",
                        "light_source_model": "Newport Oriel Sol3A"
                    },
                    "light_regime": "standard light",
                    "results": {
                        "short_circuit_current_density": 19.7,
                        "open_circuit_voltage": 1.16,
                        "fill_factor": 0.79,
                        "power_conversion_efficiency": 18.0,
                        "maximum_power_point_current_density": 20.0
                    }
                },
                {
                    "device_subset": 2,
                    "measurement_conditions": {
                        "scan_speed": 600.0
                    },
                    "illumination": {
                        "intensity": 100.0,
                        "mask": false
                    },
                    "light_source": {
                        "spectrum": "AM1.5",
                        "light_source": "Xenon",
                        "light_source_model": "Newport Oriel Sol3A"
                    },
                    "light_regime": "standard light",
                    "results": {
                        "short_circuit_current_density": 32.5,
                        "open_circuit_voltage": 0.78,
                        "fill_factor": 0.72,
                        "power_conversion_efficiency": 18.2,
                        "maximum_power_point_voltage": 0.6,
                        "maximum_power_point_current_density": 30.0
                    }
                }
            ],
            "stabilized_performance": [
                {
                    "light_regime": "standard light",
                    "duration": 5.0,
                    "device_subset": 0,
                    "measurement_details": {
                        "type_of_measurement": "maximum power point tracking"
                    },
                    "results": {
                        "power_conversion_efficiency": 23.0
                    }
                }
            ],
            "eqe": [
                {
                    "device_subset": 1,
                    "results": {
                        "integrated_short_circuit_current_density": 19.5
                    }
                },
                {
                    "device_subset": 2,
                    "results": {
                        "integrated_short_circuit_current_density": 31.4
                    }
                }
            ],
            "transmission": [
                {
                    "results": {
                        "average_transmission": 40.0
                    },
                    "device_subset": 2
                }
            ]
        }
    }
}

File: seed_dataset/Json_data_tandem_cell_initial_data_457.archive.json
{
    "data": {
        "m_def": "perovskite_solar_cell_database.schema_packages.tandem.schema.PerovskiteTandemSolarCell",
        "reference": {
            "publication_date": "2020-11-12T00:00:00",
            "journal": "Journal of Materials Chemistry A",
            "name_of_person_entering_the_data": "Marco Ruiz",
            "data_entered_by_author": false,
            "part_of_initial_dataset": true,
            "DOI_number": "10.1039/d0ta07005j",
            "publication_authors": [
                "Moghadamzadeh et al."
            ],
            "ID_temp": 457
        },
        "general": {
            "number_of_junctions": 2,
            "number_of_terminals": 4,
            "architecture": "Stacked",
            "flexible": false,
            "semitransparent": false,
            "encapsulated": false,
            "photoabsorbers": [
                "Perovskite",
                "Perovskite"
            ],
            "photoabsorbers_string": "Perovskite-Perovskite",
            "photoabsorbers_bandgaps": [
                1.26,
                1.65
            ]
        },
        "key_performance_metrics": {
            "power_conversion_efficiency_stabilized": 24.7,
            "power_conversion_efficiency": 25.4
        },
        "device_stack": [
            {
                "layer_index": 1,
                "functionality": "back contact",
                "device_subset": 1,
                "name": "Ag",
                "components": [
                    {
                        "name": "Ag",
                        "functionality": "majority phase"
                    }
                ],
                "m_def": "perovskite_solar_cell_database.schema_packages.tandem.device_stack.GeneralLayer"
            },
            {
                "layer_index": 2,
                "functionality": "electron transport layer",
                "device_subset": 1,
                "name": "BCP",
                "components": [
                    {
                        "name": "BCP",
                        "functionality": "majority phase"
                    }
                ],
                "m_def": "perovskite_solar_cell_database.schema_packages.tandem.device_stack.GeneralLayer"
            },
            {
                "layer_index": 3,
                "functionality": "electron transport layer",
                "device_subset": 1,
                "name": "C60",
                "components": [
                    {
                        "name": "C60",
                        "functionality": "majority phase"
                    }
                ],
                "m_def": "perovskite_solar_cell_database.schema_packages.tandem.device_stack.GeneralLayer"
            },
            {
                "layer_index": 4,
                "functionality": "electron transport layer",
                "device_subset": 1,
                "name": "PCBM-60",
                "components": [
                    {
                        "name": "PCBM-60",
                        "functionality": "majority phase"
                    }
                ],
                "m_def": "perovskite_solar_cell_database.schema_packages.tandem.device_stack.GeneralLayer"
            },
            {
                "layer_index": 5,
                "functionality": "photoabsorber",
                "device_subset": 1,
                "name": "Perovskite",
                "properties": {
                    "crystallinity": {
                        "value": "polycrystalline"
                    },
                    "band_gap": {
                        "value": 1.26,
                        "graded": false
                    }
                },
                "deposition_procedure": {
                    "substrate_layer": "on upper layer",
                    "antisolvent": true,
                    "duration": 7.0,
                    "steps": [
                        {
                            "method": "SpinCoating",
                            "solution": {
                                "components": [
                                    {
                                        "name": "DMF"
                                    },
                                    {
                                        "name": "DMSO"
                                    }
                                ]
                            },
                            "m_def": "perovskite_solar_cell_database.schema_packages.tandem.device_stack.SpinCoating"
                        },
                        {
                            "method": "SpinCoating",
                            "m_def": "perovskite_solar_cell_database.schema_packages.tandem.device_stack.SpinCoating"
                        },
                        {
                            "method": "Heating",
                            "temperature_segments": [
                                {
                                    "temperature_end": 100.0,
                                    "time_of_segment": 7.0
                                }
                            ],
                            "m_def": "perovskite_solar_cell_database.schema_packages.tandem.device_stack.Heating"
                        }
                    ]
                },
                "m_def": "perovskite_solar_cell_database.schema_packages.tandem.device_stack.Photoabsorber_Perovskite",
                "has_a_2D_perovskite_capping_layer": false,
                "lead_free": false,
                "inorganic": false,
                "composition": {
                    "band_gap": 1.26,
                    "sample_type": "Polycrystalline film",
                    "dimensionality": "3D",
                    "short_form": "CsFAMAPbSnI",
                    "long_form": "Cs0.025FA0.78MA0.195Pb0.5Sn0.5I3",
                    "ions_a_site": [
                        {
                            "ion": "Cs",
                            "coefficient": 0.025,
                            "molecular_formula": "Cs+",
                            "smile": "[Cs+]",
                            "common_name": "Cesium ion",
                            "iupac_name": "Cesium(1+)",
                            "cas_number": "18459-37-5",
                            "source_compound_smile": "[Cs]",
                            "source_compound_iupac_name": "Cesium",
                            "source_compound_cas_number": "7440-46-2",
                            "abbreviation": "Cs"
                        },
                        {
                            "ion": "FA",
                            "coefficient": 0.78,
                            "molecular_formula": "CH5N2+",
                            "smile": "C(=[NH2+])N",
                            "common_name": "Formamidinium",
                            "iupac_name": "aminomethylideneazanium",
                            "cas_number": "nan",
                            "source_compound_smile": "C(=N)N",
                            "source_compound_iupac_name": "methanimidamide",
                            "source_compound_cas_number": "463-52-5",
                            "abbreviation": "FA"
                        },
                        {
                            "ion": "MA",
                            "coefficient": 0.195,
                            "molecular_formula": "CH6N+",
                            "smile": "C[NH3+]",
                            "common_name": "Methylammonium",
                            "iupac_name": "methylazanium",
                            "cas_number": "17000-00-9",
                            "source_compound_smile": "CN",
                            "source_compound_iupac_name": "methanamine",
                            "source_compound_cas_number": "74-89-5",
                            "abbreviation": "MA"
                        }
                    ],
                    "ions_b_site": [
                        {
                            "ion": "Pb",
                            "coefficient": 0.5,
                            "molecular_formula": "Pb2+",
                            "smile": "[Pb+2]",
                            "common_name": "Lead",
                            "iupac_name": "lead(2+)",
                            "cas_number": "14280-50-3",
                            "source_compound_smile": "[Pb]",
                            "source_compound_iupac_name": "Lead",
                            "source_compound_cas_number": "7439-92-1",
                            "abbreviation": "Pb"
                        },
                        {
                            "ion": "Sn",
                            "coefficient": 0.5,
                            "molecular_formula": "Sn2+",
                            "smile": "[Sn+2]",
                            "common_name": "Tin",
                            "iupac_name": "tin(2+)",
                            "cas_number": "22541-90-8",
                            "source_compound_smile": "[Sn]",
                            "source_compound_iupac_name": "Tin",
                            "source_compound_cas_number": "7440-31-5",
                            "abbreviation": "Sn"
                        }
                    ],
                    "ions_x_site": [
                        {
                            "ion": "I",
                            "coefficient": 3.0,
                            "molecular_formula": "I-",
                            "smile": "[I-]",
                            "common_name": "Iodide",
                            "iupac_name": "Iodide",
                            "cas_number": "20461-54-5",
                            "source_compound_smile": "II",
                            "source_compound_iupac_name": "molecular iodine",
                            "source_compound_cas_number": "7553-56-2",
                            "abbreviation": "I"
                        }
                    ]
                }
            },
            {
                "layer_index": 6,
                "functionality": "hole transport layer",
                "device_subset": 1,
                "name": "PTAA",
                "components": [
                    {
                        "name": "PTAA",
                        "functionality": "majority phase"
                    }
                ],
                "m_def": "perovskite_solar_cell_database.schema_packages.tandem.device_stack.GeneralLayer"
            },
            {
                "layer_index": 7,
                "functionality": "front contact",
                "device_subset": 1,
                "name": "ITO",
                "components": [
                    {
                        "name": "ITO",
                        "functionality": "majority phase"
                    }
                ],
                "m_def": "perovskite_solar_cell_database.schema_packages.tandem.device_stack.GeneralLayer"
            },
            {
                "layer_index": 8,
                "functionality": "substrate",
                "device_subset": 1,
                "name": "SLG",
                "components": [
                    {
                        "name": "SLG",
                        "functionality": "majority phase"
                    }
                ],
                "m_def": "perovskite_solar_cell_database.schema_packages.tandem.device_stack.GeneralLayer"
            },
            {
                "layer_index": 9,
                "functionality": "air gap",
                "name": "Air",
                "components": [
                    {
                        "name": "Air",
                        "functionality": "majority phase"
                    }
                ],
                "m_def": "perovskite_solar_cell_database.schema_packages.tandem.device_stack.GeneralLayer"
            },
            {
                "layer_index": 10,
                "functionality": "anti reflection",
                "device_subset": 2,
                "name": "MgF2",
                "properties": {
                    "thickness": {
                        "value": 165.0
                    }
                },
                "components": [
                    {
                        "name": "MgF2",
                        "functionality": "majority phase"
                    }
                ],
                "deposition_procedure": {
                    "substrate_layer": "on upper layer",
                    "steps": [
                        {
                            "method": "Evaporation",
                            "m_def": "perovskite_solar_cell_database.schema_packages.tandem.device_stack.Evaporation"
                        }
                    ]
                },
                "m_def": "perovskite_solar_cell_database.schema_packages.tandem.device_stack.GeneralLayer"
            },
            {
                "layer_index": 11,
                "functionality": "back contact",
                "device_subset": 2,
                "name": "ITO",
                "properties": {
                    "thickness": {
                        "value": 150.0
                    }
                },
                "components": [
                    {
                        "name": "ITO",
                        "functionality": "majority phase"
                    }
                ],
                "deposition_procedure": {
                    "substrate_layer": "on upper layer",
                    "steps": [
                        {
                            "method": "Sputtering",
                            "m_def": "perovskite_solar_cell_database.schema_packages.tandem.device_stack.Sputtering"
                        }
                    ]
                },
                "m_def": "perovskite_solar_cell_database.schema_packages.tandem.device_stack.GeneralLayer"
            },
            {
                "layer_index": 12,
                "functionality": "back contact",
                "device_subset": 2,
                "name": "MoOx",
                "components": [
                    {
                        "name": "MoOx",
                        "functionality": "majority phase"
                    }
                ],
                "m_def": "perovskite_solar_cell_database.schema_packages.tandem.device_stack.GeneralLayer"
            },
            {
                "layer_index": 13,
                "functionality": "hole transport layer",
                "device_subset": 2,
                "name": "Spiro-MeOTAD",
                "components": [
                    {
                        "name": "Spiro-MeOTAD",
                        "functionality": "majority phase"
                    }
                ],
                "deposition_procedure": {
                    "substrate_layer": "on upper layer",
                    "steps": [
                        {
                            "method": "SpinCoating",
                            "m_def": "perovskite_solar_cell_database.schema_packages.tandem.device_stack.SpinCoating"
                        }
                    ]
                },
                "m_def": "perovskite_solar_cell_database.schema_packages.tandem.device_stack.GeneralLayer"
            },
            {
                "layer_index": 14,
                "functionality": "photoabsorber",
                "device_subset": 2,
                "name": "Perovskite",
                "properties": {
                    "crystallinity": {
                        "value": "polycrystalline"
                    },
                    "band_gap": {
                        "value": 1.65,
                        "graded": false
                    }
                },
                "deposition_procedure": {
                    "substrate_layer": "on upper layer",
                    "duration": 30.0,
                    "steps": [
                        {
                            "method": "SpinCoating",
                            "solution": {
                                "components": [
                                    {
                                        "name": "DMF"
                                    },
                                    {
                                        "name": "DMSO"
                                    }
                                ]
                            },
                            "m_def": "perovskite_solar_cell_database.schema_packages.tandem.device_stack.SpinCoating"
                        },
                        {
                            "method": "SpinCoating",
                            "m_def": "perovskite_solar_cell_database.schema_packages.tandem.device_stack.SpinCoating"
                        },
                        {
                            "method": "Heating",
                            "temperature_segments": [
                                {
                                    "temperature_end": 100.0,
                                    "time_of_segment": 30.0
                                }
                            ],
                            "m_def": "perovskite_solar_cell_database.schema_packages.tandem.device_stack.Heating"
                        }
                    ]
                },
                "m_def": "perovskite_solar_cell_database.schema_packages.tandem.device_stack.Photoabsorber_Perovskite",
                "has_a_2D_perovskite_capping_layer": true,
                "lead_free": false,
                "inorganic": false,
                "composition": {
                    "band_gap": 1.65,
                    "sample_type": "Polycrystalline film",
                    "dimensionality": "3D",
                    "short_form": "CsFAPbBrI",
                    "long_form": "Cs0.17FA0.83PbBr0.72I2.28",
                    "ions_a_site": [
                        {
                            "ion": "Cs",
                            "coefficient": 0.17,
                            "molecular_formula": "Cs+",
                            "smile": "[Cs+]",
                            "common_name": "Cesium ion",
                            "iupac_name": "Cesium(1+)",
                            "cas_number": "18459-37-5",
                            "source_compound_smile": "[Cs]",
                            "source_compound_iupac_name": "Cesium",
                            "source_compound_cas_number": "7440-46-2",
                            "abbreviation": "Cs"
                        },
                        {
                            "ion": "FA",
                            "coefficient": 0.83,
                            "molecular_formula": "CH5N2+",
                            "smile": "C(=[NH2+])N",
                            "common_name": "Formamidinium",
                            "iupac_name": "aminomethylideneazanium",
                            "cas_number": "nan",
                            "source_compound_smile": "C(=N)N",
                            "source_compound_iupac_name": "methanimidamide",
                            "source_compound_cas_number": "463-52-5",
                            "abbreviation": "FA"
                        }
                    ],
                    "ions_b_site": [
                        {
                            "ion": "Pb",
                            "coefficient": 1.0,
                            "molecular_formula": "Pb2+",
                            "smile": "[Pb+2]",
                            "common_name": "Lead",
                            "iupac_name": "lead(2+)",
                            "cas_number": "14280-50-3",
                            "source_compound_smile": "[Pb]",
                            "source_compound_iupac_name": "Lead",
                            "source_compound_cas_number": "7439-92-1",
                            "abbreviation": "Pb"
                        }
                    ],
                    "ions_x_site": [
                        {
                            "ion": "Br",
                            "coefficient": 0.72,
                            "molecular_formula": "Br-",
                            "smile": "[Br-]",
                            "common_name": "Bromide",
                            "iupac_name": "Bromide",
                            "cas_number": "24959-67-9",
                            "source_compound_smile": "BrBr",
                            "source_compound_iupac_name": "molecular bromine",
                            "source_compound_cas_number": "7726-95-6",
                            "abbreviation": "Br"
                        },
                        {
                            "ion": "I",
                            "coefficient": 2.28,
                            "molecular_formula": "I-",
                            "smile": "[I-]",
                            "common_name": "Iodide",
                            "iupac_name": "Iodide",
                            "cas_number": "20461-54-5",
                            "source_compound_smile": "II",
                            "source_compound_iupac_name": "molecular iodine",
                            "source_compound_cas_number": "7553-56-2",
                            "abbreviation": "I"
                        }
                    ]
                }
            },
            {
                "layer_index": 15,
                "functionality": "electron transport layer",
                "device_subset": 2,
                "name": "SnO2-np",
                "components": [
                    {
                        "name": "SnO2-np",
                        "functionality": "majority phase"
                    }
                ],
                "m_def": "perovskite_solar_cell_database.schema_packages.tandem.device_stack.GeneralLayer"
            },
            {
                "layer_index": 16,
                "functionality": "front contact",
                "device_subset": 2,
                "name": "ITO",
                "components": [
                    {
                        "name": "ITO",
                        "functionality": "majority phase"
                    }
                ],
                "m_def": "perovskite_solar_cell_database.schema_packages.tandem.device_stack.GeneralLayer"
            },
            {
                "layer_index": 17,
                "functionality": "substrate",
                "device_subset": 2,
                "name": "SLG",
                "components": [
                    {
                        "name": "SLG",
                        "functionality": "majority phase"
                    }
                ],
                "m_def": "perovskite_solar_cell_database.schema_packages.tandem.device_stack.GeneralLayer"
            }
        ],
        "measurements": {
            "jv": [
                {
                    "certified": false,
                    "device_subset": 0,
                    "measurement_conditions": {
                        "scan_speed": 600.0
                    },
                    "illumination": {
                        "intensity": 100.0,
                        "mask": false
                    },
                    "light_source": {
                        "spectrum": "AM1.5",
                        "light_source": "Xenon",
                        "light_source_model": "Newport Oriel Sol3A"
                    },
                    "light_regime": "standard light",
                    "results": {
                        "power_conversion_efficiency": 25.4
                    },
                    "environmental_conditions": {
                        "ambient_temperature": 25.0
                    }
                },
                {
                    "device_subset": 1,
                    "measurement_conditions": {
                        "scan_speed": 600.0
                    },
                    "illumination": {
                        "intensity": 100.0,
                        "mask": false
                    },
                    "light_source": {
                        "spectrum": "AM1.5",
                        "light_source": "Xenon",
                        "light_source_model": "Newport Oriel Sol3A"
                    },
                    "light_regime": "standard light",
                    "results": {
                        "short_circuit_current_density": 20.7,
                        "open_circuit_voltage": 1.16,
                        "fill_factor": 0.79,
                        "power_conversion_efficiency": 18.9
                    }
                },
                {
                    "device_subset": 2,
                    "measurement_conditions": {
                        "scan_speed": 600.0
                    },
                    "illumination": {
                        "intensity": 100.0,
                        "mask": false
                    },
                    "light_source": {
                        "spectrum": "AM1.5",
                        "light_source": "Xenon",
                        "light_source_model": "Newport Oriel Sol3A"
                    },
                    "light_regime": "standard light"
                }
            ],
            "stabilized_performance": [
                {
                    "light_regime": "standard light",
                    "duration": 5.0,
                    "device_subset": 0,
                    "measurement_details": {
                        "type_of_measurement": "maximum power point tracking"
                    },
                    "results": {
                        "power_conversion_efficiency": 24.7
                    }
                }
            ],
            "eqe": [
                {
                    "device_subset": 1,
                    "results": {
                        "integrated_short_circuit_current_density": 19.5
                    }
                },
                {
                    "device_subset": 2,
                    "results": {
                        "integrated_short_circuit_current_density": 31.4
                    }
                }
            ]
        }
    }
}
