Repository: Jesperkemist/PerovskiteTandemDatabase

## About The Project
This repo is associated to a paper with the title:
A FAIR Framework for Machine-Actionable Perovskite Tandem Solar Cell Data

## Resources
9.1 Online resources
1) Online documentation of the project, including a description of the structure of the data schema, and all defined modules
https://jesperkemist.github.io/PerovskiteTandemDatabase/

2) A PDF file describing the structure of the data schema, including all defined modules.
https://github.com/Jesperkemist/PerovskiteTandemDatabase/tree/main/module_descriptions

3) Example JSON files describing a representative perovskite tandem devices.

File: seed_dataset/Json_data_tandem_cell_initial_data_458.archive.json
{
    "data": {
        "m_def": "perovskite_solar_cell_database.schema_packages.tandem.schema.PerovskiteTandemSolarCell",
        "reference": {
            "publication_date": "2016-01-05T00:00:00",
            "journal": "Nanoscale",
            "sample_id": "Hybrid Tandem",
            "name_of_person_entering_the_data": "Max Grischek",
            "data_entered_by_author": false,
            "part_of_initial_dataset": true,
            "DOI_number": "10.1039/c5nr07457f",
            "publication_authors": [
                "Liu et al."
            ],
            "ID_temp": 458
        },
        "general": {
            "number_of_junctions": 2,
            "number_of_terminals": 2,
            "architecture": "Monolithic",
            "flexible": false,
            "semitransparent": false,
            "encapsulated": false,
            "active_area": 0.06,
            "photoabsorbers": [
                "OPV",
                "Perovskite"
            ],
            "photoabsorbers_string": "OPV-Perovskite",
            "photoabsorbers_bandgaps": [
                1.45,
                1.55
            ]
        },
        "key_performance_metrics": {
            "power_conversion_efficiency": 8.62,
            "short_circuit_current_density": 8.02,
            "open_circuit_voltage": 1.58,
            "fill_factor": 0.68
        },
        "device_stack": [
            {
                "layer_index": 1,
                "functionality": "back contact",
                "device_subset": 0,
                "name": "Al",
                "properties": {
                    "thickness": {
                        "value": 100.0
                    }
                },
                "components": [
                    {
                        "name": "Al",
                        "functionality": "majority phase"
                    }
                ],
                "deposition_procedure": {
                    "substrate_layer": "on upper layer",
                    "steps": [
                        {
                            "method": "Evaporation",
                            "m_def": "perovskite_solar_cell_database.schema_packages.tandem.device_stack.Evaporation"
                        }
                    ]
                },
                "m_def": "perovskite_solar_cell_database.schema_packages.tandem.device_stack.GeneralLayer"
            },
            {
                "layer_index": 2,
                "functionality": "back contact",
                "device_subset": 0,
                "name": "Ca",
                "properties": {
                    "thickness": {
                        "value": 20.0
                    }
                },
                "components": [
                    {
                        "name": "Ca",
                        "functionality": "majority phase"
                    }
                ],
                "deposition_procedure": {
                    "substrate_layer": "on upper layer",
                    "steps": [
                        {
                            "method": "Evaporation",
                            "m_def": "perovskite_solar_cell_database.schema_packages.tandem.device_stack.Evaporation"
                        }
                    ]
                },
                "m_def": "perovskite_solar_cell_database.schema_packages.tandem.device_stack.GeneralLayer"
            },
            {
                "layer_index": 3,
                "functionality": "electron transport layer",
                "device_subset": 0,
                "name": "PCBM-70",
                "components": [
                    {
                        "name": "PCBM-70",
                        "functionality": "majority phase"
                    }
                ],
                "deposition_procedure": {
                    "substrate_layer": "on upper layer",
                    "steps": [
                        {
                            "method": "SpinCoating",
                            "m_def": "perovskite_solar_cell_database.schema_packages.tandem.device_stack.SpinCoating"
                        }
                    ]
                },
                "m_def": "perovskite_solar_cell_database.schema_packages.tandem.device_stack.GeneralLayer"
            },
            {
                "layer_index": 4,
                "functionality": "photoabsorber",
                "device_subset": 0,
                "name": "OPV",
                "properties": {
                    "thickness": {
                        "value": 110
                    },
                    "band_gap": {
                        "value": 1.45,
                        "graded": false
                    }
                },
                "components": [
                    {
                        "name": "PBDDT-DPP",
                        "functionality": "majority phase",
                        "amount": {
                            "mol_fraction": 0.333
                        }
                    },
                    {
                        "name": "PC70BM",
                        "functionality": "majority phase",
                        "amount": {
                            "mol_fraction": 0.667
                        }
                    }
                ],
                "deposition_procedure": {
                    "substrate_layer": "on upper layer",
                    "steps": [
                        {
                            "method": "SpinCoating",
                            "m_def": "perovskite_solar_cell_database.schema_packages.tandem.device_stack.SpinCoating"
                        }
                    ]
                },
                "m_def": "perovskite_solar_cell_database.schema_packages.tandem.device_stack.Photoabsorber_OPV",
                "blend": "PBDTT-DPP"
            },
            {
                "layer_index": 5,
                "functionality": "hole transport layer",
                "device_subset": 0,
                "name": "MoO3",
                "components": [
                    {
                        "name": "MoO3",
                        "functionality": "majority phase"
                    }
                ],
                "m_def": "perovskite_solar_cell_database.schema_packages.tandem.device_stack.GeneralLayer"
            },
            {
                "layer_index": 6,
                "functionality": "recombination layer",
                "device_subset": 0,
                "name": "Ag",
                "components": [
                    {
                        "name": "Ag",
                        "functionality": "majority phase"
                    }
                ],
                "m_def": "perovskite_solar_cell_database.schema_packages.tandem.device_stack.GeneralLayer"
            },
            {
                "layer_index": 7,
                "functionality": "electron transport layer",
                "device_subset": 0,
                "name": "PFN",
                "properties": {
                    "thickness": {
                        "value": 1.0
                    }
                },
                "components": [
                    {
                        "name": "PFN",
                        "functionality": "majority phase"
                    }
                ],
                "deposition_procedure": {
                    "substrate_layer": "on upper layer",
                    "steps": [
                        {
                            "method": "SpinCoating",
                            "m_def": "perovskite_solar_cell_database.schema_packages.tandem.device_stack.SpinCoating"
                        }
                    ]
                },
                "m_def": "perovskite_solar_cell_database.schema_packages.tandem.device_stack.GeneralLayer"
            },
            {
                "layer_index": 8,
                "functionality": "electron transport layer",
                "device_subset": 0,
                "name": "PCBM-60",
                "properties": {
                    "thickness": {
                        "value": 40.0
                    }
                },
                "components": [
                    {
                        "name": "PCBM-60",
                        "functionality": "majority phase"
                    }
                ],
                "deposition_procedure": {
                    "substrate_layer": "on upper layer",
                    "steps": [
                        {
                            "method": "SpinCoating",
                            "m_def": "perovskite_solar_cell_database.schema_packages.tandem.device_stack.SpinCoating"
                        }
                    ]
                },
                "m_def": "perovskite_solar_cell_database.schema_packages.tandem.device_stack.GeneralLayer"
            },
            {
                "layer_index": 9,
                "functionality": "photoabsorber",
                "device_subset": 0,
                "name": "Perovskite",
                "properties": {
                    "crystallinity": {
                        "value": "polycrystalline"
                    },
                    "thickness": {
                        "value": 110.0
                    },
                    "band_gap": {
                        "value": 1.55,
                        "graded": false
                    }
                },
                "deposition_procedure": {
                    "substrate_layer": "on upper layer",
                    "duration": 60.0,
                    "steps": [
                        {
                            "method": "SpinCoating",
                            "solution": {
                                "components": [
                                    {
                                        "name": "DMF"
                                    },
                                    {
                                        "name": "DMSO"
                                    }
                                ]
                            },
                            "m_def": "perovskite_solar_cell_database.schema_packages.tandem.device_stack.SpinCoating"
                        },
                        {
                            "method": "Heating",
                            "temperature_segments": [
                                {
                                    "temperature_end": 80.0,
                                    "time_of_segment": 60.0
                                }
                            ],
                            "m_def": "perovskite_solar_cell_database.schema_packages.tandem.device_stack.Heating"
                        }
                    ]
                },
                "m_def": "perovskite_solar_cell_database.schema_packages.tandem.device_stack.Photoabsorber_Perovskite",
                "has_a_2D_perovskite_capping_layer": false,
                "lead_free": false,
                "inorganic": false,
                "composition": {
                    "band_gap": 1.55,
                    "sample_type": "Polycrystalline film",
                    "dimensionality": "3D",
                    "short_form": "MAPbI",
                    "long_form": "MAPbI3",
                    "ions_a_site": [
                        {
                            "ion": "MA",
                            "coefficient": 1.0,
                            "molecular_formula": "CH6N+",
                            "smile": "C[NH3+]",
                            "common_name": "Methylammonium",
                            "iupac_name": "methylazanium",
                            "cas_number": "17000-00-9",
                            "source_compound_smile": "CN",
                            "source_compound_iupac_name": "methanamine",
                            "source_compound_cas_number": "74-89-5",
                            "abbreviation": "MA"
                        }
                    ],
                    "ions_b_site": [
                        {
                            "ion": "Pb",
                            "coefficient": 1.0,
                            "molecular_formula": "Pb2+",
                            "smile": "[Pb+2]",
                            "common_name": "Lead",
                            "iupac_name": "lead(2+)",
                            "cas_number": "14280-50-3",
                            "source_compound_smile": "[Pb]",
                            "source_compound_iupac_name": "Lead",
                            "source_compound_cas_number": "7439-92-1",
                            "abbreviation": "Pb"
                        }
                    ],
                    "ions_x_site": [
                        {
                            "ion": "I",
                            "coefficient": 3.0,
                            "molecular_formula": "I-",
                            "smile": "[I-]",
                            "common_name": "Iodide",
                            "iupac_name": "Iodide",
                            "cas_number": "20461-54-5",
                            "source_compound_smile": "II",
                            "source_compound_iupac_name": "molecular iodine",
                            "source_compound_cas_number": "7553-56-2",
                            "abbreviation": "I"
                        }
                    ]
                }
            },
            {
                "layer_index": 10,
                "functionality": "hole transport layer",
                "device_subset": 0,
                "name": "PEDOT:PSS",
                "components": [
                    {
                        "name": "PEDOT:PSS",
                        "functionality": "majority phase"
                    }
                ],
                "deposition_procedure": {
                    "substrate_layer": "on upper layer",
                    "steps": [
                        {
                            "method": "SpinCoating",
                            "m_def": "perovskite_solar_cell_database.schema_packages.tandem.device_stack.SpinCoating"
                        }
                    ]
                },
                "m_def": "perovskite_solar_cell_database.schema_packages.tandem.device_stack.GeneralLayer"
            },
            {
                "layer_index": 11,
                "functionality": "front contact",
                "device_subset": 0,
                "name": "ITO",
                "components": [
                    {
                        "name": "ITO",
                        "functionality": "majority phase"
                    }
                ],
                "m_def": "perovskite_solar_cell_database.schema_packages.tandem.device_stack.GeneralLayer"
            },
            {
                "layer_index": 12,
                "functionality": "substrate",
                "device_subset": 0,
                "name": "SLG",
                "components": [
                    {
                        "name": "SLG",
                        "functionality": "majority phase"
                    }
                ],
                "m_def": "perovskite_solar_cell_database.schema_packages.tandem.device_stack.GeneralLayer"
            }
        ],
        "measurements": {
            "jv": [
                {
                    "certified": false,
                    "device_subset": 0,
                    "measurement_conditions": {
                        "scan_direction": "reversed"
                    },
                    "illumination": {
                        "intensity": 100.0,
                        "mask": false
                    },
                    "light_source": {
                        "spectrum": "AM1.5"
                    },
                    "light_regime": "standard light",
                    "results": {
                        "short_circuit_current_density": 8.02,
                        "open_circuit_voltage": 1.58,
                        "fill_factor": 0.68,
                        "power_conversion_efficiency": 8.62
                    }
                },
                {
                    "device_subset": 1,
                    "illumination": {
                        "intensity": 100.0,
                        "mask": false
                    },
                    "light_source": {
                        "spectrum": "AM1.5"
                    },
                    "light_regime": "standard light",
                    "results": {
                        "short_circuit_current_density": 14.0,
                        "open_circuit_voltage": 0.72,
                        "fill_factor": 0.63,
                        "power_conversion_efficiency": 6.36
                    }
                },
                {
                    "device_subset": 2,
                    "illumination": {
                        "intensity": 100.0,
                        "mask": false
                    },
                    "light_source": {
                        "spectrum": "AM1.5"
                    },
                    "light_regime": "standard light",
                    "results": {
                        "short_circuit_current_density": 10.3,
                        "open_circuit_voltage": 0.88,
                        "fill_factor": 0.73,
                        "power_conversion_efficiency": 6.61
                    }
                }
            ]
        }
    }
}
