Repository: Jesperkemist/PerovskiteTandemDatabase

## About The Project
This repo is associated to a paper with the title:
A FAIR Framework for Machine-Actionable Perovskite Tandem Solar Cell Data

## Resources
9.1 Online resources
1) Online documentation of the project, including a description of the structure of the data schema, and all defined modules
https://jesperkemist.github.io/PerovskiteTandemDatabase/

2) A PDF file describing the structure of the data schema, including all defined modules.
https://github.com/Jesperkemist/PerovskiteTandemDatabase/tree/main/module_descriptions

3) Example JSON files describing a representative perovskite tandem devices.

File: seed_dataset/Json_data_tandem_cell_initial_data_459.archive.json
{
    "data": {
        "m_def": "perovskite_solar_cell_database.schema_packages.tandem.schema.PerovskiteTandemSolarCell",
        "reference": {
            "publication_date": "2018-12-15T00:00:00",
            "journal": "Science Advances",
            "sample_id": "tandem with heterojunction poly-Si subcell",
            "free_text_comment": "interlayer-free",
            "name_of_person_entering_the_data": "Max Grischek",
            "data_entered_by_author": false,
            "part_of_initial_dataset": true,
            "DOI_number": "10.1126/sciadv.aau9711",
            "publication_authors": [
                "Shen et al."
            ],
            "ID_temp": 459
        },
        "general": {
            "number_of_junctions": 2,
            "number_of_terminals": 2,
            "architecture": "Monolithic",
            "flexible": false,
            "semitransparent": false,
            "encapsulated": false,
            "active_area": 1.0,
            "photoabsorbers": [
                "Silicon",
                "Perovskite"
            ],
            "photoabsorbers_string": "Silicon-Perovskite",
            "photoabsorbers_bandgaps": [
                1.1,
                1.63
            ]
        },
        "key_performance_metrics": {
            "power_conversion_efficiency_stabilized": 24.1,
            "power_conversion_efficiency": 24.5,
            "short_circuit_current_density": 17.8,
            "open_circuit_voltage": 1.763,
            "fill_factor": 0.781
        },
        "device_stack": [
            {
                "layer_index": 1,
                "functionality": "back contact",
                "device_subset": 0,
                "name": "Al:Ag",
                "components": [
                    {
                        "name": "Al:Ag",
                        "functionality": "majority phase"
                    }
                ],
                "m_def": "perovskite_solar_cell_database.schema_packages.tandem.device_stack.GeneralLayer"
            },
            {
                "layer_index": 2,
                "functionality": "back contact",
                "device_subset": 0,
                "name": "SiN",
                "components": [
                    {
                        "name": "SiN",
                        "functionality": "majority phase"
                    }
                ],
                "m_def": "perovskite_solar_cell_database.schema_packages.tandem.device_stack.GeneralLayer"
            },
            {
                "layer_index": 3,
                "functionality": "photoabsorber",
                "device_subset": 0,
                "name": "silicon",
                "properties": {
                    "band_gap": {
                        "value": 1.1
                    }
                },
                "m_def": "perovskite_solar_cell_database.schema_packages.tandem.device_stack.Photoabsorber_Silicon",
                "cell_type": "Heterojunction",
                "type_of_silicon": "Float-zone",
                "doping_sequence": "Si(n+)/Si(n)/Si(p+)"
            },
            {
                "layer_index": 4,
                "functionality": "buffer layer",
                "device_subset": 0,
                "name": "SiO2",
                "components": [
                    {
                        "name": "SiO2",
                        "functionality": "majority phase"
                    }
                ],
                "m_def": "perovskite_solar_cell_database.schema_packages.tandem.device_stack.GeneralLayer"
            },
            {
                "layer_index": 5,
                "functionality": "recombination layer",
                "device_subset": 0,
                "name": "SiN",
                "components": [
                    {
                        "name": "SiN",
                        "functionality": "majority phase"
                    }
                ],
                "m_def": "perovskite_solar_cell_database.schema_packages.tandem.device_stack.GeneralLayer"
            },
            {
                "layer_index": 6,
                "functionality": "electron transport layer",
                "device_subset": 0,
                "name": "TiO2-c",
                "properties": {
                    "thickness": {
                        "value": 54.0
                    }
                },
                "components": [
                    {
                        "name": "TiO2-c",
                        "functionality": "majority phase"
                    }
                ],
                "deposition_procedure": {
                    "substrate_layer": "on lower layer",
                    "steps": [
                        {
                            "method": "AtomicLayerDeposition",
                            "m_def": "perovskite_solar_cell_database.schema_packages.tandem.device_stack.AtomicLayerDeposition"
                        }
                    ]
                },
                "m_def": "perovskite_solar_cell_database.schema_packages.tandem.device_stack.GeneralLayer"
            },
            {
                "layer_index": 7,
                "functionality": "electron transport layer",
                "device_subset": 0,
                "name": "TiO2-mp",
                "properties": {
                    "thickness": {
                        "value": 70.0
                    }
                },
                "components": [
                    {
                        "name": "TiO2-mp",
                        "functionality": "majority phase"
                    }
                ],
                "deposition_procedure": {
                    "substrate_layer": "on lower layer",
                    "steps": [
                        {
                            "method": "SpinCoating",
                            "m_def": "perovskite_solar_cell_database.schema_packages.tandem.device_stack.SpinCoating"
                        }
                    ]
                },
                "m_def": "perovskite_solar_cell_database.schema_packages.tandem.device_stack.GeneralLayer"
            },
            {
                "layer_index": 8,
                "functionality": "electron transport layer",
                "device_subset": 0,
                "name": "PMMA:PCBM-60",
                "components": [
                    {
                        "name": "PMMA:PCBM-60",
                        "functionality": "majority phase"
                    }
                ],
                "deposition_procedure": {
                    "substrate_layer": "on lower layer",
                    "steps": [
                        {
                            "method": "SpinCoating",
                            "m_def": "perovskite_solar_cell_database.schema_packages.tandem.device_stack.SpinCoating"
                        }
                    ]
                },
                "m_def": "perovskite_solar_cell_database.schema_packages.tandem.device_stack.GeneralLayer"
            },
            {
                "layer_index": 9,
                "functionality": "photoabsorber",
                "device_subset": 0,
                "name": "Perovskite",
                "properties": {
                    "crystallinity": {
                        "value": "polycrystalline"
                    },
                    "band_gap": {
                        "value": 1.63,
                        "graded": false
                    }
                },
                "deposition_procedure": {
                    "substrate_layer": "on lower layer",
                    "antisolvent": true,
                    "duration": 30.0,
                    "steps": [
                        {
                            "method": "SpinCoating",
                            "solution": {
                                "components": [
                                    {
                                        "name": "DMF"
                                    },
                                    {
                                        "name": "DMSO"
                                    }
                                ]
                            },
                            "m_def": "perovskite_solar_cell_database.schema_packages.tandem.device_stack.SpinCoating"
                        },
                        {
                            "method": "Heating",
                            "temperature_segments": [
                                {
                                    "temperature_end": 100.0,
                                    "time_of_segment": 30.0
                                }
                            ],
                            "m_def": "perovskite_solar_cell_database.schema_packages.tandem.device_stack.Heating"
                        }
                    ]
                },
                "m_def": "perovskite_solar_cell_database.schema_packages.tandem.device_stack.Photoabsorber_Perovskite",
                "has_a_2D_perovskite_capping_layer": false,
                "lead_free": false,
                "inorganic": false,
                "composition": {
                    "band_gap": 1.63,
                    "sample_type": "Polycrystalline film",
                    "dimensionality": "3D",
                    "short_form": "CsFAMARbPbBrI",
                    "long_form": "Cs0.05FA0.765MA0.135Rb0.05PbBr0.45I2.55",
                    "ions_a_site": [
                        {
                            "ion": "Cs",
                            "coefficient": 0.05,
                            "molecular_formula": "Cs+",
                            "smile": "[Cs+]",
                            "common_name": "Cesium ion",
                            "iupac_name": "Cesium(1+)",
                            "cas_number": "18459-37-5",
                            "source_compound_smile": "[Cs]",
                            "source_compound_iupac_name": "Cesium",
                            "source_compound_cas_number": "7440-46-2",
                            "abbreviation": "Cs"
                        },
                        {
                            "ion": "FA",
                            "coefficient": 0.765,
                            "molecular_formula": "CH5N2+",
                            "smile": "C(=[NH2+])N",
                            "common_name": "Formamidinium",
                            "iupac_name": "aminomethylideneazanium",
                            "cas_number": "nan",
                            "source_compound_smile": "C(=N)N",
                            "source_compound_iupac_name": "methanimidamide",
                            "source_compound_cas_number": "463-52-5",
                            "abbreviation": "FA"
                        },
                        {
                            "ion": "MA",
                            "coefficient": 0.135,
                            "molecular_formula": "CH6N+",
                            "smile": "C[NH3+]",
                            "common_name": "Methylammonium",
                            "iupac_name": "methylazanium",
                            "cas_number": "17000-00-9",
                            "source_compound_smile": "CN",
                            "source_compound_iupac_name": "methanamine",
                            "source_compound_cas_number": "74-89-5",
                            "abbreviation": "MA"
                        },
                        {
                            "ion": "Rb",
                            "coefficient": 0.05,
                            "molecular_formula": "Rb+",
                            "smile": "[Rb+]",
                            "common_name": "Rubidium ion",
                            "iupac_name": "Rubidium(+1)",
                            "cas_number": "22537-38-8",
                            "source_compound_smile": "[Rb]",
                            "source_compound_iupac_name": "Rubidium",
                            "source_compound_cas_number": "7440-17-7",
                            "abbreviation": "Rb"
                        }
                    ],
                    "ions_b_site": [
                        {
                            "ion": "Pb",
                            "coefficient": 1.0,
                            "molecular_formula": "Pb2+",
                            "smile": "[Pb+2]",
                            "common_name": "Lead",
                            "iupac_name": "lead(2+)",
                            "cas_number": "14280-50-3",
                            "source_compound_smile": "[Pb]",
                            "source_compound_iupac_name": "Lead",
                            "source_compound_cas_number": "7439-92-1",
                            "abbreviation": "Pb"
                        }
                    ],
                    "ions_x_site": [
                        {
                            "ion": "Br",
                            "coefficient": 0.45,
                            "molecular_formula": "Br-",
                            "smile": "[Br-]",
                            "common_name": "Bromide",
                            "iupac_name": "Bromide",
                            "cas_number": "24959-67-9",
                            "source_compound_smile": "BrBr",
                            "source_compound_iupac_name": "molecular bromine",
                            "source_compound_cas_number": "7726-95-6",
                            "abbreviation": "Br"
                        },
                        {
                            "ion": "I",
                            "coefficient": 2.55,
                            "molecular_formula": "I-",
                            "smile": "[I-]",
                            "common_name": "Iodide",
                            "iupac_name": "Iodide",
                            "cas_number": "20461-54-5",
                            "source_compound_smile": "II",
                            "source_compound_iupac_name": "molecular iodine",
                            "source_compound_cas_number": "7553-56-2",
                            "abbreviation": "I"
                        }
                    ]
                }
            },
            {
                "layer_index": 10,
                "functionality": "hole transport layer",
                "device_subset": 0,
                "name": "Spiro-MeOTAD",
                "components": [
                    {
                        "name": "Spiro-MeOTAD",
                        "functionality": "majority phase"
                    }
                ],
                "deposition_procedure": {
                    "substrate_layer": "on lower layer",
                    "steps": [
                        {
                            "method": "SpinCoating",
                            "m_def": "perovskite_solar_cell_database.schema_packages.tandem.device_stack.SpinCoating"
                        }
                    ]
                },
                "m_def": "perovskite_solar_cell_database.schema_packages.tandem.device_stack.GeneralLayer"
            },
            {
                "layer_index": 11,
                "functionality": "front contact",
                "device_subset": 0,
                "name": "MoO3",
                "properties": {
                    "thickness": {
                        "value": 10.0
                    }
                },
                "components": [
                    {
                        "name": "MoO3",
                        "functionality": "majority phase"
                    }
                ],
                "deposition_procedure": {
                    "substrate_layer": "on lower layer",
                    "steps": [
                        {
                            "method": "Evaporation",
                            "m_def": "perovskite_solar_cell_database.schema_packages.tandem.device_stack.Evaporation"
                        }
                    ]
                },
                "m_def": "perovskite_solar_cell_database.schema_packages.tandem.device_stack.GeneralLayer"
            },
            {
                "layer_index": 12,
                "functionality": "front contact",
                "device_subset": 0,
                "name": "IZO",
                "properties": {
                    "thickness": {
                        "value": 40.0
                    }
                },
                "components": [
                    {
                        "name": "IZO",
                        "functionality": "majority phase"
                    }
                ],
                "deposition_procedure": {
                    "substrate_layer": "on lower layer",
                    "steps": [
                        {
                            "method": "Sputtering",
                            "m_def": "perovskite_solar_cell_database.schema_packages.tandem.device_stack.Sputtering"
                        }
                    ]
                },
                "m_def": "perovskite_solar_cell_database.schema_packages.tandem.device_stack.GeneralLayer"
            },
            {
                "layer_index": 13,
                "functionality": "front contact",
                "device_subset": 0,
                "name": "Au-grid",
                "components": [
                    {
                        "name": "Au-grid",
                        "functionality": "majority phase"
                    }
                ],
                "deposition_procedure": {
                    "substrate_layer": "on lower layer",
                    "steps": [
                        {
                            "method": "Evaporation",
                            "m_def": "perovskite_solar_cell_database.schema_packages.tandem.device_stack.Evaporation"
                        }
                    ]
                },
                "m_def": "perovskite_solar_cell_database.schema_packages.tandem.device_stack.GeneralLayer"
            },
            {
                "layer_index": 14,
                "functionality": "anti reflection",
                "device_subset": 0,
                "name": "A.R.C.",
                "components": [
                    {
                        "name": "A.R.C.",
                        "functionality": "majority phase"
                    }
                ],
                "m_def": "perovskite_solar_cell_database.schema_packages.tandem.device_stack.GeneralLayer"
            }
        ],
        "measurements": {
            "jv": [
                {
                    "certified": false,
                    "preconditioned": true,
                    "device_subset": 0,
                    "illumination": {
                        "intensity": 100.0,
                        "mask": false
                    },
                    "light_source": {
                        "spectrum": "AM1.5"
                    },
                    "light_regime": "standard light",
                    "results": {
                        "short_circuit_current_density": 17.8,
                        "open_circuit_voltage": 1.763,
                        "fill_factor": 0.781,
                        "power_conversion_efficiency": 24.5
                    }
                },
                {
                    "device_subset": 1,
                    "illumination": {
                        "intensity": 100.0,
                        "mask": false
                    },
                    "light_source": {
                        "spectrum": "AM1.5"
                    },
                    "light_regime": "standard light",
                    "results": {
                        "short_circuit_current_density": 36.2,
                        "open_circuit_voltage": 0.685,
                        "fill_factor": 0.727,
                        "power_conversion_efficiency": 17.5
                    }
                },
                {
                    "device_subset": 2,
                    "illumination": {
                        "intensity": 100.0,
                        "mask": false
                    },
                    "light_source": {
                        "spectrum": "AM1.5"
                    },
                    "light_regime": "standard light",
                    "results": {
                        "short_circuit_current_density": 20.62,
                        "open_circuit_voltage": 1.106,
                        "fill_factor": 0.518,
                        "power_conversion_efficiency": 11.81
                    }
                }
            ],
            "stabilized_performance": [
                {
                    "light_regime": "standard light",
                    "device_subset": 0,
                    "measurement_details": {
                        "type_of_measurement": "maximum power point tracking"
                    },
                    "results": {
                        "power_conversion_efficiency": 24.1
                    }
                }
            ],
            "eqe": [
                {
                    "device_subset": 0,
                    "results": {
                        "integrated_short_circuit_current_density": 17.7
                    }
                },
                {
                    "device_subset": 1,
                    "illumination": {
                        "top_cell_filter": true
                    },
                    "results": {
                        "integrated_current_density_shaded": 17.7
                    }
                }
            ],
            "stability": [
                {
                    "duration": 120.0,
                    "illuminated": true,
                    "device_subset": 0,
                    "results": {
                        "power_conversion_efficiency_start": 22.9,
                        "power_conversion_efficiency_end": 95.0,
                        "burn_in": false
                    },
                    "measurement_conditions": {
                        "potential_bias_regime": "maximum power point tracking"
                    },
                    "environmental_conditions": {
                        "atmosphere": "air"
                    },
                    "illumination": {
                        "intensity": 100.0,
                        "uv_filter": false
                    },
                    "light_source": {
                        "light_source": "Solar simulator unspecified",
                        "spectrum": "AM1.5"
                    }
                }
            ]
        }
    }
}

File: seed_dataset/Json_data_tandem_cell_initial_data_46.archive.json
{
    "data": {
        "m_def": "perovskite_solar_cell_database.schema_packages.tandem.schema.PerovskiteTandemSolarCell",
        "reference": {
            "publication_date": "2016-12-05T00:00:00",
            "journal": "Applied Physics Letters",
            "sample_id": 400,
            "free_text_comment": "small cell",
            "name_of_person_entering_the_data": "Christiane",
            "data_entered_by_author": false,
            "part_of_initial_dataset": true,
            "DOI_number": "10.1063/1.4971361",
            "publication_authors": [
                "Werner et al."
            ],
            "ID_temp": 46
        },
        "general": {
            "number_of_junctions": 2,
            "number_of_terminals": 2,
            "architecture": "Monolithic",
            "flexible": false,
            "semitransparent": false,
            "encapsulated": false,
            "cell_area": 0.25,
            "photoabsorbers": [
                "Silicon",
                "Perovskite"
            ],
            "photoabsorbers_string": "Silicon-Perovskite",
            "photoabsorbers_bandgaps": [
                1.14,
                1.6
            ]
        },
        "key_performance_metrics": {
            "power_conversion_efficiency": 17.4,
            "short_circuit_current_density": 15.3,
            "open_circuit_voltage": 1.677,
            "fill_factor": 0.676
        },
        "device_stack": [
            {
                "layer_index": 1,
                "functionality": "back contact",
                "device_subset": 0,
                "name": "Al",
                "components": [
                    {
                        "name": "Al",
                        "functionality": "majority phase"
                    }
                ],
                "m_def": "perovskite_solar_cell_database.schema_packages.tandem.device_stack.GeneralLayer"
            },
            {
                "layer_index": 2,
                "functionality": "back contact",
                "device_subset": 0,
                "name": "SiO2",
                "components": [
                    {
                        "name": "SiO2",
                        "functionality": "majority phase"
                    }
                ],
                "m_def": "perovskite_solar_cell_database.schema_packages.tandem.device_stack.GeneralLayer"
            },
            {
                "layer_index": 3,
                "functionality": "photoabsorber",
                "device_subset": 0,
                "name": "silicon",
                "properties": {
                    "band_gap": {
                        "value": 1.14
                    }
                },
                "m_def": "perovskite_solar_cell_database.schema_packages.tandem.device_stack.Photoabsorber_Silicon",
                "cell_type": "Al-BSF",
                "doping_sequence": "Si(n)/Si(p)"
            },
            {
                "layer_index": 4,
                "functionality": "recombination layer",
                "device_subset": 0,
                "name": "ZTO",
                "components": [
                    {
                        "name": "ZTO",
                        "functionality": "majority phase"
                    }
                ],
                "m_def": "perovskite_solar_cell_database.schema_packages.tandem.device_stack.GeneralLayer"
            },
            {
                "layer_index": 5,
                "functionality": "electron transport layer",
                "device_subset": 0,
                "name": "TiO2-c",
                "components": [
                    {
                        "name": "TiO2-c",
                        "functionality": "majority phase"
                    }
                ],
                "m_def": "perovskite_solar_cell_database.schema_packages.tandem.device_stack.GeneralLayer"
            },
            {
                "layer_index": 6,
                "functionality": "electron transport layer",
                "device_subset": 0,
                "name": "TiO2-mp",
                "components": [
                    {
                        "name": "TiO2-mp",
                        "functionality": "majority phase"
                    }
                ],
                "m_def": "perovskite_solar_cell_database.schema_packages.tandem.device_stack.GeneralLayer"
            },
            {
                "layer_index": 7,
                "functionality": "photoabsorber",
                "device_subset": 0,
                "name": "Perovskite",
                "properties": {
                    "crystallinity": {
                        "value": "polycrystalline"
                    },
                    "band_gap": {
                        "value": 1.6,
                        "graded": false
                    }
                },
                "m_def": "perovskite_solar_cell_database.schema_packages.tandem.device_stack.Photoabsorber_Perovskite",
                "has_a_2D_perovskite_capping_layer": false,
                "lead_free": false,
                "inorganic": false,
                "composition": {
                    "band_gap": 1.6,
                    "sample_type": "Polycrystalline film",
                    "dimensionality": "3D",
                    "short_form": "MAPbI",
                    "long_form": "MAPbI3",
                    "ions_a_site": [
                        {
                            "ion": "MA",
                            "coefficient": 1.0,
                            "molecular_formula": "CH6N+",
                            "smile": "C[NH3+]",
                            "common_name": "Methylammonium",
                            "iupac_name": "methylazanium",
                            "cas_number": "17000-00-9",
                            "source_compound_smile": "CN",
                            "source_compound_iupac_name": "methanamine",
                            "source_compound_cas_number": "74-89-5",
                            "abbreviation": "MA"
                        }
                    ],
                    "ions_b_site": [
                        {
                            "ion": "Pb",
                            "coefficient": 1.0,
                            "molecular_formula": "Pb2+",
                            "smile": "[Pb+2]",
                            "common_name": "Lead",
                            "iupac_name": "lead(2+)",
                            "cas_number": "14280-50-3",
                            "source_compound_smile": "[Pb]",
                            "source_compound_iupac_name": "Lead",
                            "source_compound_cas_number": "7439-92-1",
                            "abbreviation": "Pb"
                        }
                    ],
                    "ions_x_site": [
                        {
                            "ion": "I",
                            "coefficient": 3.0,
                            "molecular_formula": "I-",
                            "smile": "[I-]",
                            "common_name": "Iodide",
                            "iupac_name": "Iodide",
                            "cas_number": "20461-54-5",
                            "source_compound_smile": "II",
                            "source_compound_iupac_name": "molecular iodine",
                            "source_compound_cas_number": "7553-56-2",
                            "abbreviation": "I"
                        }
                    ]
                }
            },
            {
                "layer_index": 8,
                "functionality": "hole transport layer",
                "device_subset": 0,
                "name": "Spiro-MeOTAD",
                "components": [
                    {
                        "name": "Spiro-MeOTAD",
                        "functionality": "majority phase"
                    }
                ],
                "deposition_procedure": {
                    "substrate_layer": "on lower layer",
                    "steps": [
                        {
                            "method": "SpinCoating",
                            "m_def": "perovskite_solar_cell_database.schema_packages.tandem.device_stack.SpinCoating"
                        }
                    ]
                },
                "m_def": "perovskite_solar_cell_database.schema_packages.tandem.device_stack.GeneralLayer"
            },
            {
                "layer_index": 9,
                "functionality": "hole transport layer",
                "device_subset": 0,
                "name": "MoOx",
                "components": [
                    {
                        "name": "MoOx",
                        "functionality": "majority phase"
                    }
                ],
                "m_def": "perovskite_solar_cell_database.schema_packages.tandem.device_stack.GeneralLayer"
            },
            {
                "layer_index": 10,
                "functionality": "front contact",
                "device_subset": 0,
                "name": "ITO",
                "components": [
                    {
                        "name": "ITO",
                        "functionality": "majority phase"
                    }
                ],
                "m_def": "perovskite_solar_cell_database.schema_packages.tandem.device_stack.GeneralLayer"
            },
            {
                "layer_index": 11,
                "functionality": "front contact",
                "device_subset": 0,
                "name": "IO:H",
                "components": [
                    {
                        "name": "IO:H",
                        "functionality": "majority phase"
                    }
                ],
                "m_def": "perovskite_solar_cell_database.schema_packages.tandem.device_stack.GeneralLayer"
            },
            {
                "layer_index": 12,
                "functionality": "front contact",
                "device_subset": 0,
                "name": "Au-mesh",
                "components": [
                    {
                        "name": "Au-mesh",
                        "functionality": "majority phase"
                    }
                ],
                "m_def": "perovskite_solar_cell_database.schema_packages.tandem.device_stack.GeneralLayer"
            }
        ],
        "measurements": {
            "jv": [
                {
                    "certified": false,
                    "device_subset": 0,
                    "measurement_conditions": {
                        "scan_speed": 33.0,
                        "scan_direction": "reversed"
                    },
                    "illumination": {
                        "intensity": 100.0,
                        "mask": true,
                        "mask_area": 0.25
                    },
                    "light_source": {
                        "spectrum": "AM1.5",
                        "light_source": "Solar simulator unspecified",
                        "light_source_model": "WACOM",
                        "solar_simulator_class": "AAA"
                    },
                    "light_regime": "standard light",
                    "results": {
                        "short_circuit_current_density": 15.3,
                        "open_circuit_voltage": 1.677,
                        "fill_factor": 0.676,
                        "power_conversion_efficiency": 17.4
                    }
                }
            ],
            "eqe": [
                {
                    "device_subset": 0,
                    "results": {
                        "integrated_short_circuit_current_density": 16.93
                    }
                }
            ]
        }
    }
}

File: seed_dataset/Json_data_tandem_cell_initial_data_460.archive.json
{
    "data": {
        "m_def": "perovskite_solar_cell_database.schema_packages.tandem.schema.PerovskiteTandemSolarCell",
        "reference": {
            "publication_date": "2018-12-15T00:00:00",
            "journal": "Science Advances",
            "sample_id": "tandem with homojunction poly-Si subcell based on TDMAT-ALD TiO2",
            "free_text_comment": "interlayer-free",
            "name_of_person_entering_the_data": "Max Grischek",
            "data_entered_by_author": false,
            "part_of_initial_dataset": true,
            "DOI_number": "10.1126/sciadv.aau9711",
            "publication_authors": [
                "Shen et al."
            ],
            "ID_temp": 460
        },
        "general": {
            "number_of_junctions": 2,
            "number_of_terminals": 2,
            "architecture": "Monolithic",
            "flexible": false,
            "semitransparent": false,
            "encapsulated": false,
            "active_area": 1.0,
            "photoabsorbers": [
                "Silicon",
                "Perovskite"
            ],
            "photoabsorbers_string": "Silicon-Perovskite",
            "photoabsorbers_bandgaps": [
                1.1,
                1.63
            ]
        },
        "key_performance_metrics": {
            "power_conversion_efficiency_stabilized": 22.9,
            "power_conversion_efficiency": 22.9,
            "short_circuit_current_density": 17.2,
            "open_circuit_voltage": 1.704,
            "fill_factor": 0.782
        },
        "device_stack": [
            {
                "layer_index": 1,
                "functionality": "back contact",
                "device_subset": 0,
                "name": "Al:Ag",
                "components": [
                    {
                        "name": "Al:Ag",
                        "functionality": "majority phase"
                    }
                ],
                "m_def": "perovskite_solar_cell_database.schema_packages.tandem.device_stack.GeneralLayer"
            },
            {
                "layer_index": 2,
                "functionality": "back contact",
                "device_subset": 0,
                "name": "SiN",
                "components": [
                    {
                        "name": "SiN",
                        "functionality": "majority phase"
                    }
                ],
                "m_def": "perovskite_solar_cell_database.schema_packages.tandem.device_stack.GeneralLayer"
            },
            {
                "layer_index": 3,
                "functionality": "photoabsorber",
                "device_subset": 0,
                "name": "silicon",
                "properties": {
                    "thickness": {
                        "value": 200000.0
                    },
                    "band_gap": {
                        "value": 1.1
                    }
                },
                "m_def": "perovskite_solar_cell_database.schema_packages.tandem.device_stack.Photoabsorber_Silicon",
                "cell_type": "Homojunction",
                "type_of_silicon": "Float-zone",
                "doping_sequence": "Si(n+)/Si(n)/Si(p+)"
            },
            {
                "layer_index": 4,
                "functionality": "buffer layer",
                "device_subset": 0,
                "name": "SiO2",
                "components": [
                    {
                        "name": "SiO2",
                        "functionality": "majority phase"
                    }
                ],
                "m_def": "perovskite_solar_cell_database.schema_packages.tandem.device_stack.GeneralLayer"
            },
            {
                "layer_index": 5,
                "functionality": "recombination layer",
                "device_subset": 0,
                "name": "SiN",
                "components": [
                    {
                        "name": "SiN",
                        "functionality": "majority phase"
                    }
                ],
                "m_def": "perovskite_solar_cell_database.schema_packages.tandem.device_stack.GeneralLayer"
            },
            {
                "layer_index": 6,
                "functionality": "electron transport layer",
                "device_subset": 0,
                "name": "TiO2-c",
                "properties": {
                    "thickness": {
                        "value": 54.0
                    }
                },
                "components": [
                    {
                        "name": "TiO2-c",
                        "functionality": "majority phase"
                    }
                ],
                "deposition_procedure": {
                    "substrate_layer": "on lower layer",
                    "steps": [
                        {
                            "method": "AtomicLayerDeposition",
                            "m_def": "perovskite_solar_cell_database.schema_packages.tandem.device_stack.AtomicLayerDeposition"
                        }
                    ]
                },
                "m_def": "perovskite_solar_cell_database.schema_packages.tandem.device_stack.GeneralLayer"
            },
            {
                "layer_index": 7,
                "functionality": "electron transport layer",
                "device_subset": 0,
                "name": "TiO2-mp",
                "properties": {
                    "thickness": {
                        "value": 70.0
                    }
                },
                "components": [
                    {
                        "name": "TiO2-mp",
                        "functionality": "majority phase"
                    }
                ],
                "deposition_procedure": {
                    "substrate_layer": "on lower layer",
                    "steps": [
                        {
                            "method": "SpinCoating",
                            "m_def": "perovskite_solar_cell_database.schema_packages.tandem.device_stack.SpinCoating"
                        }
                    ]
                },
                "m_def": "perovskite_solar_cell_database.schema_packages.tandem.device_stack.GeneralLayer"
            },
            {
                "layer_index": 8,
                "functionality": "electron transport layer",
                "device_subset": 0,
                "name": "PMMA:PCBM-60",
                "components": [
                    {
                        "name": "PMMA:PCBM-60",
                        "functionality": "majority phase"
                    }
                ],
                "deposition_procedure": {
                    "substrate_layer": "on lower layer",
                    "steps": [
                        {
                            "method": "SpinCoating",
                            "m_def": "perovskite_solar_cell_database.schema_packages.tandem.device_stack.SpinCoating"
                        }
                    ]
                },
                "m_def": "perovskite_solar_cell_database.schema_packages.tandem.device_stack.GeneralLayer"
            },
            {
                "layer_index": 9,
                "functionality": "photoabsorber",
                "device_subset": 0,
                "name": "Perovskite",
                "properties": {
                    "crystallinity": {
                        "value": "polycrystalline"
                    },
                    "band_gap": {
                        "value": 1.63,
                        "graded": false
                    }
                },
                "deposition_procedure": {
                    "substrate_layer": "on lower layer",
                    "antisolvent": true,
                    "duration": 30.0,
                    "steps": [
                        {
                            "method": "SpinCoating",
                            "solution": {
                                "components": [
                                    {
                                        "name": "DMF"
                                    },
                                    {
                                        "name": "DMSO"
                                    }
                                ]
                            },
                            "m_def": "perovskite_solar_cell_database.schema_packages.tandem.device_stack.SpinCoating"
                        },
                        {
                            "method": "Heating",
                            "temperature_segments": [
                                {
                                    "temperature_end": 100.0,
                                    "time_of_segment": 30.0
                                }
                            ],
                            "m_def": "perovskite_solar_cell_database.schema_packages.tandem.device_stack.Heating"
                        }
                    ]
                },
                "m_def": "perovskite_solar_cell_database.schema_packages.tandem.device_stack.Photoabsorber_Perovskite",
                "has_a_2D_perovskite_capping_layer": false,
                "lead_free": false,
                "inorganic": false,
                "composition": {
                    "band_gap": 1.63,
                    "sample_type": "Polycrystalline film",
                    "dimensionality": "3D",
                    "short_form": "CsFAMARbPbBrI",
                    "long_form": "Cs0.05FA0.765MA0.135Rb0.05PbBr0.45I2.55",
                    "ions_a_site": [
                        {
                            "ion": "Cs",
                            "coefficient": 0.05,
                            "molecular_formula": "Cs+",
                            "smile": "[Cs+]",
                            "common_name": "Cesium ion",
                            "iupac_name": "Cesium(1+)",
                            "cas_number": "18459-37-5",
                            "source_compound_smile": "[Cs]",
                            "source_compound_iupac_name": "Cesium",
                            "source_compound_cas_number": "7440-46-2",
                            "abbreviation": "Cs"
                        },
                        {
                            "ion": "FA",
                            "coefficient": 0.765,
                            "molecular_formula": "CH5N2+",
                            "smile": "C(=[NH2+])N",
                            "common_name": "Formamidinium",
                            "iupac_name": "aminomethylideneazanium",
                            "cas_number": "nan",
                            "source_compound_smile": "C(=N)N",
                            "source_compound_iupac_name": "methanimidamide",
                            "source_compound_cas_number": "463-52-5",
                            "abbreviation": "FA"
                        },
                        {
                            "ion": "MA",
                            "coefficient": 0.135,
                            "molecular_formula": "CH6N+",
                            "smile": "C[NH3+]",
                            "common_name": "Methylammonium",
                            "iupac_name": "methylazanium",
                            "cas_number": "17000-00-9",
                            "source_compound_smile": "CN",
                            "source_compound_iupac_name": "methanamine",
                            "source_compound_cas_number": "74-89-5",
                            "abbreviation": "MA"
                        },
                        {
                            "ion": "Rb",
                            "coefficient": 0.05,
                            "molecular_formula": "Rb+",
                            "smile": "[Rb+]",
                            "common_name": "Rubidium ion",
                            "iupac_name": "Rubidium(+1)",
                            "cas_number": "22537-38-8",
                            "source_compound_smile": "[Rb]",
                            "source_compound_iupac_name": "Rubidium",
                            "source_compound_cas_number": "7440-17-7",
                            "abbreviation": "Rb"
                        }
                    ],
                    "ions_b_site": [
                        {
                            "ion": "Pb",
                            "coefficient": 1.0,
                            "molecular_formula": "Pb2+",
                            "smile": "[Pb+2]",
                            "common_name": "Lead",
                            "iupac_name": "lead(2+)",
                            "cas_number": "14280-50-3",
                            "source_compound_smile": "[Pb]",
                            "source_compound_iupac_name": "Lead",
                            "source_compound_cas_number": "7439-92-1",
                            "abbreviation": "Pb"
                        }
                    ],
                    "ions_x_site": [
                        {
                            "ion": "Br",
                            "coefficient": 0.45,
                            "molecular_formula": "Br-",
                            "smile": "[Br-]",
                            "common_name": "Bromide",
                            "iupac_name": "Bromide",
                            "cas_number": "24959-67-9",
                            "source_compound_smile": "BrBr",
                            "source_compound_iupac_name": "molecular bromine",
                            "source_compound_cas_number": "7726-95-6",
                            "abbreviation": "Br"
                        },
                        {
                            "ion": "I",
                            "coefficient": 2.55,
                            "molecular_formula": "I-",
                            "smile": "[I-]",
                            "common_name": "Iodide",
                            "iupac_name": "Iodide",
                            "cas_number": "20461-54-5",
                            "source_compound_smile": "II",
                            "source_compound_iupac_name": "molecular iodine",
                            "source_compound_cas_number": "7553-56-2",
                            "abbreviation": "I"
                        }
                    ]
                }
            },
            {
                "layer_index": 10,
                "functionality": "hole transport layer",
                "device_subset": 0,
                "name": "Spiro-MeOTAD",
                "components": [
                    {
                        "name": "Spiro-MeOTAD",
                        "functionality": "majority phase"
                    }
                ],
                "deposition_procedure": {
                    "substrate_layer": "on lower layer",
                    "steps": [
                        {
                            "method": "SpinCoating",
                            "m_def": "perovskite_solar_cell_database.schema_packages.tandem.device_stack.SpinCoating"
                        }
                    ]
                },
                "m_def": "perovskite_solar_cell_database.schema_packages.tandem.device_stack.GeneralLayer"
            },
            {
                "layer_index": 11,
                "functionality": "front contact",
                "device_subset": 0,
                "name": "MoO3",
                "properties": {
                    "thickness": {
                        "value": 10.0
                    }
                },
                "components": [
                    {
                        "name": "MoO3",
                        "functionality": "majority phase"
                    }
                ],
                "deposition_procedure": {
                    "substrate_layer": "on lower layer",
                    "steps": [
                        {
                            "method": "Evaporation",
                            "m_def": "perovskite_solar_cell_database.schema_packages.tandem.device_stack.Evaporation"
                        }
                    ]
                },
                "m_def": "perovskite_solar_cell_database.schema_packages.tandem.device_stack.GeneralLayer"
            },
            {
                "layer_index": 12,
                "functionality": "front contact",
                "device_subset": 0,
                "name": "IZO",
                "properties": {
                    "thickness": {
                        "value": 40.0
                    }
                },
                "components": [
                    {
                        "name": "IZO",
                        "functionality": "majority phase"
                    }
                ],
                "deposition_procedure": {
                    "substrate_layer": "on lower layer",
                    "steps": [
                        {
                            "method": "Sputtering",
                            "m_def": "perovskite_solar_cell_database.schema_packages.tandem.device_stack.Sputtering"
                        }
                    ]
                },
                "m_def": "perovskite_solar_cell_database.schema_packages.tandem.device_stack.GeneralLayer"
            },
            {
                "layer_index": 13,
                "functionality": "front contact",
                "device_subset": 0,
                "name": "Au-grid",
                "components": [
                    {
                        "name": "Au-grid",
                        "functionality": "majority phase"
                    }
                ],
                "deposition_procedure": {
                    "substrate_layer": "on lower layer",
                    "steps": [
                        {
                            "method": "Evaporation",
                            "m_def": "perovskite_solar_cell_database.schema_packages.tandem.device_stack.Evaporation"
                        }
                    ]
                },
                "m_def": "perovskite_solar_cell_database.schema_packages.tandem.device_stack.GeneralLayer"
            },
            {
                "layer_index": 14,
                "functionality": "anti reflection",
                "device_subset": 0,
                "name": "A.R.C.",
                "components": [
                    {
                        "name": "A.R.C.",
                        "functionality": "majority phase"
                    }
                ],
                "m_def": "perovskite_solar_cell_database.schema_packages.tandem.device_stack.GeneralLayer"
            }
        ],
        "measurements": {
            "jv": [
                {
                    "certified": false,
                    "preconditioned": true,
                    "device_subset": 0,
                    "measurement_conditions": {
                        "scan_speed": 10.0
                    },
                    "illumination": {
                        "intensity": 100.0,
                        "mask": false
                    },
                    "light_source": {
                        "spectrum": "AM1.5"
                    },
                    "light_regime": "standard light",
                    "results": {
                        "short_circuit_current_density": 17.2,
                        "open_circuit_voltage": 1.704,
                        "fill_factor": 0.782,
                        "power_conversion_efficiency": 22.9
                    }
                },
                {
                    "device_subset": 1,
                    "measurement_conditions": {
                        "scan_speed": 10.0
                    },
                    "illumination": {
                        "intensity": 100.0,
                        "mask": false
                    },
                    "light_source": {
                        "spectrum": "AM1.5"
                    },
                    "light_regime": "standard light",
                    "results": {
                        "short_circuit_current_density": 32.2,
                        "open_circuit_voltage": 0.6,
                        "fill_factor": 0.771,
                        "power_conversion_efficiency": 14.9
                    }
                },
                {
                    "device_subset": 2,
                    "measurement_conditions": {
                        "scan_speed": 10.0
                    },
                    "illumination": {
                        "intensity": 100.0,
                        "mask": false
                    },
                    "light_source": {
                        "spectrum": "AM1.5"
                    },
                    "light_regime": "standard light",
                    "results": {
                        "short_circuit_current_density": 20.62,
                        "open_circuit_voltage": 1.106,
                        "fill_factor": 0.518,
                        "power_conversion_efficiency": 11.81
                    }
                }
            ],
            "stabilized_performance": [
                {
                    "light_regime": "standard light",
                    "device_subset": 0,
                    "measurement_details": {
                        "type_of_measurement": "maximum power point tracking"
                    },
                    "results": {
                        "power_conversion_efficiency": 22.9
                    }
                }
            ],
            "eqe": [
                {
                    "device_subset": 1,
                    "illumination": {
                        "top_cell_filter": true
                    },
                    "results": {
                        "integrated_current_density_shaded": 17.2
                    }
                }
            ]
        }
    }
}
