Repository: Jesperkemist/PerovskiteTandemDatabase

## About The Project
This repo is associated to a paper with the title:
A FAIR Framework for Machine-Actionable Perovskite Tandem Solar Cell Data

## Resources
9.1 Online resources
1) Online documentation of the project, including a description of the structure of the data schema, and all defined modules
https://jesperkemist.github.io/PerovskiteTandemDatabase/

2) A PDF file describing the structure of the data schema, including all defined modules.
https://github.com/Jesperkemist/PerovskiteTandemDatabase/tree/main/module_descriptions

3) Example JSON files describing a representative perovskite tandem devices.

File: seed_dataset/Json_data_tandem_cell_initial_data_467.archive.json
{
    "data": {
        "m_def": "perovskite_solar_cell_database.schema_packages.tandem.schema.PerovskiteTandemSolarCell",
        "reference": {
            "publication_date": "2019-03-19T00:00:00",
            "journal": "Nano Energy",
            "sample_id": "x = 0.25",
            "free_text_comment": "(FAPbI3)1-x(MAPbBr3)x",
            "name_of_person_entering_the_data": "Max Grischek",
            "data_entered_by_author": false,
            "part_of_initial_dataset": true,
            "DOI_number": "10.1016/j.nanoen.2019.03.056",
            "publication_authors": [
                "Kim et al."
            ],
            "ID_temp": 467
        },
        "general": {
            "number_of_junctions": 2,
            "number_of_terminals": 2,
            "architecture": "Monolithic",
            "flexible": false,
            "semitransparent": false,
            "encapsulated": false,
            "photoabsorbers": [
                "Silicon",
                "Perovskite"
            ],
            "photoabsorbers_string": "Silicon-Perovskite",
            "photoabsorbers_bandgaps": [
                1.1,
                1.68
            ]
        },
        "key_performance_metrics": {
            "power_conversion_efficiency": 17.11,
            "short_circuit_current_density": 15.21,
            "open_circuit_voltage": 1.49,
            "fill_factor": 0.755
        },
        "device_stack": [
            {
                "layer_index": 1,
                "functionality": "back contact",
                "device_subset": 0,
                "name": "Ag",
                "properties": {
                    "thickness": {
                        "value": 1000.0
                    }
                },
                "components": [
                    {
                        "name": "Ag",
                        "functionality": "majority phase"
                    }
                ],
                "deposition_procedure": {
                    "substrate_layer": "on upper layer",
                    "steps": [
                        {
                            "method": "Evaporation",
                            "m_def": "perovskite_solar_cell_database.schema_packages.tandem.device_stack.Evaporation"
                        }
                    ]
                },
                "m_def": "perovskite_solar_cell_database.schema_packages.tandem.device_stack.GeneralLayer"
            },
            {
                "layer_index": 2,
                "functionality": "back contact",
                "device_subset": 0,
                "name": "Al",
                "properties": {
                    "thickness": {
                        "value": 2000.0
                    }
                },
                "components": [
                    {
                        "name": "Al",
                        "functionality": "majority phase"
                    }
                ],
                "deposition_procedure": {
                    "substrate_layer": "on upper layer",
                    "steps": [
                        {
                            "method": "Evaporation",
                            "m_def": "perovskite_solar_cell_database.schema_packages.tandem.device_stack.Evaporation"
                        }
                    ]
                },
                "m_def": "perovskite_solar_cell_database.schema_packages.tandem.device_stack.GeneralLayer"
            },
            {
                "layer_index": 3,
                "functionality": "photoabsorber",
                "device_subset": 0,
                "name": "silicon",
                "properties": {
                    "thickness": {
                        "value": 525000.0
                    },
                    "band_gap": {
                        "value": 1.1
                    }
                },
                "m_def": "perovskite_solar_cell_database.schema_packages.tandem.device_stack.Photoabsorber_Silicon",
                "cell_type": "Al-BSF",
                "type_of_silicon": "Monocrystalline",
                "doping_sequence": "Si(p+)/Si(p)/Si(n+)"
            },
            {
                "layer_index": 4,
                "functionality": "recombination layer",
                "device_subset": 0,
                "name": "ITO",
                "components": [
                    {
                        "name": "ITO",
                        "functionality": "majority phase"
                    }
                ],
                "deposition_procedure": {
                    "substrate_layer": "on lower layer",
                    "steps": [
                        {
                            "method": "Sputtering",
                            "m_def": "perovskite_solar_cell_database.schema_packages.tandem.device_stack.Sputtering"
                        }
                    ]
                },
                "m_def": "perovskite_solar_cell_database.schema_packages.tandem.device_stack.GeneralLayer"
            },
            {
                "layer_index": 5,
                "functionality": "hole transport layer",
                "device_subset": 0,
                "name": "PTAA",
                "components": [
                    {
                        "name": "PTAA",
                        "functionality": "majority phase"
                    }
                ],
                "deposition_procedure": {
                    "substrate_layer": "on lower layer",
                    "steps": [
                        {
                            "method": "SpinCoating",
                            "m_def": "perovskite_solar_cell_database.schema_packages.tandem.device_stack.SpinCoating"
                        }
                    ]
                },
                "m_def": "perovskite_solar_cell_database.schema_packages.tandem.device_stack.GeneralLayer"
            },
            {
                "layer_index": 6,
                "functionality": "photoabsorber",
                "device_subset": 0,
                "name": "Perovskite",
                "properties": {
                    "crystallinity": {
                        "value": "polycrystalline"
                    },
                    "band_gap": {
                        "value": 1.68,
                        "graded": false
                    }
                },
                "deposition_procedure": {
                    "substrate_layer": "on lower layer",
                    "antisolvent": true,
                    "duration": 20.0,
                    "steps": [
                        {
                            "method": "SpinCoating",
                            "solution": {
                                "components": [
                                    {
                                        "name": "DMF"
                                    },
                                    {
                                        "name": "DMSO"
                                    }
                                ]
                            },
                            "m_def": "perovskite_solar_cell_database.schema_packages.tandem.device_stack.SpinCoating"
                        },
                        {
                            "method": "Heating",
                            "temperature_segments": [
                                {
                                    "temperature_end": 100.0,
                                    "time_of_segment": 20.0
                                }
                            ],
                            "m_def": "perovskite_solar_cell_database.schema_packages.tandem.device_stack.Heating"
                        }
                    ]
                },
                "m_def": "perovskite_solar_cell_database.schema_packages.tandem.device_stack.Photoabsorber_Perovskite",
                "has_a_2D_perovskite_capping_layer": false,
                "lead_free": false,
                "inorganic": false,
                "composition": {
                    "band_gap": 1.68,
                    "sample_type": "Polycrystalline film",
                    "dimensionality": "3D",
                    "short_form": "FAMAPbBrI",
                    "long_form": "FA0.75MA0.25PbBr0.75I2.25",
                    "ions_a_site": [
                        {
                            "ion": "FA",
                            "coefficient": 0.75,
                            "molecular_formula": "CH5N2+",
                            "smile": "C(=[NH2+])N",
                            "common_name": "Formamidinium",
                            "iupac_name": "aminomethylideneazanium",
                            "cas_number": "nan",
                            "source_compound_smile": "C(=N)N",
                            "source_compound_iupac_name": "methanimidamide",
                            "source_compound_cas_number": "463-52-5",
                            "abbreviation": "FA"
                        },
                        {
                            "ion": "MA",
                            "coefficient": 0.25,
                            "molecular_formula": "CH6N+",
                            "smile": "C[NH3+]",
                            "common_name": "Methylammonium",
                            "iupac_name": "methylazanium",
                            "cas_number": "17000-00-9",
                            "source_compound_smile": "CN",
                            "source_compound_iupac_name": "methanamine",
                            "source_compound_cas_number": "74-89-5",
                            "abbreviation": "MA"
                        }
                    ],
                    "ions_b_site": [
                        {
                            "ion": "Pb",
                            "coefficient": 1.0,
                            "molecular_formula": "Pb2+",
                            "smile": "[Pb+2]",
                            "common_name": "Lead",
                            "iupac_name": "lead(2+)",
                            "cas_number": "14280-50-3",
                            "source_compound_smile": "[Pb]",
                            "source_compound_iupac_name": "Lead",
                            "source_compound_cas_number": "7439-92-1",
                            "abbreviation": "Pb"
                        }
                    ],
                    "ions_x_site": [
                        {
                            "ion": "Br",
                            "coefficient": 0.75,
                            "molecular_formula": "Br-",
                            "smile": "[Br-]",
                            "common_name": "Bromide",
                            "iupac_name": "Bromide",
                            "cas_number": "24959-67-9",
                            "source_compound_smile": "BrBr",
                            "source_compound_iupac_name": "molecular bromine",
                            "source_compound_cas_number": "7726-95-6",
                            "abbreviation": "Br"
                        },
                        {
                            "ion": "I",
                            "coefficient": 2.25,
                            "molecular_formula": "I-",
                            "smile": "[I-]",
                            "common_name": "Iodide",
                            "iupac_name": "Iodide",
                            "cas_number": "20461-54-5",
                            "source_compound_smile": "II",
                            "source_compound_iupac_name": "molecular iodine",
                            "source_compound_cas_number": "7553-56-2",
                            "abbreviation": "I"
                        }
                    ]
                }
            },
            {
                "layer_index": 7,
                "functionality": "electron transport layer",
                "device_subset": 0,
                "name": "PCBM-60",
                "components": [
                    {
                        "name": "PCBM-60",
                        "functionality": "majority phase"
                    }
                ],
                "deposition_procedure": {
                    "substrate_layer": "on lower layer",
                    "steps": [
                        {
                            "method": "SpinCoating",
                            "m_def": "perovskite_solar_cell_database.schema_packages.tandem.device_stack.SpinCoating"
                        }
                    ]
                },
                "m_def": "perovskite_solar_cell_database.schema_packages.tandem.device_stack.GeneralLayer"
            },
            {
                "layer_index": 8,
                "functionality": "electron transport layer",
                "device_subset": 0,
                "name": "ZnO-np",
                "components": [
                    {
                        "name": "ZnO-np",
                        "functionality": "majority phase"
                    }
                ],
                "deposition_procedure": {
                    "substrate_layer": "on lower layer",
                    "steps": [
                        {
                            "method": "SpinCoating",
                            "m_def": "perovskite_solar_cell_database.schema_packages.tandem.device_stack.SpinCoating"
                        }
                    ]
                },
                "m_def": "perovskite_solar_cell_database.schema_packages.tandem.device_stack.GeneralLayer"
            },
            {
                "layer_index": 9,
                "functionality": "front contact",
                "device_subset": 0,
                "name": "IZO",
                "properties": {
                    "thickness": {
                        "value": 150.0
                    }
                },
                "components": [
                    {
                        "name": "IZO",
                        "functionality": "majority phase"
                    }
                ],
                "deposition_procedure": {
                    "substrate_layer": "on lower layer",
                    "steps": [
                        {
                            "method": "Sputtering",
                            "m_def": "perovskite_solar_cell_database.schema_packages.tandem.device_stack.Sputtering"
                        }
                    ]
                },
                "m_def": "perovskite_solar_cell_database.schema_packages.tandem.device_stack.GeneralLayer"
            },
            {
                "layer_index": 10,
                "functionality": "front contact",
                "device_subset": 0,
                "name": "Ag-grid",
                "components": [
                    {
                        "name": "Ag-grid",
                        "functionality": "majority phase"
                    }
                ],
                "deposition_procedure": {
                    "substrate_layer": "on lower layer",
                    "steps": [
                        {
                            "method": "Evaporation",
                            "m_def": "perovskite_solar_cell_database.schema_packages.tandem.device_stack.Evaporation"
                        }
                    ]
                },
                "m_def": "perovskite_solar_cell_database.schema_packages.tandem.device_stack.GeneralLayer"
            },
            {
                "layer_index": 11,
                "functionality": "anti reflection",
                "device_subset": 0,
                "name": "LiF",
                "properties": {
                    "thickness": {
                        "value": 150.0
                    }
                },
                "components": [
                    {
                        "name": "LiF",
                        "functionality": "majority phase"
                    }
                ],
                "deposition_procedure": {
                    "substrate_layer": "on lower layer",
                    "steps": [
                        {
                            "method": "Evaporation",
                            "m_def": "perovskite_solar_cell_database.schema_packages.tandem.device_stack.Evaporation"
                        }
                    ]
                },
                "m_def": "perovskite_solar_cell_database.schema_packages.tandem.device_stack.GeneralLayer"
            }
        ],
        "measurements": {
            "jv": [
                {
                    "certified": false,
                    "device_subset": 0,
                    "measurement_conditions": {
                        "scan_speed": 5.0,
                        "scan_direction": "reversed"
                    },
                    "illumination": {
                        "intensity": 100.0,
                        "mask": false
                    },
                    "light_source": {
                        "spectrum": "AM1.5"
                    },
                    "light_regime": "standard light",
                    "results": {
                        "short_circuit_current_density": 15.21,
                        "open_circuit_voltage": 1.49,
                        "fill_factor": 0.755,
                        "power_conversion_efficiency": 17.11
                    },
                    "environmental_conditions": {
                        "atmosphere": "air"
                    }
                },
                {
                    "device_subset": 1,
                    "measurement_conditions": {
                        "scan_speed": 5.0
                    },
                    "illumination": {
                        "intensity": 100.0,
                        "mask": false
                    },
                    "light_source": {
                        "spectrum": "AM1.5"
                    },
                    "light_regime": "standard light",
                    "results": {
                        "short_circuit_current_density": 28.56,
                        "open_circuit_voltage": 0.575,
                        "fill_factor": 0.781,
                        "power_conversion_efficiency": 12.82
                    }
                }
            ],
            "eqe": [
                {
                    "device_subset": 1,
                    "illumination": {
                        "top_cell_filter": true
                    },
                    "results": {
                        "integrated_current_density_shaded": 16.15
                    }
                }
            ]
        }
    }
}

File: seed_dataset/Json_data_tandem_cell_initial_data_468.archive.json
{
    "data": {
        "m_def": "perovskite_solar_cell_database.schema_packages.tandem.schema.PerovskiteTandemSolarCell",
        "reference": {
            "publication_date": "2019-03-19T00:00:00",
            "journal": "Nano Energy",
            "sample_id": "x = 0.30",
            "free_text_comment": "(FAPbI3)1-x(MAPbBr3)x",
            "name_of_person_entering_the_data": "Max Grischek",
            "data_entered_by_author": false,
            "part_of_initial_dataset": true,
            "DOI_number": "10.1016/j.nanoen.2019.03.056",
            "publication_authors": [
                "Kim et al."
            ],
            "ID_temp": 468
        },
        "general": {
            "number_of_junctions": 2,
            "number_of_terminals": 2,
            "architecture": "Monolithic",
            "flexible": false,
            "semitransparent": false,
            "encapsulated": false,
            "photoabsorbers": [
                "Silicon",
                "Perovskite"
            ],
            "photoabsorbers_string": "Silicon-Perovskite",
            "photoabsorbers_bandgaps": [
                1.1,
                1.72
            ]
        },
        "key_performance_metrics": {
            "power_conversion_efficiency": 13.75,
            "short_circuit_current_density": 14.79,
            "open_circuit_voltage": 1.51,
            "fill_factor": 0.616
        },
        "device_stack": [
            {
                "layer_index": 1,
                "functionality": "back contact",
                "device_subset": 0,
                "name": "Ag",
                "properties": {
                    "thickness": {
                        "value": 1000.0
                    }
                },
                "components": [
                    {
                        "name": "Ag",
                        "functionality": "majority phase"
                    }
                ],
                "deposition_procedure": {
                    "substrate_layer": "on upper layer",
                    "steps": [
                        {
                            "method": "Evaporation",
                            "m_def": "perovskite_solar_cell_database.schema_packages.tandem.device_stack.Evaporation"
                        }
                    ]
                },
                "m_def": "perovskite_solar_cell_database.schema_packages.tandem.device_stack.GeneralLayer"
            },
            {
                "layer_index": 2,
                "functionality": "back contact",
                "device_subset": 0,
                "name": "Al",
                "properties": {
                    "thickness": {
                        "value": 2000.0
                    }
                },
                "components": [
                    {
                        "name": "Al",
                        "functionality": "majority phase"
                    }
                ],
                "deposition_procedure": {
                    "substrate_layer": "on upper layer",
                    "steps": [
                        {
                            "method": "Evaporation",
                            "m_def": "perovskite_solar_cell_database.schema_packages.tandem.device_stack.Evaporation"
                        }
                    ]
                },
                "m_def": "perovskite_solar_cell_database.schema_packages.tandem.device_stack.GeneralLayer"
            },
            {
                "layer_index": 3,
                "functionality": "photoabsorber",
                "device_subset": 0,
                "name": "silicon",
                "properties": {
                    "thickness": {
                        "value": 525000.0
                    },
                    "band_gap": {
                        "value": 1.1
                    }
                },
                "m_def": "perovskite_solar_cell_database.schema_packages.tandem.device_stack.Photoabsorber_Silicon",
                "cell_type": "Al-BSF",
                "type_of_silicon": "Monocrystalline",
                "doping_sequence": "Si(p+)/Si(p)/Si(n+)"
            },
            {
                "layer_index": 4,
                "functionality": "recombination layer",
                "device_subset": 0,
                "name": "ITO",
                "components": [
                    {
                        "name": "ITO",
                        "functionality": "majority phase"
                    }
                ],
                "deposition_procedure": {
                    "substrate_layer": "on lower layer",
                    "steps": [
                        {
                            "method": "Sputtering",
                            "m_def": "perovskite_solar_cell_database.schema_packages.tandem.device_stack.Sputtering"
                        }
                    ]
                },
                "m_def": "perovskite_solar_cell_database.schema_packages.tandem.device_stack.GeneralLayer"
            },
            {
                "layer_index": 5,
                "functionality": "hole transport layer",
                "device_subset": 0,
                "name": "PTAA",
                "components": [
                    {
                        "name": "PTAA",
                        "functionality": "majority phase"
                    }
                ],
                "deposition_procedure": {
                    "substrate_layer": "on lower layer",
                    "steps": [
                        {
                            "method": "SpinCoating",
                            "m_def": "perovskite_solar_cell_database.schema_packages.tandem.device_stack.SpinCoating"
                        }
                    ]
                },
                "m_def": "perovskite_solar_cell_database.schema_packages.tandem.device_stack.GeneralLayer"
            },
            {
                "layer_index": 6,
                "functionality": "photoabsorber",
                "device_subset": 0,
                "name": "Perovskite",
                "properties": {
                    "crystallinity": {
                        "value": "polycrystalline"
                    },
                    "band_gap": {
                        "value": 1.72,
                        "graded": false,
                        "determined_by": "absorption"
                    }
                },
                "deposition_procedure": {
                    "substrate_layer": "on lower layer",
                    "antisolvent": true,
                    "duration": 20.0,
                    "steps": [
                        {
                            "method": "SpinCoating",
                            "solution": {
                                "components": [
                                    {
                                        "name": "DMF"
                                    },
                                    {
                                        "name": "DMSO"
                                    }
                                ]
                            },
                            "m_def": "perovskite_solar_cell_database.schema_packages.tandem.device_stack.SpinCoating"
                        },
                        {
                            "method": "Heating",
                            "temperature_segments": [
                                {
                                    "temperature_end": 100.0,
                                    "time_of_segment": 20.0
                                }
                            ],
                            "m_def": "perovskite_solar_cell_database.schema_packages.tandem.device_stack.Heating"
                        }
                    ]
                },
                "m_def": "perovskite_solar_cell_database.schema_packages.tandem.device_stack.Photoabsorber_Perovskite",
                "has_a_2D_perovskite_capping_layer": false,
                "lead_free": false,
                "inorganic": false,
                "composition": {
                    "band_gap": 1.72,
                    "sample_type": "Polycrystalline film",
                    "dimensionality": "3D",
                    "short_form": "FAMAPbBrI",
                    "long_form": "FA0.7MA0.3PbBr0.9I2.1",
                    "ions_a_site": [
                        {
                            "ion": "FA",
                            "coefficient": 0.7,
                            "molecular_formula": "CH5N2+",
                            "smile": "C(=[NH2+])N",
                            "common_name": "Formamidinium",
                            "iupac_name": "aminomethylideneazanium",
                            "cas_number": "nan",
                            "source_compound_smile": "C(=N)N",
                            "source_compound_iupac_name": "methanimidamide",
                            "source_compound_cas_number": "463-52-5",
                            "abbreviation": "FA"
                        },
                        {
                            "ion": "MA",
                            "coefficient": 0.3,
                            "molecular_formula": "CH6N+",
                            "smile": "C[NH3+]",
                            "common_name": "Methylammonium",
                            "iupac_name": "methylazanium",
                            "cas_number": "17000-00-9",
                            "source_compound_smile": "CN",
                            "source_compound_iupac_name": "methanamine",
                            "source_compound_cas_number": "74-89-5",
                            "abbreviation": "MA"
                        }
                    ],
                    "ions_b_site": [
                        {
                            "ion": "Pb",
                            "coefficient": 1.0,
                            "molecular_formula": "Pb2+",
                            "smile": "[Pb+2]",
                            "common_name": "Lead",
                            "iupac_name": "lead(2+)",
                            "cas_number": "14280-50-3",
                            "source_compound_smile": "[Pb]",
                            "source_compound_iupac_name": "Lead",
                            "source_compound_cas_number": "7439-92-1",
                            "abbreviation": "Pb"
                        }
                    ],
                    "ions_x_site": [
                        {
                            "ion": "Br",
                            "coefficient": 0.9,
                            "molecular_formula": "Br-",
                            "smile": "[Br-]",
                            "common_name": "Bromide",
                            "iupac_name": "Bromide",
                            "cas_number": "24959-67-9",
                            "source_compound_smile": "BrBr",
                            "source_compound_iupac_name": "molecular bromine",
                            "source_compound_cas_number": "7726-95-6",
                            "abbreviation": "Br"
                        },
                        {
                            "ion": "I",
                            "coefficient": 2.1,
                            "molecular_formula": "I-",
                            "smile": "[I-]",
                            "common_name": "Iodide",
                            "iupac_name": "Iodide",
                            "cas_number": "20461-54-5",
                            "source_compound_smile": "II",
                            "source_compound_iupac_name": "molecular iodine",
                            "source_compound_cas_number": "7553-56-2",
                            "abbreviation": "I"
                        }
                    ]
                }
            },
            {
                "layer_index": 7,
                "functionality": "electron transport layer",
                "device_subset": 0,
                "name": "PCBM-60",
                "components": [
                    {
                        "name": "PCBM-60",
                        "functionality": "majority phase"
                    }
                ],
                "deposition_procedure": {
                    "substrate_layer": "on lower layer",
                    "steps": [
                        {
                            "method": "SpinCoating",
                            "m_def": "perovskite_solar_cell_database.schema_packages.tandem.device_stack.SpinCoating"
                        }
                    ]
                },
                "m_def": "perovskite_solar_cell_database.schema_packages.tandem.device_stack.GeneralLayer"
            },
            {
                "layer_index": 8,
                "functionality": "electron transport layer",
                "device_subset": 0,
                "name": "ZnO-np",
                "components": [
                    {
                        "name": "ZnO-np",
                        "functionality": "majority phase"
                    }
                ],
                "deposition_procedure": {
                    "substrate_layer": "on lower layer",
                    "steps": [
                        {
                            "method": "SpinCoating",
                            "m_def": "perovskite_solar_cell_database.schema_packages.tandem.device_stack.SpinCoating"
                        }
                    ]
                },
                "m_def": "perovskite_solar_cell_database.schema_packages.tandem.device_stack.GeneralLayer"
            },
            {
                "layer_index": 9,
                "functionality": "front contact",
                "device_subset": 0,
                "name": "IZO",
                "properties": {
                    "thickness": {
                        "value": 150.0
                    }
                },
                "components": [
                    {
                        "name": "IZO",
                        "functionality": "majority phase"
                    }
                ],
                "deposition_procedure": {
                    "substrate_layer": "on lower layer",
                    "steps": [
                        {
                            "method": "Sputtering",
                            "m_def": "perovskite_solar_cell_database.schema_packages.tandem.device_stack.Sputtering"
                        }
                    ]
                },
                "m_def": "perovskite_solar_cell_database.schema_packages.tandem.device_stack.GeneralLayer"
            },
            {
                "layer_index": 10,
                "functionality": "front contact",
                "device_subset": 0,
                "name": "Ag-grid",
                "components": [
                    {
                        "name": "Ag-grid",
                        "functionality": "majority phase"
                    }
                ],
                "deposition_procedure": {
                    "substrate_layer": "on lower layer",
                    "steps": [
                        {
                            "method": "Evaporation",
                            "m_def": "perovskite_solar_cell_database.schema_packages.tandem.device_stack.Evaporation"
                        }
                    ]
                },
                "m_def": "perovskite_solar_cell_database.schema_packages.tandem.device_stack.GeneralLayer"
            },
            {
                "layer_index": 11,
                "functionality": "anti reflection",
                "device_subset": 0,
                "name": "LiF",
                "properties": {
                    "thickness": {
                        "value": 150.0
                    }
                },
                "components": [
                    {
                        "name": "LiF",
                        "functionality": "majority phase"
                    }
                ],
                "deposition_procedure": {
                    "substrate_layer": "on lower layer",
                    "steps": [
                        {
                            "method": "Evaporation",
                            "m_def": "perovskite_solar_cell_database.schema_packages.tandem.device_stack.Evaporation"
                        }
                    ]
                },
                "m_def": "perovskite_solar_cell_database.schema_packages.tandem.device_stack.GeneralLayer"
            }
        ],
        "measurements": {
            "jv": [
                {
                    "certified": false,
                    "device_subset": 0,
                    "measurement_conditions": {
                        "scan_speed": 5.0,
                        "scan_direction": "reversed"
                    },
                    "illumination": {
                        "intensity": 100.0,
                        "mask": false
                    },
                    "light_source": {
                        "spectrum": "AM1.5"
                    },
                    "light_regime": "standard light",
                    "results": {
                        "short_circuit_current_density": 14.79,
                        "open_circuit_voltage": 1.51,
                        "fill_factor": 0.616,
                        "power_conversion_efficiency": 13.75
                    },
                    "environmental_conditions": {
                        "atmosphere": "air"
                    }
                },
                {
                    "device_subset": 1,
                    "measurement_conditions": {
                        "scan_speed": 5.0
                    },
                    "illumination": {
                        "intensity": 100.0,
                        "mask": false
                    },
                    "light_source": {
                        "spectrum": "AM1.5"
                    },
                    "light_regime": "standard light",
                    "results": {
                        "short_circuit_current_density": 28.56,
                        "open_circuit_voltage": 0.575,
                        "fill_factor": 0.781,
                        "power_conversion_efficiency": 12.82
                    }
                }
            ],
            "eqe": [
                {
                    "device_subset": 1,
                    "illumination": {
                        "top_cell_filter": true
                    },
                    "results": {
                        "integrated_current_density_shaded": 16.15
                    }
                }
            ]
        }
    }
}
