Repository: Jesperkemist/PerovskiteTandemDatabase

## About The Project
This repo is associated to a paper with the title:
A FAIR Framework for Machine-Actionable Perovskite Tandem Solar Cell Data

## Resources
9.1 Online resources
1) Online documentation of the project, including a description of the structure of the data schema, and all defined modules
https://jesperkemist.github.io/PerovskiteTandemDatabase/

2) A PDF file describing the structure of the data schema, including all defined modules.
https://github.com/Jesperkemist/PerovskiteTandemDatabase/tree/main/module_descriptions

3) Example JSON files describing a representative perovskite tandem devices.

File: seed_dataset/Json_data_tandem_cell_initial_data_469.archive.json
{
    "data": {
        "m_def": "perovskite_solar_cell_database.schema_packages.tandem.schema.PerovskiteTandemSolarCell",
        "reference": {
            "publication_date": "2019-03-19T00:00:00",
            "journal": "Nano Energy",
            "sample_id": "best-performing monolithic perovskite/p-Si tandem solar cell",
            "free_text_comment": "310 nm perovskite layer thickness",
            "name_of_person_entering_the_data": "Max Grischek",
            "data_entered_by_author": false,
            "part_of_initial_dataset": true,
            "DOI_number": "10.1016/j.nanoen.2019.03.056",
            "publication_authors": [
                "Kim et al."
            ],
            "ID_temp": 469
        },
        "general": {
            "number_of_junctions": 2,
            "number_of_terminals": 2,
            "architecture": "Monolithic",
            "flexible": false,
            "semitransparent": false,
            "encapsulated": false,
            "photoabsorbers": [
                "Silicon",
                "Perovskite"
            ],
            "photoabsorbers_string": "Silicon-Perovskite",
            "photoabsorbers_bandgaps": [
                1.1,
                1.64
            ]
        },
        "key_performance_metrics": {
            "power_conversion_efficiency_stabilized": 21.1,
            "power_conversion_efficiency": 21.19,
            "short_circuit_current_density": 16.12,
            "open_circuit_voltage": 1.645,
            "fill_factor": 0.799,
            "maximum_power_point_voltage": 1.43,
            "maximum_power_point_current_density": 14.78
        },
        "device_stack": [
            {
                "layer_index": 1,
                "functionality": "back contact",
                "device_subset": 0,
                "name": "Ag",
                "properties": {
                    "thickness": {
                        "value": 1000.0
                    }
                },
                "components": [
                    {
                        "name": "Ag",
                        "functionality": "majority phase"
                    }
                ],
                "deposition_procedure": {
                    "substrate_layer": "on upper layer",
                    "steps": [
                        {
                            "method": "Evaporation",
                            "m_def": "perovskite_solar_cell_database.schema_packages.tandem.device_stack.Evaporation"
                        }
                    ]
                },
                "m_def": "perovskite_solar_cell_database.schema_packages.tandem.device_stack.GeneralLayer"
            },
            {
                "layer_index": 2,
                "functionality": "back contact",
                "device_subset": 0,
                "name": "Al",
                "properties": {
                    "thickness": {
                        "value": 2000.0
                    }
                },
                "components": [
                    {
                        "name": "Al",
                        "functionality": "majority phase"
                    }
                ],
                "deposition_procedure": {
                    "substrate_layer": "on upper layer",
                    "steps": [
                        {
                            "method": "Evaporation",
                            "m_def": "perovskite_solar_cell_database.schema_packages.tandem.device_stack.Evaporation"
                        }
                    ]
                },
                "m_def": "perovskite_solar_cell_database.schema_packages.tandem.device_stack.GeneralLayer"
            },
            {
                "layer_index": 3,
                "functionality": "photoabsorber",
                "device_subset": 0,
                "name": "silicon",
                "properties": {
                    "thickness": {
                        "value": 525000.0
                    },
                    "band_gap": {
                        "value": 1.1
                    }
                },
                "m_def": "perovskite_solar_cell_database.schema_packages.tandem.device_stack.Photoabsorber_Silicon",
                "cell_type": "Al-BSF",
                "type_of_silicon": "Monocrystalline",
                "doping_sequence": "Si(p+)/Si(p)/Si(n+)"
            },
            {
                "layer_index": 4,
                "functionality": "recombination layer",
                "device_subset": 0,
                "name": "ITO",
                "components": [
                    {
                        "name": "ITO",
                        "functionality": "majority phase"
                    }
                ],
                "deposition_procedure": {
                    "substrate_layer": "on lower layer",
                    "steps": [
                        {
                            "method": "Sputtering",
                            "m_def": "perovskite_solar_cell_database.schema_packages.tandem.device_stack.Sputtering"
                        }
                    ]
                },
                "m_def": "perovskite_solar_cell_database.schema_packages.tandem.device_stack.GeneralLayer"
            },
            {
                "layer_index": 5,
                "functionality": "hole transport layer",
                "device_subset": 0,
                "name": "NiO",
                "components": [
                    {
                        "name": "NiO",
                        "functionality": "majority phase"
                    }
                ],
                "deposition_procedure": {
                    "substrate_layer": "on lower layer",
                    "steps": [
                        {
                            "method": "SpinCoating",
                            "m_def": "perovskite_solar_cell_database.schema_packages.tandem.device_stack.SpinCoating"
                        }
                    ]
                },
                "m_def": "perovskite_solar_cell_database.schema_packages.tandem.device_stack.GeneralLayer"
            },
            {
                "layer_index": 6,
                "functionality": "photoabsorber",
                "device_subset": 0,
                "name": "Perovskite",
                "properties": {
                    "crystallinity": {
                        "value": "polycrystalline"
                    },
                    "band_gap": {
                        "value": 1.64,
                        "graded": false,
                        "determined_by": "absorption"
                    }
                },
                "deposition_procedure": {
                    "substrate_layer": "on lower layer",
                    "antisolvent": true,
                    "duration": 20.0,
                    "steps": [
                        {
                            "method": "SpinCoating",
                            "solution": {
                                "components": [
                                    {
                                        "name": "DMF"
                                    },
                                    {
                                        "name": "DMSO"
                                    }
                                ]
                            },
                            "m_def": "perovskite_solar_cell_database.schema_packages.tandem.device_stack.SpinCoating"
                        },
                        {
                            "method": "Heating",
                            "temperature_segments": [
                                {
                                    "temperature_end": 100.0,
                                    "time_of_segment": 20.0
                                }
                            ],
                            "m_def": "perovskite_solar_cell_database.schema_packages.tandem.device_stack.Heating"
                        }
                    ]
                },
                "m_def": "perovskite_solar_cell_database.schema_packages.tandem.device_stack.Photoabsorber_Perovskite",
                "has_a_2D_perovskite_capping_layer": false,
                "lead_free": false,
                "inorganic": false,
                "composition": {
                    "band_gap": 1.64,
                    "sample_type": "Polycrystalline film",
                    "dimensionality": "3D",
                    "short_form": "FAMAPbBrI",
                    "long_form": "FA0.8MA0.2PbBr0.6I2.4",
                    "ions_a_site": [
                        {
                            "ion": "FA",
                            "coefficient": 0.8,
                            "molecular_formula": "CH5N2+",
                            "smile": "C(=[NH2+])N",
                            "common_name": "Formamidinium",
                            "iupac_name": "aminomethylideneazanium",
                            "cas_number": "nan",
                            "source_compound_smile": "C(=N)N",
                            "source_compound_iupac_name": "methanimidamide",
                            "source_compound_cas_number": "463-52-5",
                            "abbreviation": "FA"
                        },
                        {
                            "ion": "MA",
                            "coefficient": 0.2,
                            "molecular_formula": "CH6N+",
                            "smile": "C[NH3+]",
                            "common_name": "Methylammonium",
                            "iupac_name": "methylazanium",
                            "cas_number": "17000-00-9",
                            "source_compound_smile": "CN",
                            "source_compound_iupac_name": "methanamine",
                            "source_compound_cas_number": "74-89-5",
                            "abbreviation": "MA"
                        }
                    ],
                    "ions_b_site": [
                        {
                            "ion": "Pb",
                            "coefficient": 1.0,
                            "molecular_formula": "Pb2+",
                            "smile": "[Pb+2]",
                            "common_name": "Lead",
                            "iupac_name": "lead(2+)",
                            "cas_number": "14280-50-3",
                            "source_compound_smile": "[Pb]",
                            "source_compound_iupac_name": "Lead",
                            "source_compound_cas_number": "7439-92-1",
                            "abbreviation": "Pb"
                        }
                    ],
                    "ions_x_site": [
                        {
                            "ion": "Br",
                            "coefficient": 0.6,
                            "molecular_formula": "Br-",
                            "smile": "[Br-]",
                            "common_name": "Bromide",
                            "iupac_name": "Bromide",
                            "cas_number": "24959-67-9",
                            "source_compound_smile": "BrBr",
                            "source_compound_iupac_name": "molecular bromine",
                            "source_compound_cas_number": "7726-95-6",
                            "abbreviation": "Br"
                        },
                        {
                            "ion": "I",
                            "coefficient": 2.4,
                            "molecular_formula": "I-",
                            "smile": "[I-]",
                            "common_name": "Iodide",
                            "iupac_name": "Iodide",
                            "cas_number": "20461-54-5",
                            "source_compound_smile": "II",
                            "source_compound_iupac_name": "molecular iodine",
                            "source_compound_cas_number": "7553-56-2",
                            "abbreviation": "I"
                        }
                    ]
                }
            },
            {
                "layer_index": 7,
                "functionality": "electron transport layer",
                "device_subset": 0,
                "name": "PCBM-60",
                "components": [
                    {
                        "name": "PCBM-60",
                        "functionality": "majority phase"
                    }
                ],
                "deposition_procedure": {
                    "substrate_layer": "on lower layer",
                    "steps": [
                        {
                            "method": "SpinCoating",
                            "m_def": "perovskite_solar_cell_database.schema_packages.tandem.device_stack.SpinCoating"
                        }
                    ]
                },
                "m_def": "perovskite_solar_cell_database.schema_packages.tandem.device_stack.GeneralLayer"
            },
            {
                "layer_index": 8,
                "functionality": "electron transport layer",
                "device_subset": 0,
                "name": "ZnO-np",
                "components": [
                    {
                        "name": "ZnO-np",
                        "functionality": "majority phase"
                    }
                ],
                "deposition_procedure": {
                    "substrate_layer": "on lower layer",
                    "steps": [
                        {
                            "method": "SpinCoating",
                            "m_def": "perovskite_solar_cell_database.schema_packages.tandem.device_stack.SpinCoating"
                        }
                    ]
                },
                "m_def": "perovskite_solar_cell_database.schema_packages.tandem.device_stack.GeneralLayer"
            },
            {
                "layer_index": 9,
                "functionality": "front contact",
                "device_subset": 0,
                "name": "IZO",
                "properties": {
                    "thickness": {
                        "value": 150.0
                    }
                },
                "components": [
                    {
                        "name": "IZO",
                        "functionality": "majority phase"
                    }
                ],
                "deposition_procedure": {
                    "substrate_layer": "on lower layer",
                    "steps": [
                        {
                            "method": "Sputtering",
                            "m_def": "perovskite_solar_cell_database.schema_packages.tandem.device_stack.Sputtering"
                        }
                    ]
                },
                "m_def": "perovskite_solar_cell_database.schema_packages.tandem.device_stack.GeneralLayer"
            },
            {
                "layer_index": 10,
                "functionality": "anti reflection",
                "device_subset": 0,
                "name": "LiF",
                "properties": {
                    "thickness": {
                        "value": 150.0
                    }
                },
                "components": [
                    {
                        "name": "LiF",
                        "functionality": "majority phase"
                    }
                ],
                "deposition_procedure": {
                    "substrate_layer": "on lower layer",
                    "steps": [
                        {
                            "method": "Evaporation",
                            "m_def": "perovskite_solar_cell_database.schema_packages.tandem.device_stack.Evaporation"
                        }
                    ]
                },
                "m_def": "perovskite_solar_cell_database.schema_packages.tandem.device_stack.GeneralLayer"
            }
        ],
        "measurements": {
            "jv": [
                {
                    "certified": false,
                    "device_subset": 0,
                    "measurement_conditions": {
                        "scan_speed": 5.0
                    },
                    "illumination": {
                        "intensity": 100.0,
                        "mask": false
                    },
                    "light_source": {
                        "spectrum": "AM1.5"
                    },
                    "light_regime": "standard light",
                    "results": {
                        "short_circuit_current_density": 16.12,
                        "open_circuit_voltage": 1.645,
                        "fill_factor": 0.799,
                        "power_conversion_efficiency": 21.19,
                        "maximum_power_point_voltage": 1.43,
                        "maximum_power_point_current_density": 14.78
                    },
                    "environmental_conditions": {
                        "atmosphere": "air"
                    }
                },
                {
                    "device_subset": 1,
                    "measurement_conditions": {
                        "scan_speed": 5.0
                    },
                    "illumination": {
                        "intensity": 100.0,
                        "mask": false
                    },
                    "light_source": {
                        "spectrum": "AM1.5"
                    },
                    "light_regime": "standard light",
                    "results": {
                        "short_circuit_current_density": 28.56,
                        "open_circuit_voltage": 0.575,
                        "fill_factor": 0.781,
                        "power_conversion_efficiency": 12.82
                    }
                },
                {
                    "device_subset": 2,
                    "measurement_conditions": {
                        "scan_speed": 5.0
                    },
                    "illumination": {
                        "intensity": 100.0,
                        "mask": false
                    },
                    "light_source": {
                        "spectrum": "AM1.5"
                    },
                    "light_regime": "standard light",
                    "results": {
                        "short_circuit_current_density": 15.96,
                        "open_circuit_voltage": 1.13,
                        "fill_factor": 0.746,
                        "power_conversion_efficiency": 13.45
                    }
                }
            ],
            "stabilized_performance": [
                {
                    "light_regime": "standard light",
                    "device_subset": 0,
                    "measurement_details": {
                        "type_of_measurement": "maximum power point tracking"
                    },
                    "results": {
                        "power_conversion_efficiency": 21.1,
                        "maximum_power_point_current_density": 14.78,
                        "maximum_power_point_voltage": 1.43
                    }
                }
            ],
            "eqe": [
                {
                    "device_subset": 0,
                    "results": {
                        "integrated_short_circuit_current_density": 15.95
                    }
                },
                {
                    "device_subset": 1,
                    "illumination": {
                        "top_cell_filter": true
                    },
                    "results": {
                        "integrated_current_density_shaded": 16.15
                    }
                },
                {
                    "device_subset": 2,
                    "results": {
                        "integrated_short_circuit_current_density": 15.95
                    }
                }
            ]
        }
    }
}

File: seed_dataset/Json_data_tandem_cell_initial_data_47.archive.json
{
    "data": {
        "m_def": "perovskite_solar_cell_database.schema_packages.tandem.schema.PerovskiteTandemSolarCell",
        "reference": {
            "publication_date": "2016-07-30T00:00:00",
            "journal": "ACS Energy Letters",
            "sample_id": 423,
            "free_text_comment": "large cell 4T",
            "name_of_person_entering_the_data": "Christiane",
            "data_entered_by_author": false,
            "part_of_initial_dataset": true,
            "DOI_number": "10.1021/acsenergylett.6b00254",
            "publication_authors": [
                "Werner et al."
            ],
            "ID_temp": 47
        },
        "general": {
            "number_of_junctions": 2,
            "number_of_terminals": 4,
            "architecture": "Stacked",
            "flexible": false,
            "semitransparent": false,
            "encapsulated": false,
            "cell_area": 1.0,
            "photoabsorbers": [
                "Silicon",
                "Perovskite"
            ],
            "photoabsorbers_string": "Silicon-Perovskite",
            "photoabsorbers_bandgaps": [
                1.14,
                1.6
            ]
        },
        "key_performance_metrics": {
            "power_conversion_efficiency": 23.0
        },
        "device_stack": [
            {
                "layer_index": 1,
                "functionality": "back contact",
                "device_subset": 1,
                "name": "Ag",
                "components": [
                    {
                        "name": "Ag",
                        "functionality": "majority phase"
                    }
                ],
                "m_def": "perovskite_solar_cell_database.schema_packages.tandem.device_stack.GeneralLayer"
            },
            {
                "layer_index": 2,
                "functionality": "back contact",
                "device_subset": 1,
                "name": "ITO",
                "components": [
                    {
                        "name": "ITO",
                        "functionality": "majority phase"
                    }
                ],
                "m_def": "perovskite_solar_cell_database.schema_packages.tandem.device_stack.GeneralLayer"
            },
            {
                "layer_index": 3,
                "functionality": "photoabsorber",
                "device_subset": 1,
                "name": "silicon",
                "properties": {
                    "band_gap": {
                        "value": 1.14
                    }
                },
                "m_def": "perovskite_solar_cell_database.schema_packages.tandem.device_stack.Photoabsorber_Silicon",
                "doping_sequence": "a-Si(p):H/a-Si(i):H/c-Si(n)/a-Si(i):H/a-Si(n):H"
            },
            {
                "layer_index": 4,
                "functionality": "front contact",
                "device_subset": 1,
                "name": "IZO",
                "components": [
                    {
                        "name": "IZO",
                        "functionality": "majority phase"
                    }
                ],
                "m_def": "perovskite_solar_cell_database.schema_packages.tandem.device_stack.GeneralLayer"
            },
            {
                "layer_index": 5,
                "functionality": "front contact",
                "device_subset": 1,
                "name": "Ag-mesh",
                "components": [
                    {
                        "name": "Ag-mesh",
                        "functionality": "majority phase"
                    }
                ],
                "m_def": "perovskite_solar_cell_database.schema_packages.tandem.device_stack.GeneralLayer"
            },
            {
                "layer_index": 6,
                "functionality": "optical spacer",
                "name": "Optical coupling liquid",
                "components": [
                    {
                        "name": "Optical coupling liquid",
                        "functionality": "majority phase"
                    }
                ],
                "m_def": "perovskite_solar_cell_database.schema_packages.tandem.device_stack.GeneralLayer"
            },
            {
                "layer_index": 7,
                "functionality": "back contact",
                "device_subset": 2,
                "name": "Au-mesh",
                "components": [
                    {
                        "name": "Au-mesh",
                        "functionality": "majority phase"
                    }
                ],
                "m_def": "perovskite_solar_cell_database.schema_packages.tandem.device_stack.GeneralLayer"
            },
            {
                "layer_index": 8,
                "functionality": "back contact",
                "device_subset": 2,
                "name": "ITO",
                "components": [
                    {
                        "name": "ITO",
                        "functionality": "majority phase"
                    }
                ],
                "m_def": "perovskite_solar_cell_database.schema_packages.tandem.device_stack.GeneralLayer"
            },
            {
                "layer_index": 9,
                "functionality": "back contact",
                "device_subset": 2,
                "name": "IO:H",
                "components": [
                    {
                        "name": "IO:H",
                        "functionality": "majority phase"
                    }
                ],
                "m_def": "perovskite_solar_cell_database.schema_packages.tandem.device_stack.GeneralLayer"
            },
            {
                "layer_index": 10,
                "functionality": "back contact",
                "device_subset": 2,
                "name": "MoO3",
                "components": [
                    {
                        "name": "MoO3",
                        "functionality": "majority phase"
                    }
                ],
                "m_def": "perovskite_solar_cell_database.schema_packages.tandem.device_stack.GeneralLayer"
            },
            {
                "layer_index": 11,
                "functionality": "hole transport layer",
                "device_subset": 2,
                "name": "Spiro-MeOTAD",
                "components": [
                    {
                        "name": "Spiro-MeOTAD",
                        "functionality": "majority phase"
                    }
                ],
                "deposition_procedure": {
                    "substrate_layer": "on upper layer",
                    "steps": [
                        {
                            "method": "SpinCoating",
                            "m_def": "perovskite_solar_cell_database.schema_packages.tandem.device_stack.SpinCoating"
                        }
                    ]
                },
                "m_def": "perovskite_solar_cell_database.schema_packages.tandem.device_stack.GeneralLayer"
            },
            {
                "layer_index": 12,
                "functionality": "photoabsorber",
                "device_subset": 2,
                "name": "Perovskite",
                "properties": {
                    "crystallinity": {
                        "value": "polycrystalline"
                    },
                    "band_gap": {
                        "value": 1.6,
                        "graded": false
                    }
                },
                "m_def": "perovskite_solar_cell_database.schema_packages.tandem.device_stack.Photoabsorber_Perovskite",
                "has_a_2D_perovskite_capping_layer": false,
                "lead_free": false,
                "inorganic": false,
                "composition": {
                    "band_gap": 1.6,
                    "sample_type": "Polycrystalline film",
                    "dimensionality": "3D",
                    "short_form": "MAPbI",
                    "long_form": "MAPbI3",
                    "ions_a_site": [
                        {
                            "ion": "MA",
                            "coefficient": 1.0,
                            "molecular_formula": "CH6N+",
                            "smile": "C[NH3+]",
                            "common_name": "Methylammonium",
                            "iupac_name": "methylazanium",
                            "cas_number": "17000-00-9",
                            "source_compound_smile": "CN",
                            "source_compound_iupac_name": "methanamine",
                            "source_compound_cas_number": "74-89-5",
                            "abbreviation": "MA"
                        }
                    ],
                    "ions_b_site": [
                        {
                            "ion": "Pb",
                            "coefficient": 1.0,
                            "molecular_formula": "Pb2+",
                            "smile": "[Pb+2]",
                            "common_name": "Lead",
                            "iupac_name": "lead(2+)",
                            "cas_number": "14280-50-3",
                            "source_compound_smile": "[Pb]",
                            "source_compound_iupac_name": "Lead",
                            "source_compound_cas_number": "7439-92-1",
                            "abbreviation": "Pb"
                        }
                    ],
                    "ions_x_site": [
                        {
                            "ion": "I",
                            "coefficient": 3.0,
                            "molecular_formula": "I-",
                            "smile": "[I-]",
                            "common_name": "Iodide",
                            "iupac_name": "Iodide",
                            "cas_number": "20461-54-5",
                            "source_compound_smile": "II",
                            "source_compound_iupac_name": "molecular iodine",
                            "source_compound_cas_number": "7553-56-2",
                            "abbreviation": "I"
                        }
                    ]
                }
            },
            {
                "layer_index": 13,
                "functionality": "electron transport layer",
                "device_subset": 2,
                "name": "PCBM-60",
                "components": [
                    {
                        "name": "PCBM-60",
                        "functionality": "majority phase"
                    }
                ],
                "m_def": "perovskite_solar_cell_database.schema_packages.tandem.device_stack.GeneralLayer"
            },
            {
                "layer_index": 14,
                "functionality": "electron transport layer",
                "device_subset": 2,
                "name": "PEIE",
                "components": [
                    {
                        "name": "PEIE",
                        "functionality": "majority phase"
                    }
                ],
                "m_def": "perovskite_solar_cell_database.schema_packages.tandem.device_stack.GeneralLayer"
            },
            {
                "layer_index": 15,
                "functionality": "front contact",
                "device_subset": 2,
                "name": "ITO",
                "components": [
                    {
                        "name": "ITO",
                        "functionality": "majority phase"
                    }
                ],
                "m_def": "perovskite_solar_cell_database.schema_packages.tandem.device_stack.GeneralLayer"
            },
            {
                "layer_index": 16,
                "functionality": "substrate",
                "device_subset": 2,
                "name": "SLG",
                "components": [
                    {
                        "name": "SLG",
                        "functionality": "majority phase"
                    }
                ],
                "m_def": "perovskite_solar_cell_database.schema_packages.tandem.device_stack.GeneralLayer"
            }
        ],
        "measurements": {
            "jv": [
                {
                    "certified": false,
                    "device_subset": 0,
                    "measurement_conditions": {
                        "scan_speed": 100.0,
                        "scan_direction": "reversed"
                    },
                    "illumination": {
                        "intensity": 100.0,
                        "mask": true,
                        "mask_area": 1.0
                    },
                    "light_source": {
                        "spectrum": "AM1.5",
                        "light_source": "Solar simulator unspecified",
                        "light_source_model": "WACOM",
                        "solar_simulator_class": "AAA"
                    },
                    "light_regime": "standard light",
                    "results": {
                        "power_conversion_efficiency": 23.0
                    }
                },
                {
                    "device_subset": 1,
                    "measurement_conditions": {
                        "scan_speed": 100.0
                    },
                    "illumination": {
                        "intensity": 100.0,
                        "mask": true,
                        "mask_area": 1.0
                    },
                    "light_source": {
                        "spectrum": "AM1.5",
                        "light_source": "Solar simulator unspecified",
                        "light_source_model": "WACOM",
                        "solar_simulator_class": "AAA"
                    },
                    "light_regime": "standard light",
                    "results": {
                        "short_circuit_current_density": 38.7,
                        "open_circuit_voltage": 0.718,
                        "fill_factor": 0.794,
                        "power_conversion_efficiency": 22.05
                    }
                },
                {
                    "device_subset": 2,
                    "measurement_conditions": {
                        "scan_speed": 100.0
                    },
                    "illumination": {
                        "intensity": 100.0,
                        "mask": true,
                        "mask_area": 1.0
                    },
                    "light_source": {
                        "spectrum": "AM1.5",
                        "light_source": "Solar simulator unspecified",
                        "light_source_model": "WACOM",
                        "solar_simulator_class": "AAA"
                    },
                    "light_regime": "standard light",
                    "results": {
                        "short_circuit_current_density": 19.3,
                        "open_circuit_voltage": 1.057,
                        "fill_factor": 0.703,
                        "power_conversion_efficiency": 14.3
                    }
                }
            ],
            "eqe": [
                {
                    "device_subset": 1,
                    "illumination": {
                        "top_cell_filter": true
                    },
                    "results": {
                        "integrated_current_density_shaded": 15.9
                    }
                },
                {
                    "device_subset": 2,
                    "results": {
                        "integrated_short_circuit_current_density": 18.7
                    }
                }
            ]
        }
    }
}
