Repository: Jesperkemist/PerovskiteTandemDatabase

## About The Project
This repo is associated to a paper with the title:
A FAIR Framework for Machine-Actionable Perovskite Tandem Solar Cell Data

## Resources
9.1 Online resources
1) Online documentation of the project, including a description of the structure of the data schema, and all defined modules
https://jesperkemist.github.io/PerovskiteTandemDatabase/

2) A PDF file describing the structure of the data schema, including all defined modules.
https://github.com/Jesperkemist/PerovskiteTandemDatabase/tree/main/module_descriptions

3) Example JSON files describing a representative perovskite tandem devices.

File: seed_dataset/Json_data_tandem_cell_initial_data_479.archive.json
{
    "data": {
        "m_def": "perovskite_solar_cell_database.schema_packages.tandem.schema.PerovskiteTandemSolarCell",
        "reference": {
            "publication_date": "2019-03-12T00:00:00",
            "journal": "ACS Energy Letters",
            "name_of_person_entering_the_data": "Michael Saliba",
            "data_entered_by_author": false,
            "part_of_initial_dataset": true,
            "DOI_number": "10.1021/acsenergylett.9b00377",
            "publication_authors": [
                "Nogay et al."
            ],
            "ID_temp": 479
        },
        "general": {
            "number_of_junctions": 2,
            "number_of_terminals": 2,
            "architecture": "Monolithic",
            "flexible": false,
            "semitransparent": false,
            "encapsulated": false,
            "active_area": 1.42,
            "number_of_cells": 1,
            "photoabsorbers": [
                "Silicon",
                "Perovskite"
            ],
            "photoabsorbers_string": "Silicon-Perovskite",
            "photoabsorbers_bandgaps": [
                1.14,
                1.62
            ]
        },
        "key_performance_metrics": {
            "power_conversion_efficiency_stabilized": 25.1
        },
        "device_stack": [
            {
                "layer_index": 1,
                "functionality": "back contact",
                "device_subset": 0,
                "name": "Ag",
                "components": [
                    {
                        "name": "Ag",
                        "functionality": "majority phase"
                    }
                ],
                "m_def": "perovskite_solar_cell_database.schema_packages.tandem.device_stack.GeneralLayer"
            },
            {
                "layer_index": 2,
                "functionality": "back contact",
                "device_subset": 0,
                "name": "ITO",
                "components": [
                    {
                        "name": "ITO",
                        "functionality": "majority phase"
                    }
                ],
                "m_def": "perovskite_solar_cell_database.schema_packages.tandem.device_stack.GeneralLayer"
            },
            {
                "layer_index": 3,
                "functionality": "photoabsorber",
                "device_subset": 0,
                "name": "silicon",
                "properties": {
                    "thickness": {
                        "value": 2000.0
                    },
                    "band_gap": {
                        "value": 1.14
                    }
                },
                "m_def": "perovskite_solar_cell_database.schema_packages.tandem.device_stack.Photoabsorber_Silicon",
                "doping_sequence": "c-SiCx(n):F(p)/SiOx/c-Si/SiOx/nc-SiCx(n)/nc-Si(p+):H"
            },
            {
                "layer_index": 4,
                "functionality": "hole transport layer",
                "device_subset": 0,
                "name": "Spiro-TTB",
                "components": [
                    {
                        "name": "Spiro-TTB",
                        "functionality": "majority phase"
                    }
                ],
                "m_def": "perovskite_solar_cell_database.schema_packages.tandem.device_stack.GeneralLayer"
            },
            {
                "layer_index": 5,
                "functionality": "photoabsorber",
                "device_subset": 0,
                "name": "Perovskite",
                "properties": {
                    "crystallinity": {
                        "value": "polycrystalline"
                    },
                    "thickness": {
                        "value": 2000.0
                    },
                    "band_gap": {
                        "value": 1.62,
                        "graded": false,
                        "determined_by": "absorption Tauc-plot"
                    }
                },
                "deposition_procedure": {
                    "substrate_layer": "on lower layer",
                    "duration": 60.0,
                    "steps": [
                        {
                            "method": "Evaporation",
                            "m_def": "perovskite_solar_cell_database.schema_packages.tandem.device_stack.Evaporation"
                        },
                        {
                            "method": "SpinCoating",
                            "solution": {
                                "components": [
                                    {
                                        "name": "IPA"
                                    }
                                ]
                            },
                            "m_def": "perovskite_solar_cell_database.schema_packages.tandem.device_stack.SpinCoating"
                        },
                        {
                            "method": "SpinCoating",
                            "solution": {
                                "components": [
                                    {
                                        "name": "IPA"
                                    }
                                ]
                            },
                            "m_def": "perovskite_solar_cell_database.schema_packages.tandem.device_stack.SpinCoating"
                        },
                        {
                            "method": "Heating",
                            "temperature_segments": [
                                {
                                    "temperature_end": 100.0,
                                    "time_of_segment": 60.0
                                }
                            ],
                            "m_def": "perovskite_solar_cell_database.schema_packages.tandem.device_stack.Heating"
                        }
                    ]
                },
                "m_def": "perovskite_solar_cell_database.schema_packages.tandem.device_stack.Photoabsorber_Perovskite",
                "has_a_2D_perovskite_capping_layer": false,
                "lead_free": false,
                "inorganic": false,
                "composition": {
                    "band_gap": 1.62,
                    "sample_type": "Polycrystalline film",
                    "dimensionality": "3D",
                    "short_form": "MAPbBrI",
                    "long_form": "MAPbBrI3",
                    "ions_a_site": [
                        {
                            "ion": "MA",
                            "coefficient": 1.0,
                            "molecular_formula": "CH6N+",
                            "smile": "C[NH3+]",
                            "common_name": "Methylammonium",
                            "iupac_name": "methylazanium",
                            "cas_number": "17000-00-9",
                            "source_compound_smile": "CN",
                            "source_compound_iupac_name": "methanamine",
                            "source_compound_cas_number": "74-89-5",
                            "abbreviation": "MA"
                        }
                    ],
                    "ions_b_site": [
                        {
                            "ion": "Pb",
                            "coefficient": 1.0,
                            "molecular_formula": "Pb2+",
                            "smile": "[Pb+2]",
                            "common_name": "Lead",
                            "iupac_name": "lead(2+)",
                            "cas_number": "14280-50-3",
                            "source_compound_smile": "[Pb]",
                            "source_compound_iupac_name": "Lead",
                            "source_compound_cas_number": "7439-92-1",
                            "abbreviation": "Pb"
                        }
                    ],
                    "ions_x_site": [
                        {
                            "ion": "Br",
                            "coefficient": 1.0,
                            "molecular_formula": "Br-",
                            "smile": "[Br-]",
                            "common_name": "Bromide",
                            "iupac_name": "Bromide",
                            "cas_number": "24959-67-9",
                            "source_compound_smile": "BrBr",
                            "source_compound_iupac_name": "molecular bromine",
                            "source_compound_cas_number": "7726-95-6",
                            "abbreviation": "Br"
                        },
                        {
                            "ion": "I",
                            "coefficient": 3.0,
                            "molecular_formula": "I-",
                            "smile": "[I-]",
                            "common_name": "Iodide",
                            "iupac_name": "Iodide",
                            "cas_number": "20461-54-5",
                            "source_compound_smile": "II",
                            "source_compound_iupac_name": "molecular iodine",
                            "source_compound_cas_number": "7553-56-2",
                            "abbreviation": "I"
                        }
                    ]
                }
            },
            {
                "layer_index": 6,
                "functionality": "interface modifier",
                "device_subset": 0,
                "name": "LiF",
                "components": [
                    {
                        "name": "LiF",
                        "functionality": "majority phase"
                    }
                ],
                "deposition_procedure": {
                    "substrate_layer": "on lower layer",
                    "steps": [
                        {
                            "method": "Evaporation",
                            "m_def": "perovskite_solar_cell_database.schema_packages.tandem.device_stack.Evaporation"
                        }
                    ]
                },
                "m_def": "perovskite_solar_cell_database.schema_packages.tandem.device_stack.GeneralLayer"
            },
            {
                "layer_index": 7,
                "functionality": "electron transport layer",
                "device_subset": 0,
                "name": "C60",
                "properties": {
                    "thickness": {
                        "value": 16.0
                    }
                },
                "components": [
                    {
                        "name": "C60",
                        "functionality": "majority phase"
                    }
                ],
                "deposition_procedure": {
                    "substrate_layer": "on lower layer",
                    "steps": [
                        {
                            "method": "Evaporation",
                            "m_def": "perovskite_solar_cell_database.schema_packages.tandem.device_stack.Evaporation"
                        }
                    ]
                },
                "m_def": "perovskite_solar_cell_database.schema_packages.tandem.device_stack.GeneralLayer"
            },
            {
                "layer_index": 8,
                "functionality": "electron transport layer",
                "device_subset": 0,
                "name": "SnO2",
                "properties": {
                    "thickness": {
                        "value": 10.0
                    }
                },
                "components": [
                    {
                        "name": "SnO2",
                        "functionality": "majority phase"
                    }
                ],
                "deposition_procedure": {
                    "substrate_layer": "on lower layer",
                    "steps": [
                        {
                            "method": "AtomicLayerDeposition",
                            "m_def": "perovskite_solar_cell_database.schema_packages.tandem.device_stack.AtomicLayerDeposition"
                        }
                    ]
                },
                "m_def": "perovskite_solar_cell_database.schema_packages.tandem.device_stack.GeneralLayer"
            },
            {
                "layer_index": 9,
                "functionality": "front contact",
                "device_subset": 0,
                "name": "IZO",
                "properties": {
                    "thickness": {
                        "value": 100.0
                    }
                },
                "components": [
                    {
                        "name": "IZO",
                        "functionality": "majority phase"
                    }
                ],
                "deposition_procedure": {
                    "substrate_layer": "on lower layer",
                    "steps": [
                        {
                            "method": "Sputtering",
                            "m_def": "perovskite_solar_cell_database.schema_packages.tandem.device_stack.Sputtering"
                        }
                    ]
                },
                "m_def": "perovskite_solar_cell_database.schema_packages.tandem.device_stack.GeneralLayer"
            },
            {
                "layer_index": 10,
                "functionality": "front contact",
                "device_subset": 0,
                "name": "Ag-grid",
                "properties": {
                    "thickness": {
                        "value": 120.0
                    }
                },
                "components": [
                    {
                        "name": "Ag-grid",
                        "functionality": "majority phase"
                    }
                ],
                "deposition_procedure": {
                    "substrate_layer": "on lower layer",
                    "steps": [
                        {
                            "method": "Evaporation",
                            "m_def": "perovskite_solar_cell_database.schema_packages.tandem.device_stack.Evaporation"
                        }
                    ]
                },
                "m_def": "perovskite_solar_cell_database.schema_packages.tandem.device_stack.GeneralLayer"
            },
            {
                "layer_index": 11,
                "functionality": "anti reflection",
                "device_subset": 0,
                "name": "MgF2",
                "properties": {
                    "thickness": {
                        "value": 100.0
                    }
                },
                "components": [
                    {
                        "name": "MgF2",
                        "functionality": "majority phase"
                    }
                ],
                "deposition_procedure": {
                    "substrate_layer": "on lower layer",
                    "steps": [
                        {
                            "method": "Evaporation",
                            "m_def": "perovskite_solar_cell_database.schema_packages.tandem.device_stack.Evaporation"
                        }
                    ]
                },
                "m_def": "perovskite_solar_cell_database.schema_packages.tandem.device_stack.GeneralLayer"
            }
        ],
        "measurements": {
            "jv": [
                {
                    "device_subset": 1,
                    "measurement_conditions": {
                        "voltage_step": 100.0
                    },
                    "illumination": {
                        "intensity": 100.0,
                        "mask": true,
                        "mask_area": 1.81
                    },
                    "light_source": {
                        "spectrum": "AM1.5",
                        "light_source": "Solar simulator unspecified",
                        "solar_simulator_class": "ABA"
                    },
                    "light_regime": "standard light",
                    "results": {
                        "short_circuit_current_density": 19.5,
                        "open_circuit_voltage": 1.741,
                        "fill_factor": 0.747,
                        "power_conversion_efficiency": 25.41
                    }
                }
            ],
            "stabilized_performance": [
                {
                    "light_regime": "standard light",
                    "device_subset": 0,
                    "measurement_details": {
                        "type_of_measurement": "maximum power point tracking"
                    },
                    "results": {
                        "power_conversion_efficiency": 25.1
                    }
                }
            ],
            "eqe": [
                {
                    "device_subset": 2
                }
            ]
        }
    }
}

File: seed_dataset/Json_data_tandem_cell_initial_data_48.archive.json
{
    "data": {
        "m_def": "perovskite_solar_cell_database.schema_packages.tandem.schema.PerovskiteTandemSolarCell",
        "reference": {
            "publication_date": "2016-07-30T00:00:00",
            "journal": "ACS Energy Letters",
            "sample_id": 423,
            "free_text_comment": "small cell 4T",
            "name_of_person_entering_the_data": "Christiane",
            "data_entered_by_author": false,
            "part_of_initial_dataset": true,
            "DOI_number": "10.1021/acsenergylett.6b00254",
            "publication_authors": [
                "Werner et al."
            ],
            "ID_temp": 48
        },
        "general": {
            "number_of_junctions": 2,
            "number_of_terminals": 4,
            "architecture": "Stacked",
            "flexible": false,
            "semitransparent": false,
            "encapsulated": false,
            "cell_area": 0.25,
            "photoabsorbers": [
                "Silicon",
                "Perovskite"
            ],
            "photoabsorbers_string": "Silicon-Perovskite",
            "photoabsorbers_bandgaps": [
                1.14,
                1.6
            ]
        },
        "key_performance_metrics": {
            "power_conversion_efficiency": 25.2
        },
        "device_stack": [
            {
                "layer_index": 1,
                "functionality": "back contact",
                "device_subset": 1,
                "name": "Ag",
                "components": [
                    {
                        "name": "Ag",
                        "functionality": "majority phase"
                    }
                ],
                "m_def": "perovskite_solar_cell_database.schema_packages.tandem.device_stack.GeneralLayer"
            },
            {
                "layer_index": 2,
                "functionality": "back contact",
                "device_subset": 1,
                "name": "ITO",
                "components": [
                    {
                        "name": "ITO",
                        "functionality": "majority phase"
                    }
                ],
                "m_def": "perovskite_solar_cell_database.schema_packages.tandem.device_stack.GeneralLayer"
            },
            {
                "layer_index": 3,
                "functionality": "photoabsorber",
                "device_subset": 1,
                "name": "silicon",
                "properties": {
                    "band_gap": {
                        "value": 1.14
                    }
                },
                "m_def": "perovskite_solar_cell_database.schema_packages.tandem.device_stack.Photoabsorber_Silicon",
                "doping_sequence": "a-Si(p):H/a-Si(i):H/c-Si(n)/a-Si(i):H/a-Si(n):H"
            },
            {
                "layer_index": 4,
                "functionality": "front contact",
                "device_subset": 1,
                "name": "IZO",
                "components": [
                    {
                        "name": "IZO",
                        "functionality": "majority phase"
                    }
                ],
                "m_def": "perovskite_solar_cell_database.schema_packages.tandem.device_stack.GeneralLayer"
            },
            {
                "layer_index": 5,
                "functionality": "front contact",
                "device_subset": 1,
                "name": "Ag-mesh",
                "components": [
                    {
                        "name": "Ag-mesh",
                        "functionality": "majority phase"
                    }
                ],
                "m_def": "perovskite_solar_cell_database.schema_packages.tandem.device_stack.GeneralLayer"
            },
            {
                "layer_index": 6,
                "functionality": "optical spacer",
                "name": "Optical coupling liquid",
                "components": [
                    {
                        "name": "Optical coupling liquid",
                        "functionality": "majority phase"
                    }
                ],
                "m_def": "perovskite_solar_cell_database.schema_packages.tandem.device_stack.GeneralLayer"
            },
            {
                "layer_index": 7,
                "functionality": "back contact",
                "device_subset": 2,
                "name": "Au-mesh",
                "components": [
                    {
                        "name": "Au-mesh",
                        "functionality": "majority phase"
                    }
                ],
                "m_def": "perovskite_solar_cell_database.schema_packages.tandem.device_stack.GeneralLayer"
            },
            {
                "layer_index": 8,
                "functionality": "back contact",
                "device_subset": 2,
                "name": "ITO",
                "components": [
                    {
                        "name": "ITO",
                        "functionality": "majority phase"
                    }
                ],
                "m_def": "perovskite_solar_cell_database.schema_packages.tandem.device_stack.GeneralLayer"
            },
            {
                "layer_index": 9,
                "functionality": "back contact",
                "device_subset": 2,
                "name": "IO:H",
                "components": [
                    {
                        "name": "IO:H",
                        "functionality": "majority phase"
                    }
                ],
                "m_def": "perovskite_solar_cell_database.schema_packages.tandem.device_stack.GeneralLayer"
            },
            {
                "layer_index": 10,
                "functionality": "back contact",
                "device_subset": 2,
                "name": "MoO3",
                "components": [
                    {
                        "name": "MoO3",
                        "functionality": "majority phase"
                    }
                ],
                "m_def": "perovskite_solar_cell_database.schema_packages.tandem.device_stack.GeneralLayer"
            },
            {
                "layer_index": 11,
                "functionality": "hole transport layer",
                "device_subset": 2,
                "name": "Spiro-MeOTAD",
                "components": [
                    {
                        "name": "Spiro-MeOTAD",
                        "functionality": "majority phase"
                    }
                ],
                "deposition_procedure": {
                    "substrate_layer": "on upper layer",
                    "steps": [
                        {
                            "method": "SpinCoating",
                            "m_def": "perovskite_solar_cell_database.schema_packages.tandem.device_stack.SpinCoating"
                        }
                    ]
                },
                "m_def": "perovskite_solar_cell_database.schema_packages.tandem.device_stack.GeneralLayer"
            },
            {
                "layer_index": 12,
                "functionality": "photoabsorber",
                "device_subset": 2,
                "name": "Perovskite",
                "properties": {
                    "crystallinity": {
                        "value": "polycrystalline"
                    },
                    "band_gap": {
                        "value": 1.6,
                        "graded": false
                    }
                },
                "m_def": "perovskite_solar_cell_database.schema_packages.tandem.device_stack.Photoabsorber_Perovskite",
                "has_a_2D_perovskite_capping_layer": false,
                "lead_free": false,
                "inorganic": false,
                "composition": {
                    "band_gap": 1.6,
                    "sample_type": "Polycrystalline film",
                    "dimensionality": "3D",
                    "short_form": "MAPbI",
                    "long_form": "MAPbI3",
                    "ions_a_site": [
                        {
                            "ion": "MA",
                            "coefficient": 1.0,
                            "molecular_formula": "CH6N+",
                            "smile": "C[NH3+]",
                            "common_name": "Methylammonium",
                            "iupac_name": "methylazanium",
                            "cas_number": "17000-00-9",
                            "source_compound_smile": "CN",
                            "source_compound_iupac_name": "methanamine",
                            "source_compound_cas_number": "74-89-5",
                            "abbreviation": "MA"
                        }
                    ],
                    "ions_b_site": [
                        {
                            "ion": "Pb",
                            "coefficient": 1.0,
                            "molecular_formula": "Pb2+",
                            "smile": "[Pb+2]",
                            "common_name": "Lead",
                            "iupac_name": "lead(2+)",
                            "cas_number": "14280-50-3",
                            "source_compound_smile": "[Pb]",
                            "source_compound_iupac_name": "Lead",
                            "source_compound_cas_number": "7439-92-1",
                            "abbreviation": "Pb"
                        }
                    ],
                    "ions_x_site": [
                        {
                            "ion": "I",
                            "coefficient": 3.0,
                            "molecular_formula": "I-",
                            "smile": "[I-]",
                            "common_name": "Iodide",
                            "iupac_name": "Iodide",
                            "cas_number": "20461-54-5",
                            "source_compound_smile": "II",
                            "source_compound_iupac_name": "molecular iodine",
                            "source_compound_cas_number": "7553-56-2",
                            "abbreviation": "I"
                        }
                    ]
                }
            },
            {
                "layer_index": 13,
                "functionality": "electron transport layer",
                "device_subset": 2,
                "name": "PCBM-60",
                "components": [
                    {
                        "name": "PCBM-60",
                        "functionality": "majority phase"
                    }
                ],
                "m_def": "perovskite_solar_cell_database.schema_packages.tandem.device_stack.GeneralLayer"
            },
            {
                "layer_index": 14,
                "functionality": "electron transport layer",
                "device_subset": 2,
                "name": "PEIE",
                "components": [
                    {
                        "name": "PEIE",
                        "functionality": "majority phase"
                    }
                ],
                "m_def": "perovskite_solar_cell_database.schema_packages.tandem.device_stack.GeneralLayer"
            },
            {
                "layer_index": 15,
                "functionality": "front contact",
                "device_subset": 2,
                "name": "ITO",
                "components": [
                    {
                        "name": "ITO",
                        "functionality": "majority phase"
                    }
                ],
                "m_def": "perovskite_solar_cell_database.schema_packages.tandem.device_stack.GeneralLayer"
            },
            {
                "layer_index": 16,
                "functionality": "substrate",
                "device_subset": 2,
                "name": "SLG",
                "components": [
                    {
                        "name": "SLG",
                        "functionality": "majority phase"
                    }
                ],
                "m_def": "perovskite_solar_cell_database.schema_packages.tandem.device_stack.GeneralLayer"
            }
        ],
        "measurements": {
            "jv": [
                {
                    "certified": false,
                    "device_subset": 0,
                    "measurement_conditions": {
                        "scan_speed": 100.0,
                        "scan_direction": "reversed"
                    },
                    "illumination": {
                        "intensity": 100.0,
                        "mask": true,
                        "mask_area": 0.25
                    },
                    "light_source": {
                        "spectrum": "AM1.5",
                        "light_source": "Solar simulator unspecified",
                        "light_source_model": "WACOM",
                        "solar_simulator_class": "AAA"
                    },
                    "light_regime": "standard light",
                    "results": {
                        "power_conversion_efficiency": 25.2
                    }
                },
                {
                    "device_subset": 1,
                    "measurement_conditions": {
                        "scan_speed": 100.0
                    },
                    "illumination": {
                        "intensity": 100.0,
                        "mask": true,
                        "mask_area": 0.25
                    },
                    "light_source": {
                        "spectrum": "AM1.5",
                        "light_source": "Solar simulator unspecified",
                        "light_source_model": "WACOM",
                        "solar_simulator_class": "AAA"
                    },
                    "light_regime": "standard light",
                    "results": {
                        "short_circuit_current_density": 38.7,
                        "open_circuit_voltage": 0.718,
                        "fill_factor": 0.794,
                        "power_conversion_efficiency": 22.05
                    }
                },
                {
                    "device_subset": 2,
                    "measurement_conditions": {
                        "scan_speed": 100.0
                    },
                    "illumination": {
                        "intensity": 100.0,
                        "mask": true,
                        "mask_area": 0.25
                    },
                    "light_source": {
                        "spectrum": "AM1.5",
                        "light_source": "Solar simulator unspecified",
                        "light_source_model": "WACOM",
                        "solar_simulator_class": "AAA"
                    },
                    "light_regime": "standard light",
                    "results": {
                        "short_circuit_current_density": 20.1,
                        "open_circuit_voltage": 1.072,
                        "fill_factor": 0.749,
                        "power_conversion_efficiency": 16.1
                    }
                }
            ],
            "eqe": [
                {
                    "device_subset": 1,
                    "illumination": {
                        "top_cell_filter": true
                    },
                    "results": {
                        "integrated_current_density_shaded": 16.4
                    }
                },
                {
                    "device_subset": 2,
                    "results": {
                        "integrated_short_circuit_current_density": 19.5
                    }
                }
            ]
        }
    }
}
