Repository: Jesperkemist/PerovskiteTandemDatabase

## About The Project
This repo is associated to a paper with the title:
A FAIR Framework for Machine-Actionable Perovskite Tandem Solar Cell Data

## Resources
9.1 Online resources
1) Online documentation of the project, including a description of the structure of the data schema, and all defined modules
https://jesperkemist.github.io/PerovskiteTandemDatabase/

2) A PDF file describing the structure of the data schema, including all defined modules.
https://github.com/Jesperkemist/PerovskiteTandemDatabase/tree/main/module_descriptions

3) Example JSON files describing a representative perovskite tandem devices.

File: seed_dataset/Json_data_tandem_cell_initial_data_480.archive.json
{
    "data": {
        "m_def": "perovskite_solar_cell_database.schema_packages.tandem.schema.PerovskiteTandemSolarCell",
        "reference": {
            "publication_date": "2019-11-06T00:00:00",
            "journal": "Journal of Materials Chemistry A",
            "name_of_person_entering_the_data": "Michael Saliba",
            "data_entered_by_author": false,
            "part_of_initial_dataset": true,
            "DOI_number": "10.1039/c9ta10712f",
            "publication_authors": [
                "Zheng et al."
            ],
            "ID_temp": 480
        },
        "general": {
            "number_of_junctions": 2,
            "number_of_terminals": 4,
            "architecture": "Monolithic",
            "flexible": false,
            "semitransparent": false,
            "encapsulated": false,
            "cell_area": 0.1444,
            "active_area": 0.1444,
            "number_of_cells": 1,
            "photoabsorbers": [
                "Silicon",
                "Perovskite"
            ],
            "photoabsorbers_string": "Silicon-Perovskite",
            "photoabsorbers_bandgaps": [
                1.24,
                1.83
            ]
        },
        "key_performance_metrics": {
            "power_conversion_efficiency": 25.57
        },
        "device_stack": [
            {
                "layer_index": 1,
                "functionality": "back contact",
                "device_subset": 1,
                "name": "Ag",
                "components": [
                    {
                        "name": "Ag",
                        "functionality": "majority phase"
                    }
                ],
                "m_def": "perovskite_solar_cell_database.schema_packages.tandem.device_stack.GeneralLayer"
            },
            {
                "layer_index": 2,
                "functionality": "back contact",
                "device_subset": 1,
                "name": "ITO",
                "components": [
                    {
                        "name": "ITO",
                        "functionality": "majority phase"
                    }
                ],
                "m_def": "perovskite_solar_cell_database.schema_packages.tandem.device_stack.GeneralLayer"
            },
            {
                "layer_index": 3,
                "functionality": "photoabsorber",
                "device_subset": 1,
                "name": "silicon",
                "properties": {
                    "band_gap": {
                        "value": 1.24
                    }
                },
                "m_def": "perovskite_solar_cell_database.schema_packages.tandem.device_stack.Photoabsorber_Silicon",
                "doping_sequence": "a-Si(p):H/a-Si(i):H/c-Si/a-Si(i):H/a-Si(n):H"
            },
            {
                "layer_index": 4,
                "functionality": "air gap",
                "name": "Air",
                "components": [
                    {
                        "name": "Air",
                        "functionality": "majority phase"
                    }
                ],
                "m_def": "perovskite_solar_cell_database.schema_packages.tandem.device_stack.GeneralLayer"
            },
            {
                "layer_index": 5,
                "functionality": "back contact",
                "device_subset": 2,
                "name": "Au-grid",
                "components": [
                    {
                        "name": "Au-grid",
                        "functionality": "majority phase"
                    }
                ],
                "m_def": "perovskite_solar_cell_database.schema_packages.tandem.device_stack.GeneralLayer"
            },
            {
                "layer_index": 6,
                "functionality": "hole transport layer",
                "device_subset": 2,
                "name": "Spiro-MeOTAD",
                "components": [
                    {
                        "name": "Spiro-MeOTAD",
                        "functionality": "majority phase"
                    }
                ],
                "deposition_procedure": {
                    "substrate_layer": "on upper layer",
                    "steps": [
                        {
                            "method": "SpinCoating",
                            "m_def": "perovskite_solar_cell_database.schema_packages.tandem.device_stack.SpinCoating"
                        }
                    ]
                },
                "m_def": "perovskite_solar_cell_database.schema_packages.tandem.device_stack.GeneralLayer"
            },
            {
                "layer_index": 7,
                "functionality": "photoabsorber",
                "device_subset": 2,
                "name": "Perovskite",
                "properties": {
                    "crystallinity": {
                        "value": "polycrystalline"
                    },
                    "thickness": {
                        "value": 400.0
                    },
                    "band_gap": {
                        "value": 1.83,
                        "graded": false,
                        "determined_by": "absorption Tauc-plot"
                    }
                },
                "deposition_procedure": {
                    "substrate_layer": "on upper layer",
                    "antisolvent": true,
                    "duration": 40.0,
                    "steps": [
                        {
                            "method": "SpinCoating",
                            "solution": {
                                "components": [
                                    {
                                        "name": "DMF"
                                    },
                                    {
                                        "name": "DMSO"
                                    }
                                ]
                            },
                            "m_def": "perovskite_solar_cell_database.schema_packages.tandem.device_stack.SpinCoating"
                        },
                        {
                            "method": "Heating",
                            "temperature_segments": [
                                {
                                    "temperature_end": 120.0,
                                    "time_of_segment": 40.0
                                }
                            ],
                            "m_def": "perovskite_solar_cell_database.schema_packages.tandem.device_stack.Heating"
                        }
                    ]
                },
                "m_def": "perovskite_solar_cell_database.schema_packages.tandem.device_stack.Photoabsorber_Perovskite",
                "has_a_2D_perovskite_capping_layer": false,
                "lead_free": false,
                "inorganic": false,
                "composition": {
                    "band_gap": 1.83,
                    "sample_type": "Polycrystalline film",
                    "dimensionality": "3D",
                    "short_form": "CsFAMAPbBrI",
                    "long_form": "Cs0.05FA0.15MA0.85PbBr0.75I2.25",
                    "ions_a_site": [
                        {
                            "ion": "Cs",
                            "coefficient": 0.05,
                            "molecular_formula": "Cs+",
                            "smile": "[Cs+]",
                            "common_name": "Cesium ion",
                            "iupac_name": "Cesium(1+)",
                            "cas_number": "18459-37-5",
                            "source_compound_smile": "[Cs]",
                            "source_compound_iupac_name": "Cesium",
                            "source_compound_cas_number": "7440-46-2",
                            "abbreviation": "Cs"
                        },
                        {
                            "ion": "FA",
                            "coefficient": 0.15,
                            "molecular_formula": "CH5N2+",
                            "smile": "C(=[NH2+])N",
                            "common_name": "Formamidinium",
                            "iupac_name": "aminomethylideneazanium",
                            "cas_number": "nan",
                            "source_compound_smile": "C(=N)N",
                            "source_compound_iupac_name": "methanimidamide",
                            "source_compound_cas_number": "463-52-5",
                            "abbreviation": "FA"
                        },
                        {
                            "ion": "MA",
                            "coefficient": 0.85,
                            "molecular_formula": "CH6N+",
                            "smile": "C[NH3+]",
                            "common_name": "Methylammonium",
                            "iupac_name": "methylazanium",
                            "cas_number": "17000-00-9",
                            "source_compound_smile": "CN",
                            "source_compound_iupac_name": "methanamine",
                            "source_compound_cas_number": "74-89-5",
                            "abbreviation": "MA"
                        }
                    ],
                    "ions_b_site": [
                        {
                            "ion": "Pb",
                            "coefficient": 1.0,
                            "molecular_formula": "Pb2+",
                            "smile": "[Pb+2]",
                            "common_name": "Lead",
                            "iupac_name": "lead(2+)",
                            "cas_number": "14280-50-3",
                            "source_compound_smile": "[Pb]",
                            "source_compound_iupac_name": "Lead",
                            "source_compound_cas_number": "7439-92-1",
                            "abbreviation": "Pb"
                        }
                    ],
                    "ions_x_site": [
                        {
                            "ion": "Br",
                            "coefficient": 0.75,
                            "molecular_formula": "Br-",
                            "smile": "[Br-]",
                            "common_name": "Bromide",
                            "iupac_name": "Bromide",
                            "cas_number": "24959-67-9",
                            "source_compound_smile": "BrBr",
                            "source_compound_iupac_name": "molecular bromine",
                            "source_compound_cas_number": "7726-95-6",
                            "abbreviation": "Br"
                        },
                        {
                            "ion": "I",
                            "coefficient": 2.25,
                            "molecular_formula": "I-",
                            "smile": "[I-]",
                            "common_name": "Iodide",
                            "iupac_name": "Iodide",
                            "cas_number": "20461-54-5",
                            "source_compound_smile": "II",
                            "source_compound_iupac_name": "molecular iodine",
                            "source_compound_cas_number": "7553-56-2",
                            "abbreviation": "I"
                        }
                    ]
                }
            },
            {
                "layer_index": 8,
                "functionality": "electron transport layer",
                "device_subset": 2,
                "name": "SnO2",
                "components": [
                    {
                        "name": "SnO2",
                        "functionality": "majority phase"
                    }
                ],
                "m_def": "perovskite_solar_cell_database.schema_packages.tandem.device_stack.GeneralLayer"
            },
            {
                "layer_index": 9,
                "functionality": "front contact",
                "device_subset": 2,
                "name": "ITO",
                "components": [
                    {
                        "name": "ITO",
                        "functionality": "majority phase"
                    }
                ],
                "m_def": "perovskite_solar_cell_database.schema_packages.tandem.device_stack.GeneralLayer"
            },
            {
                "layer_index": 10,
                "functionality": "substrate",
                "device_subset": 2,
                "name": "SLG",
                "components": [
                    {
                        "name": "SLG",
                        "functionality": "majority phase"
                    }
                ],
                "m_def": "perovskite_solar_cell_database.schema_packages.tandem.device_stack.GeneralLayer"
            }
        ],
        "measurements": {
            "jv": [
                {
                    "certified": false,
                    "device_subset": 0,
                    "measurement_conditions": {
                        "scan_direction": "reversed"
                    },
                    "illumination": {
                        "intensity": 100.0,
                        "mask": true,
                        "mask_area": 0.144
                    },
                    "light_source": {
                        "spectrum": "AM1.5",
                        "light_source": "Solar simulator unspecified",
                        "solar_simulator_class": "AAB"
                    },
                    "light_regime": "standard light",
                    "results": {
                        "power_conversion_efficiency": 25.57
                    },
                    "environmental_conditions": {
                        "ambient_temperature": 25.0
                    }
                },
                {
                    "device_subset": 1,
                    "illumination": {
                        "intensity": 100.0,
                        "mask": true,
                        "mask_area": 0.144
                    },
                    "light_source": {
                        "spectrum": "AM1.5",
                        "light_source": "Solar simulator unspecified",
                        "solar_simulator_class": "AAB"
                    },
                    "light_regime": "standard light",
                    "results": {
                        "short_circuit_current_density": 16.69,
                        "open_circuit_voltage": 0.719,
                        "fill_factor": 0.786,
                        "power_conversion_efficiency": 9.43
                    }
                },
                {
                    "device_subset": 2,
                    "illumination": {
                        "intensity": 100.0,
                        "mask": true,
                        "mask_area": 0.144
                    },
                    "light_source": {
                        "spectrum": "AM1.5",
                        "light_source": "Solar simulator unspecified",
                        "solar_simulator_class": "AAB"
                    },
                    "light_regime": "standard light",
                    "results": {
                        "power_conversion_efficiency": 16.14
                    }
                }
            ],
            "eqe": [
                {
                    "device_subset": 2
                }
            ]
        }
    }
}

File: seed_dataset/Json_data_tandem_cell_initial_data_481.archive.json
{
    "data": {
        "m_def": "perovskite_solar_cell_database.schema_packages.tandem.schema.PerovskiteTandemSolarCell",
        "reference": {
            "publication_date": "2020-07-20T00:00:00",
            "journal": "Nature Energy",
            "sample_id": "Typical",
            "name_of_person_entering_the_data": "Michael Saliba",
            "data_entered_by_author": false,
            "part_of_initial_dataset": true,
            "DOI_number": "10.1038/s41560-020-0657-y",
            "publication_authors": [
                "Yu et al."
            ],
            "ID_temp": 481
        },
        "general": {
            "number_of_junctions": 2,
            "number_of_terminals": 2,
            "architecture": "Monolithic",
            "flexible": false,
            "semitransparent": false,
            "encapsulated": false,
            "cell_area": 0.06,
            "number_of_cells": 1,
            "photoabsorbers": [
                "Perovskite",
                "Perovskite"
            ],
            "photoabsorbers_string": "Perovskite-Perovskite",
            "photoabsorbers_bandgaps": [
                1.21,
                1.78
            ]
        },
        "key_performance_metrics": {
            "power_conversion_efficiency_stabilized": 20.0,
            "power_conversion_efficiency": 24.6,
            "short_circuit_current_density": 15.2,
            "open_circuit_voltage": 2.03,
            "fill_factor": 0.797
        },
        "device_stack": [
            {
                "layer_index": 1,
                "functionality": "back contact",
                "device_subset": 0,
                "name": "Cu",
                "properties": {
                    "thickness": {
                        "value": 80.0
                    }
                },
                "components": [
                    {
                        "name": "Cu",
                        "functionality": "majority phase"
                    }
                ],
                "deposition_procedure": {
                    "substrate_layer": "on upper layer",
                    "steps": [
                        {
                            "method": "Evaporation",
                            "m_def": "perovskite_solar_cell_database.schema_packages.tandem.device_stack.Evaporation"
                        }
                    ]
                },
                "m_def": "perovskite_solar_cell_database.schema_packages.tandem.device_stack.GeneralLayer"
            },
            {
                "layer_index": 2,
                "functionality": "electron transport layer",
                "device_subset": 0,
                "name": "BCP",
                "properties": {
                    "thickness": {
                        "value": 8.0
                    }
                },
                "components": [
                    {
                        "name": "BCP",
                        "functionality": "majority phase"
                    }
                ],
                "deposition_procedure": {
                    "substrate_layer": "on upper layer",
                    "steps": [
                        {
                            "method": "Evaporation",
                            "m_def": "perovskite_solar_cell_database.schema_packages.tandem.device_stack.Evaporation"
                        }
                    ]
                },
                "m_def": "perovskite_solar_cell_database.schema_packages.tandem.device_stack.GeneralLayer"
            },
            {
                "layer_index": 3,
                "functionality": "electron transport layer",
                "device_subset": 0,
                "name": "C60",
                "properties": {
                    "thickness": {
                        "value": 20.0
                    }
                },
                "components": [
                    {
                        "name": "C60",
                        "functionality": "majority phase"
                    }
                ],
                "deposition_procedure": {
                    "substrate_layer": "on upper layer",
                    "steps": [
                        {
                            "method": "Evaporation",
                            "m_def": "perovskite_solar_cell_database.schema_packages.tandem.device_stack.Evaporation"
                        }
                    ]
                },
                "m_def": "perovskite_solar_cell_database.schema_packages.tandem.device_stack.GeneralLayer"
            },
            {
                "layer_index": 4,
                "functionality": "photoabsorber",
                "device_subset": 0,
                "name": "Perovskite",
                "properties": {
                    "crystallinity": {
                        "value": "polycrystalline"
                    },
                    "thickness": {
                        "value": 440
                    },
                    "band_gap": {
                        "value": 1.21,
                        "graded": false,
                        "determined_by": "eqe"
                    }
                },
                "deposition_procedure": {
                    "substrate_layer": "on upper layer",
                    "antisolvent": true,
                    "duration": 10.0,
                    "steps": [
                        {
                            "method": "SpinCoating",
                            "solution": {
                                "components": [
                                    {
                                        "name": "DMF"
                                    },
                                    {
                                        "name": "DMSO"
                                    }
                                ]
                            },
                            "m_def": "perovskite_solar_cell_database.schema_packages.tandem.device_stack.SpinCoating"
                        },
                        {
                            "method": "Heating",
                            "temperature_segments": [
                                {
                                    "temperature_end": 100.0,
                                    "time_of_segment": 10.0
                                }
                            ],
                            "m_def": "perovskite_solar_cell_database.schema_packages.tandem.device_stack.Heating"
                        }
                    ]
                },
                "m_def": "perovskite_solar_cell_database.schema_packages.tandem.device_stack.Photoabsorber_Perovskite",
                "has_a_2D_perovskite_capping_layer": false,
                "lead_free": false,
                "inorganic": false,
                "composition": {
                    "band_gap": 1.21,
                    "sample_type": "Polycrystalline film",
                    "dimensionality": "3D",
                    "short_form": "CsFAMAPbSnI",
                    "long_form": "Cs0.05FA0.45MA0.5Pb0.5Sn0.5I3",
                    "ions_a_site": [
                        {
                            "ion": "Cs",
                            "coefficient": 0.05,
                            "molecular_formula": "Cs+",
                            "smile": "[Cs+]",
                            "common_name": "Cesium ion",
                            "iupac_name": "Cesium(1+)",
                            "cas_number": "18459-37-5",
                            "source_compound_smile": "[Cs]",
                            "source_compound_iupac_name": "Cesium",
                            "source_compound_cas_number": "7440-46-2",
                            "abbreviation": "Cs"
                        },
                        {
                            "ion": "FA",
                            "coefficient": 0.45,
                            "molecular_formula": "CH5N2+",
                            "smile": "C(=[NH2+])N",
                            "common_name": "Formamidinium",
                            "iupac_name": "aminomethylideneazanium",
                            "cas_number": "nan",
                            "source_compound_smile": "C(=N)N",
                            "source_compound_iupac_name": "methanimidamide",
                            "source_compound_cas_number": "463-52-5",
                            "abbreviation": "FA"
                        },
                        {
                            "ion": "MA",
                            "coefficient": 0.5,
                            "molecular_formula": "CH6N+",
                            "smile": "C[NH3+]",
                            "common_name": "Methylammonium",
                            "iupac_name": "methylazanium",
                            "cas_number": "17000-00-9",
                            "source_compound_smile": "CN",
                            "source_compound_iupac_name": "methanamine",
                            "source_compound_cas_number": "74-89-5",
                            "abbreviation": "MA"
                        }
                    ],
                    "ions_b_site": [
                        {
                            "ion": "Pb",
                            "coefficient": 0.5,
                            "molecular_formula": "Pb2+",
                            "smile": "[Pb+2]",
                            "common_name": "Lead",
                            "iupac_name": "lead(2+)",
                            "cas_number": "14280-50-3",
                            "source_compound_smile": "[Pb]",
                            "source_compound_iupac_name": "Lead",
                            "source_compound_cas_number": "7439-92-1",
                            "abbreviation": "Pb"
                        },
                        {
                            "ion": "Sn",
                            "coefficient": 0.5,
                            "molecular_formula": "Sn2+",
                            "smile": "[Sn+2]",
                            "common_name": "Tin",
                            "iupac_name": "tin(2+)",
                            "cas_number": "22541-90-8",
                            "source_compound_smile": "[Sn]",
                            "source_compound_iupac_name": "Tin",
                            "source_compound_cas_number": "7440-31-5",
                            "abbreviation": "Sn"
                        }
                    ],
                    "ions_x_site": [
                        {
                            "ion": "I",
                            "coefficient": 3.0,
                            "molecular_formula": "I-",
                            "smile": "[I-]",
                            "common_name": "Iodide",
                            "iupac_name": "Iodide",
                            "cas_number": "20461-54-5",
                            "source_compound_smile": "II",
                            "source_compound_iupac_name": "molecular iodine",
                            "source_compound_cas_number": "7553-56-2",
                            "abbreviation": "I"
                        }
                    ]
                }
            },
            {
                "layer_index": 5,
                "functionality": "buffer layer",
                "device_subset": 0,
                "name": "SnO2",
                "properties": {
                    "thickness": {
                        "value": 34.0
                    }
                },
                "components": [
                    {
                        "name": "SnO2",
                        "functionality": "majority phase"
                    }
                ],
                "deposition_procedure": {
                    "substrate_layer": "on lower layer",
                    "steps": [
                        {
                            "method": "AtomicLayerDeposition",
                            "m_def": "perovskite_solar_cell_database.schema_packages.tandem.device_stack.AtomicLayerDeposition"
                        }
                    ]
                },
                "m_def": "perovskite_solar_cell_database.schema_packages.tandem.device_stack.GeneralLayer"
            },
            {
                "layer_index": 6,
                "functionality": "electron transport layer",
                "device_subset": 0,
                "name": "C60",
                "properties": {
                    "thickness": {
                        "value": 20.0
                    }
                },
                "components": [
                    {
                        "name": "C60",
                        "functionality": "majority phase"
                    }
                ],
                "deposition_procedure": {
                    "substrate_layer": "on lower layer",
                    "steps": [
                        {
                            "method": "Evaporation",
                            "m_def": "perovskite_solar_cell_database.schema_packages.tandem.device_stack.Evaporation"
                        }
                    ]
                },
                "m_def": "perovskite_solar_cell_database.schema_packages.tandem.device_stack.GeneralLayer"
            },
            {
                "layer_index": 7,
                "functionality": "photoabsorber",
                "device_subset": 0,
                "name": "Perovskite",
                "properties": {
                    "crystallinity": {
                        "value": "polycrystalline"
                    },
                    "thickness": {
                        "value": 667.0
                    },
                    "band_gap": {
                        "value": 1.78,
                        "graded": false,
                        "determined_by": "eqe"
                    }
                },
                "m_def": "perovskite_solar_cell_database.schema_packages.tandem.device_stack.Photoabsorber_Perovskite",
                "has_a_2D_perovskite_capping_layer": false,
                "lead_free": true,
                "inorganic": true,
                "composition": {
                    "band_gap": 1.78,
                    "sample_type": "Polycrystalline film",
                    "dimensionality": "3D",
                    "short_form": "CsFAPbBrI",
                    "long_form": "Cs0.4FA0.6PbBr1.05I1.95",
                    "ions_a_site": [
                        {
                            "ion": "Cs",
                            "coefficient": 0.4,
                            "molecular_formula": "Cs+",
                            "smile": "[Cs+]",
                            "common_name": "Cesium ion",
                            "iupac_name": "Cesium(1+)",
                            "cas_number": "18459-37-5",
                            "source_compound_smile": "[Cs]",
                            "source_compound_iupac_name": "Cesium",
                            "source_compound_cas_number": "7440-46-2",
                            "abbreviation": "Cs"
                        },
                        {
                            "ion": "FA",
                            "coefficient": 0.6,
                            "molecular_formula": "CH5N2+",
                            "smile": "C(=[NH2+])N",
                            "common_name": "Formamidinium",
                            "iupac_name": "aminomethylideneazanium",
                            "cas_number": "nan",
                            "source_compound_smile": "C(=N)N",
                            "source_compound_iupac_name": "methanimidamide",
                            "source_compound_cas_number": "463-52-5",
                            "abbreviation": "FA"
                        }
                    ],
                    "ions_b_site": [
                        {
                            "ion": "Pb",
                            "coefficient": 1.0,
                            "molecular_formula": "Pb2+",
                            "smile": "[Pb+2]",
                            "common_name": "Lead",
                            "iupac_name": "lead(2+)",
                            "cas_number": "14280-50-3",
                            "source_compound_smile": "[Pb]",
                            "source_compound_iupac_name": "Lead",
                            "source_compound_cas_number": "7439-92-1",
                            "abbreviation": "Pb"
                        }
                    ],
                    "ions_x_site": [
                        {
                            "ion": "Br",
                            "coefficient": 1.05,
                            "molecular_formula": "Br-",
                            "smile": "[Br-]",
                            "common_name": "Bromide",
                            "iupac_name": "Bromide",
                            "cas_number": "24959-67-9",
                            "source_compound_smile": "BrBr",
                            "source_compound_iupac_name": "molecular bromine",
                            "source_compound_cas_number": "7726-95-6",
                            "abbreviation": "Br"
                        },
                        {
                            "ion": "I",
                            "coefficient": 1.95,
                            "molecular_formula": "I-",
                            "smile": "[I-]",
                            "common_name": "Iodide",
                            "iupac_name": "Iodide",
                            "cas_number": "20461-54-5",
                            "source_compound_smile": "II",
                            "source_compound_iupac_name": "molecular iodine",
                            "source_compound_cas_number": "7553-56-2",
                            "abbreviation": "I"
                        }
                    ]
                }
            },
            {
                "layer_index": 8,
                "functionality": "hole transport layer",
                "device_subset": 0,
                "name": "PTAA",
                "components": [
                    {
                        "name": "PTAA",
                        "functionality": "majority phase"
                    }
                ],
                "deposition_procedure": {
                    "substrate_layer": "on lower layer",
                    "steps": [
                        {
                            "method": "SpinCoating",
                            "m_def": "perovskite_solar_cell_database.schema_packages.tandem.device_stack.SpinCoating"
                        }
                    ]
                },
                "m_def": "perovskite_solar_cell_database.schema_packages.tandem.device_stack.GeneralLayer"
            },
            {
                "layer_index": 9,
                "functionality": "front contact",
                "device_subset": 0,
                "name": "ITO",
                "components": [
                    {
                        "name": "ITO",
                        "functionality": "majority phase"
                    }
                ],
                "m_def": "perovskite_solar_cell_database.schema_packages.tandem.device_stack.GeneralLayer"
            },
            {
                "layer_index": 10,
                "functionality": "substrate",
                "device_subset": 0,
                "name": "SLG",
                "components": [
                    {
                        "name": "SLG",
                        "functionality": "majority phase"
                    }
                ],
                "m_def": "perovskite_solar_cell_database.schema_packages.tandem.device_stack.GeneralLayer"
            }
        ],
        "measurements": {
            "jv": [
                {
                    "certified": false,
                    "device_subset": 0,
                    "illumination": {
                        "intensity": 100.0,
                        "mask": true,
                        "mask_area": 0.059
                    },
                    "light_source": {
                        "spectrum": "AM1.5",
                        "light_source": "Solar simulator unspecified",
                        "light_source_model": "Oriel",
                        "solar_simulator_class": "AAA"
                    },
                    "light_regime": "standard light",
                    "results": {
                        "short_circuit_current_density": 15.2,
                        "open_circuit_voltage": 2.03,
                        "fill_factor": 0.797,
                        "power_conversion_efficiency": 24.6
                    },
                    "environmental_conditions": {
                        "ambient_temperature": 25.0
                    }
                },
                {
                    "device_subset": 1,
                    "illumination": {
                        "intensity": 100.0,
                        "mask": true,
                        "mask_area": 0.059
                    },
                    "light_source": {
                        "spectrum": "AM1.5",
                        "light_source": "Solar simulator unspecified",
                        "light_source_model": "Oriel",
                        "solar_simulator_class": "AAA"
                    },
                    "light_regime": "standard light",
                    "results": {
                        "short_circuit_current_density": 16.5,
                        "open_circuit_voltage": 1.23,
                        "fill_factor": 0.789,
                        "power_conversion_efficiency": 16.0
                    }
                },
                {
                    "device_subset": 2,
                    "illumination": {
                        "intensity": 100.0,
                        "mask": true,
                        "mask_area": 0.059
                    },
                    "light_source": {
                        "spectrum": "AM1.5",
                        "light_source": "Solar simulator unspecified",
                        "light_source_model": "Oriel",
                        "solar_simulator_class": "AAA"
                    },
                    "light_regime": "standard light",
                    "results": {
                        "short_circuit_current_density": 30.5,
                        "open_circuit_voltage": 0.83,
                        "fill_factor": 0.798,
                        "power_conversion_efficiency": 20.2
                    }
                }
            ],
            "stabilized_performance": [
                {
                    "light_regime": "standard light",
                    "duration": 60000.0,
                    "device_subset": 0,
                    "measurement_details": {
                        "type_of_measurement": "constant potential"
                    },
                    "results": {
                        "power_conversion_efficiency": 20.0
                    }
                }
            ],
            "eqe": [
                {
                    "device_subset": 1,
                    "results": {
                        "integrated_short_circuit_current_density": 15.2
                    }
                },
                {
                    "device_subset": 2,
                    "results": {
                        "integrated_short_circuit_current_density": 15.2
                    }
                }
            ]
        }
    }
}
