Repository: Jesperkemist/PerovskiteTandemDatabase

## About The Project
This repo is associated to a paper with the title:
A FAIR Framework for Machine-Actionable Perovskite Tandem Solar Cell Data

## Resources
9.1 Online resources
1) Online documentation of the project, including a description of the structure of the data schema, and all defined modules
https://jesperkemist.github.io/PerovskiteTandemDatabase/

2) A PDF file describing the structure of the data schema, including all defined modules.
https://github.com/Jesperkemist/PerovskiteTandemDatabase/tree/main/module_descriptions

3) Example JSON files describing a representative perovskite tandem devices.

File: seed_dataset/Json_data_tandem_cell_initial_data_482.archive.json
{
    "data": {
        "m_def": "perovskite_solar_cell_database.schema_packages.tandem.schema.PerovskiteTandemSolarCell",
        "reference": {
            "publication_date": "2019-12-11T00:00:00",
            "journal": "Sustainable Energy &amp; Fuels",
            "sample_id": 916,
            "name_of_person_entering_the_data": "Namrata Pant",
            "data_entered_by_author": false,
            "part_of_initial_dataset": true,
            "DOI_number": "10.1039/c9se00948e",
            "publication_authors": [
                "Sofia et al."
            ],
            "ID_temp": 482
        },
        "general": {
            "number_of_junctions": 2,
            "number_of_terminals": 4,
            "architecture": "Stacked",
            "flexible": false,
            "semitransparent": false,
            "encapsulated": false,
            "number_of_cells": 1,
            "photoabsorbers": [
                "Silicon",
                "Perovskite"
            ],
            "photoabsorbers_string": "Silicon-Perovskite",
            "photoabsorbers_bandgaps": [
                1.1,
                null
            ]
        },
        "key_performance_metrics": {
            "power_conversion_efficiency": 19.1
        },
        "device_stack": [
            {
                "layer_index": 1,
                "functionality": "encapsulation",
                "device_subset": 1,
                "name": "EVA",
                "components": [
                    {
                        "name": "EVA",
                        "functionality": "majority phase"
                    }
                ],
                "m_def": "perovskite_solar_cell_database.schema_packages.tandem.device_stack.GeneralLayer"
            },
            {
                "layer_index": 2,
                "functionality": "air gap",
                "name": "Al",
                "components": [
                    {
                        "name": "Al",
                        "functionality": "majority phase"
                    }
                ],
                "m_def": "perovskite_solar_cell_database.schema_packages.tandem.device_stack.GeneralLayer"
            },
            {
                "layer_index": 3,
                "functionality": "photoabsorber",
                "device_subset": 1,
                "name": "silicon",
                "properties": {
                    "band_gap": {
                        "value": 1.1
                    }
                },
                "m_def": "perovskite_solar_cell_database.schema_packages.tandem.device_stack.Photoabsorber_Silicon",
                "cell_type": "PERC",
                "type_of_silicon": "Monocrystalline",
                "doping_sequence": "Si(p)/Si(n)"
            },
            {
                "layer_index": 4,
                "functionality": "front contact",
                "device_subset": 1,
                "name": "SiN",
                "components": [
                    {
                        "name": "SiN",
                        "functionality": "majority phase"
                    }
                ],
                "m_def": "perovskite_solar_cell_database.schema_packages.tandem.device_stack.GeneralLayer"
            },
            {
                "layer_index": 5,
                "functionality": "front contact",
                "device_subset": 1,
                "name": "Ag-grid",
                "components": [
                    {
                        "name": "Ag-grid",
                        "functionality": "majority phase"
                    }
                ],
                "m_def": "perovskite_solar_cell_database.schema_packages.tandem.device_stack.GeneralLayer"
            },
            {
                "layer_index": 6,
                "functionality": "encapsulation",
                "device_subset": 1,
                "name": "EVA",
                "components": [
                    {
                        "name": "EVA",
                        "functionality": "majority phase"
                    }
                ],
                "m_def": "perovskite_solar_cell_database.schema_packages.tandem.device_stack.GeneralLayer"
            },
            {
                "layer_index": 7,
                "functionality": "air gap",
                "name": "Air",
                "components": [
                    {
                        "name": "Air",
                        "functionality": "majority phase"
                    }
                ],
                "m_def": "perovskite_solar_cell_database.schema_packages.tandem.device_stack.GeneralLayer"
            },
            {
                "layer_index": 8,
                "functionality": "back contact",
                "device_subset": 2,
                "name": "ITO",
                "components": [
                    {
                        "name": "ITO",
                        "functionality": "majority phase"
                    }
                ],
                "m_def": "perovskite_solar_cell_database.schema_packages.tandem.device_stack.GeneralLayer"
            },
            {
                "layer_index": 9,
                "functionality": "photoabsorber",
                "device_subset": 2,
                "name": "Perovskite",
                "properties": {
                    "crystallinity": {
                        "value": "polycrystalline"
                    },
                    "band_gap": {
                        "graded": false,
                        "determined_by": "literature"
                    }
                },
                "m_def": "perovskite_solar_cell_database.schema_packages.tandem.device_stack.Photoabsorber_Perovskite",
                "has_a_2D_perovskite_capping_layer": false,
                "lead_free": false,
                "inorganic": false,
                "composition": {
                    "sample_type": "Polycrystalline film",
                    "dimensionality": "3D",
                    "short_form": "(nan)(nan)(nan)",
                    "long_form": "(nan)nan(nan)nan(nan)nan",
                    "ions_a_site": [
                        {
                            "ion": "nan",
                            "molecular_formula": "Nan",
                            "smile": "Nan",
                            "common_name": "Nan",
                            "iupac_name": "Nan",
                            "cas_number": "Nan",
                            "source_compound_smile": "Nan",
                            "source_compound_iupac_name": "Nan",
                            "source_compound_cas_number": "Nan",
                            "abbreviation": "nan"
                        }
                    ],
                    "ions_b_site": [
                        {
                            "ion": "nan",
                            "molecular_formula": "Nan",
                            "smile": "Nan",
                            "common_name": "Nan",
                            "iupac_name": "Nan",
                            "cas_number": "Nan",
                            "source_compound_smile": "Nan",
                            "source_compound_iupac_name": "Nan",
                            "source_compound_cas_number": "Nan",
                            "abbreviation": "nan"
                        }
                    ],
                    "ions_x_site": [
                        {
                            "ion": "nan",
                            "molecular_formula": "Nan",
                            "smile": "Nan",
                            "common_name": "Nan",
                            "iupac_name": "Nan",
                            "cas_number": "Nan",
                            "source_compound_smile": "Nan",
                            "source_compound_iupac_name": "Nan",
                            "source_compound_cas_number": "Nan",
                            "abbreviation": "nan"
                        }
                    ]
                }
            },
            {
                "layer_index": 10,
                "functionality": "front contact",
                "device_subset": 2,
                "name": "TCO",
                "components": [
                    {
                        "name": "TCO",
                        "functionality": "majority phase"
                    }
                ],
                "m_def": "perovskite_solar_cell_database.schema_packages.tandem.device_stack.GeneralLayer"
            },
            {
                "layer_index": 11,
                "functionality": "substrate",
                "device_subset": 2,
                "name": "SLG",
                "components": [
                    {
                        "name": "SLG",
                        "functionality": "majority phase"
                    }
                ],
                "m_def": "perovskite_solar_cell_database.schema_packages.tandem.device_stack.GeneralLayer"
            }
        ],
        "measurements": {
            "jv": [
                {
                    "certified": false,
                    "device_subset": 0,
                    "measurement_conditions": {
                        "scan_direction": "reversed"
                    },
                    "illumination": {
                        "intensity": 100.0,
                        "mask": false
                    },
                    "light_regime": "standard light",
                    "results": {
                        "power_conversion_efficiency": 19.1
                    }
                }
            ]
        }
    }
}

File: seed_dataset/Json_data_tandem_cell_initial_data_483.archive.json
{
    "data": {
        "m_def": "perovskite_solar_cell_database.schema_packages.tandem.schema.PerovskiteTandemSolarCell",
        "reference": {
            "publication_date": "2020-09-02T00:00:00",
            "journal": "Advanced Energy Materials",
            "sample_id": 756,
            "name_of_person_entering_the_data": "Namrata Pant",
            "data_entered_by_author": false,
            "part_of_initial_dataset": true,
            "DOI_number": "10.1002/aenm.202001188",
            "publication_authors": [
                "Aqoma et al."
            ],
            "ID_temp": 483
        },
        "general": {
            "number_of_junctions": 2,
            "number_of_terminals": 2,
            "architecture": "Monolithic",
            "flexible": false,
            "semitransparent": false,
            "encapsulated": false,
            "cell_area": 1.0,
            "active_area": 0.5,
            "photoabsorbers": [
                "OPV",
                "Perovskite"
            ],
            "photoabsorbers_string": "OPV-Perovskite",
            "photoabsorbers_bandgaps": [
                1.25,
                1.85
            ]
        },
        "key_performance_metrics": {
            "power_conversion_efficiency": 18.04,
            "short_circuit_current_density": 12.94,
            "open_circuit_voltage": 1.73,
            "fill_factor": 0.81
        },
        "device_stack": [
            {
                "layer_index": 1,
                "functionality": "back contact",
                "device_subset": 0,
                "name": "Ag",
                "properties": {
                    "thickness": {
                        "value": 100.0
                    }
                },
                "components": [
                    {
                        "name": "Ag",
                        "functionality": "majority phase"
                    }
                ],
                "deposition_procedure": {
                    "substrate_layer": "on upper layer",
                    "steps": [
                        {
                            "method": "Evaporation",
                            "m_def": "perovskite_solar_cell_database.schema_packages.tandem.device_stack.Evaporation"
                        }
                    ]
                },
                "m_def": "perovskite_solar_cell_database.schema_packages.tandem.device_stack.GeneralLayer"
            },
            {
                "layer_index": 2,
                "functionality": "hole transport layer",
                "device_subset": 0,
                "name": "MoOx",
                "properties": {
                    "thickness": {
                        "value": 7.0
                    }
                },
                "components": [
                    {
                        "name": "MoOx",
                        "functionality": "majority phase"
                    }
                ],
                "deposition_procedure": {
                    "substrate_layer": "on upper layer",
                    "steps": [
                        {
                            "method": "Evaporation",
                            "m_def": "perovskite_solar_cell_database.schema_packages.tandem.device_stack.Evaporation"
                        }
                    ]
                },
                "m_def": "perovskite_solar_cell_database.schema_packages.tandem.device_stack.GeneralLayer"
            },
            {
                "layer_index": 3,
                "functionality": "photoabsorber",
                "device_subset": 0,
                "name": "OPV",
                "properties": {
                    "thickness": {
                        "value": 130
                    },
                    "band_gap": {
                        "value": 1.25,
                        "graded": false
                    }
                },
                "components": [
                    {
                        "name": "PTB7-Th",
                        "functionality": "majority phase"
                    },
                    {
                        "name": "IEICO-4F",
                        "functionality": "majority phase"
                    }
                ],
                "m_def": "perovskite_solar_cell_database.schema_packages.tandem.device_stack.Photoabsorber_OPV",
                "cell_type": "bulk heterojunction",
                "blend": "PBDDT-DPP; PC70BM"
            },
            {
                "layer_index": 4,
                "functionality": "hole transport layer",
                "device_subset": 0,
                "name": "MoOx",
                "properties": {
                    "thickness": {
                        "value": 15.0
                    }
                },
                "components": [
                    {
                        "name": "MoOx",
                        "functionality": "majority phase"
                    }
                ],
                "deposition_procedure": {
                    "substrate_layer": "on upper layer",
                    "steps": [
                        {
                            "method": "Evaporation",
                            "m_def": "perovskite_solar_cell_database.schema_packages.tandem.device_stack.Evaporation"
                        }
                    ]
                },
                "m_def": "perovskite_solar_cell_database.schema_packages.tandem.device_stack.GeneralLayer"
            },
            {
                "layer_index": 5,
                "functionality": "recombination layer",
                "device_subset": 0,
                "name": "Au",
                "properties": {
                    "thickness": {
                        "value": 1.0
                    }
                },
                "components": [
                    {
                        "name": "Au",
                        "functionality": "majority phase"
                    }
                ],
                "deposition_procedure": {
                    "substrate_layer": "on upper layer",
                    "steps": [
                        {
                            "method": "Evaporation",
                            "m_def": "perovskite_solar_cell_database.schema_packages.tandem.device_stack.Evaporation"
                        }
                    ]
                },
                "m_def": "perovskite_solar_cell_database.schema_packages.tandem.device_stack.GeneralLayer"
            },
            {
                "layer_index": 6,
                "functionality": "electron transport layer",
                "device_subset": 0,
                "name": "ZnO-np",
                "properties": {
                    "thickness": {
                        "value": 20.0
                    }
                },
                "components": [
                    {
                        "name": "ZnO-np",
                        "functionality": "majority phase"
                    }
                ],
                "deposition_procedure": {
                    "substrate_layer": "on upper layer",
                    "steps": [
                        {
                            "method": "SpinCoating",
                            "m_def": "perovskite_solar_cell_database.schema_packages.tandem.device_stack.SpinCoating"
                        }
                    ]
                },
                "m_def": "perovskite_solar_cell_database.schema_packages.tandem.device_stack.GeneralLayer"
            },
            {
                "layer_index": 7,
                "functionality": "electron transport layer",
                "device_subset": 0,
                "name": "P3HT",
                "components": [
                    {
                        "name": "P3HT",
                        "functionality": "majority phase"
                    }
                ],
                "deposition_procedure": {
                    "substrate_layer": "on upper layer",
                    "steps": [
                        {
                            "method": "SpinCoating",
                            "m_def": "perovskite_solar_cell_database.schema_packages.tandem.device_stack.SpinCoating"
                        }
                    ]
                },
                "m_def": "perovskite_solar_cell_database.schema_packages.tandem.device_stack.GeneralLayer"
            },
            {
                "layer_index": 8,
                "functionality": "photoabsorber",
                "device_subset": 0,
                "name": "Perovskite",
                "properties": {
                    "crystallinity": {
                        "value": "polycrystalline"
                    },
                    "band_gap": {
                        "value": 1.85,
                        "graded": false
                    }
                },
                "deposition_procedure": {
                    "substrate_layer": "on upper layer",
                    "steps": [
                        {
                            "method": "SpinCoating",
                            "m_def": "perovskite_solar_cell_database.schema_packages.tandem.device_stack.SpinCoating"
                        }
                    ]
                },
                "m_def": "perovskite_solar_cell_database.schema_packages.tandem.device_stack.Photoabsorber_Perovskite",
                "has_a_2D_perovskite_capping_layer": false,
                "lead_free": false,
                "inorganic": true,
                "composition": {
                    "band_gap": 1.85,
                    "sample_type": "Polycrystalline film",
                    "dimensionality": "3D",
                    "short_form": "CsPbBrI",
                    "long_form": "CsPbBrI2",
                    "ions_a_site": [
                        {
                            "ion": "Cs",
                            "coefficient": 1.0,
                            "molecular_formula": "Cs+",
                            "smile": "[Cs+]",
                            "common_name": "Cesium ion",
                            "iupac_name": "Cesium(1+)",
                            "cas_number": "18459-37-5",
                            "source_compound_smile": "[Cs]",
                            "source_compound_iupac_name": "Cesium",
                            "source_compound_cas_number": "7440-46-2",
                            "abbreviation": "Cs"
                        }
                    ],
                    "ions_b_site": [
                        {
                            "ion": "Pb",
                            "coefficient": 1.0,
                            "molecular_formula": "Pb2+",
                            "smile": "[Pb+2]",
                            "common_name": "Lead",
                            "iupac_name": "lead(2+)",
                            "cas_number": "14280-50-3",
                            "source_compound_smile": "[Pb]",
                            "source_compound_iupac_name": "Lead",
                            "source_compound_cas_number": "7439-92-1",
                            "abbreviation": "Pb"
                        }
                    ],
                    "ions_x_site": [
                        {
                            "ion": "Br",
                            "coefficient": 1.0,
                            "molecular_formula": "Br-",
                            "smile": "[Br-]",
                            "common_name": "Bromide",
                            "iupac_name": "Bromide",
                            "cas_number": "24959-67-9",
                            "source_compound_smile": "BrBr",
                            "source_compound_iupac_name": "molecular bromine",
                            "source_compound_cas_number": "7726-95-6",
                            "abbreviation": "Br"
                        },
                        {
                            "ion": "I",
                            "coefficient": 2.0,
                            "molecular_formula": "I-",
                            "smile": "[I-]",
                            "common_name": "Iodide",
                            "iupac_name": "Iodide",
                            "cas_number": "20461-54-5",
                            "source_compound_smile": "II",
                            "source_compound_iupac_name": "molecular iodine",
                            "source_compound_cas_number": "7553-56-2",
                            "abbreviation": "I"
                        }
                    ]
                }
            },
            {
                "layer_index": 9,
                "functionality": "electron transport layer",
                "device_subset": 0,
                "name": "ZnO-np",
                "properties": {
                    "thickness": {
                        "value": 20.0
                    }
                },
                "components": [
                    {
                        "name": "ZnO-np",
                        "functionality": "majority phase"
                    }
                ],
                "deposition_procedure": {
                    "substrate_layer": "on upper layer",
                    "steps": [
                        {
                            "method": "SpinCoating",
                            "m_def": "perovskite_solar_cell_database.schema_packages.tandem.device_stack.SpinCoating"
                        }
                    ]
                },
                "m_def": "perovskite_solar_cell_database.schema_packages.tandem.device_stack.GeneralLayer"
            },
            {
                "layer_index": 10,
                "functionality": "front contact",
                "device_subset": 0,
                "name": "ITO",
                "components": [
                    {
                        "name": "ITO",
                        "functionality": "majority phase"
                    }
                ],
                "m_def": "perovskite_solar_cell_database.schema_packages.tandem.device_stack.GeneralLayer"
            }
        ],
        "measurements": {
            "jv": [
                {
                    "certified": false,
                    "device_subset": 0,
                    "measurement_conditions": {
                        "scan_direction": "reversed"
                    },
                    "illumination": {
                        "intensity": 100.0,
                        "mask": true,
                        "mask_area": 0.51
                    },
                    "light_source": {
                        "spectrum": "AM1.5",
                        "light_source": "Xenon"
                    },
                    "light_regime": "standard light",
                    "results": {
                        "short_circuit_current_density": 12.94,
                        "open_circuit_voltage": 1.73,
                        "fill_factor": 0.81,
                        "power_conversion_efficiency": 18.04
                    },
                    "environmental_conditions": {
                        "atmosphere": "N2"
                    }
                },
                {
                    "device_subset": 1,
                    "illumination": {
                        "intensity": 100.0,
                        "mask": true,
                        "mask_area": 0.51
                    },
                    "light_source": {
                        "spectrum": "AM1.5",
                        "light_source": "Xenon"
                    },
                    "light_regime": "standard light",
                    "results": {
                        "short_circuit_current_density": 24.07,
                        "open_circuit_voltage": 0.7,
                        "fill_factor": 0.66,
                        "power_conversion_efficiency": 11.02
                    }
                },
                {
                    "device_subset": 2,
                    "illumination": {
                        "intensity": 100.0,
                        "mask": true,
                        "mask_area": 0.51
                    },
                    "light_source": {
                        "spectrum": "AM1.5",
                        "light_source": "Xenon"
                    },
                    "light_regime": "standard light",
                    "results": {
                        "short_circuit_current_density": 13.94,
                        "open_circuit_voltage": 1.15,
                        "fill_factor": 0.78,
                        "power_conversion_efficiency": 12.46
                    }
                }
            ],
            "eqe": [
                {
                    "device_subset": 0
                },
                {
                    "device_subset": 1
                },
                {
                    "device_subset": 2
                }
            ],
            "stability": [
                {
                    "device_subset": 0,
                    "results": {
                        "burn_in": false
                    },
                    "environmental_conditions": {
                        "relative_humidity": 25.0,
                        "atmosphere": "air"
                    },
                    "illumination": {
                        "uv_filter": false
                    }
                }
            ]
        }
    }
}

File: seed_dataset/Json_data_tandem_cell_initial_data_484.archive.json
{
    "data": {
        "m_def": "perovskite_solar_cell_database.schema_packages.tandem.schema.PerovskiteTandemSolarCell",
        "reference": {
            "publication_date": "2020-10-14T00:00:00",
            "journal": "ACS Applied Energy Materials",
            "sample_id": 712,
            "name_of_person_entering_the_data": "Namrata Pant",
            "data_entered_by_author": false,
            "part_of_initial_dataset": true,
            "DOI_number": "10.1021/acsaem.0c01346",
            "publication_authors": [
                "Wang et al."
            ],
            "ID_temp": 484
        },
        "general": {
            "number_of_junctions": 2,
            "number_of_terminals": 4,
            "architecture": "Stacked",
            "flexible": false,
            "semitransparent": true,
            "encapsulated": false,
            "active_area": 0.11,
            "photoabsorbers": [
                "CIS",
                "Perovskite"
            ],
            "photoabsorbers_string": "CIS-Perovskite",
            "photoabsorbers_bandgaps": [
                1.05,
                1.6
            ]
        },
        "key_performance_metrics": {
            "power_conversion_efficiency": 19.4
        },
        "device_stack": [
            {
                "layer_index": 1,
                "functionality": "substrate",
                "device_subset": 1,
                "name": "SLG",
                "components": [
                    {
                        "name": "SLG",
                        "functionality": "majority phase"
                    }
                ],
                "m_def": "perovskite_solar_cell_database.schema_packages.tandem.device_stack.GeneralLayer"
            },
            {
                "layer_index": 2,
                "functionality": "back contact",
                "device_subset": 1,
                "name": "Mo",
                "components": [
                    {
                        "name": "Mo",
                        "functionality": "majority phase"
                    }
                ],
                "m_def": "perovskite_solar_cell_database.schema_packages.tandem.device_stack.GeneralLayer"
            },
            {
                "layer_index": 3,
                "functionality": "photoabsorber",
                "device_subset": 1,
                "name": "CIS",
                "properties": {
                    "thickness": {
                        "value": null
                    },
                    "band_gap": {
                        "value": 1.05,
                        "graded": false
                    }
                }
            },
            {
                "layer_index": 4,
                "functionality": "buffer layer",
                "device_subset": 1,
                "name": "CdS",
                "components": [
                    {
                        "name": "CdS",
                        "functionality": "majority phase"
                    }
                ],
                "m_def": "perovskite_solar_cell_database.schema_packages.tandem.device_stack.GeneralLayer"
            },
            {
                "layer_index": 5,
                "functionality": "buffer layer",
                "device_subset": 1,
                "name": "i-ZnO",
                "components": [
                    {
                        "name": "i-ZnO",
                        "functionality": "majority phase"
                    }
                ],
                "m_def": "perovskite_solar_cell_database.schema_packages.tandem.device_stack.GeneralLayer"
            },
            {
                "layer_index": 6,
                "functionality": "air gap",
                "name": "Air",
                "components": [
                    {
                        "name": "Air",
                        "functionality": "majority phase"
                    }
                ],
                "m_def": "perovskite_solar_cell_database.schema_packages.tandem.device_stack.GeneralLayer"
            },
            {
                "layer_index": 7,
                "functionality": "substrate",
                "device_subset": 2,
                "name": "SLG",
                "components": [
                    {
                        "name": "SLG",
                        "functionality": "majority phase"
                    }
                ],
                "m_def": "perovskite_solar_cell_database.schema_packages.tandem.device_stack.GeneralLayer"
            },
            {
                "layer_index": 8,
                "functionality": "back contact",
                "device_subset": 2,
                "name": "ITO",
                "components": [
                    {
                        "name": "ITO",
                        "functionality": "majority phase"
                    }
                ],
                "m_def": "perovskite_solar_cell_database.schema_packages.tandem.device_stack.GeneralLayer"
            },
            {
                "layer_index": 9,
                "functionality": "hole transport layer",
                "device_subset": 2,
                "name": "NiO",
                "properties": {
                    "thickness": {
                        "value": 30.0
                    }
                },
                "components": [
                    {
                        "name": "NiO",
                        "functionality": "majority phase"
                    }
                ],
                "deposition_procedure": {
                    "substrate_layer": "on upper layer",
                    "steps": [
                        {
                            "method": "SpinCoating",
                            "m_def": "perovskite_solar_cell_database.schema_packages.tandem.device_stack.SpinCoating"
                        }
                    ]
                },
                "m_def": "perovskite_solar_cell_database.schema_packages.tandem.device_stack.GeneralLayer"
            },
            {
                "layer_index": 10,
                "functionality": "photoabsorber",
                "device_subset": 2,
                "name": "Perovskite",
                "properties": {
                    "crystallinity": {
                        "value": "polycrystalline"
                    },
                    "thickness": {
                        "value": 250.0
                    },
                    "band_gap": {
                        "value": 1.6,
                        "graded": false
                    }
                },
                "deposition_procedure": {
                    "substrate_layer": "on upper layer",
                    "antisolvent": true,
                    "duration": 10.0,
                    "steps": [
                        {
                            "method": "SpinCoating",
                            "solution": {
                                "components": [
                                    {
                                        "name": "DMF"
                                    }
                                ]
                            },
                            "m_def": "perovskite_solar_cell_database.schema_packages.tandem.device_stack.SpinCoating"
                        },
                        {
                            "method": "Heating",
                            "temperature_segments": [
                                {
                                    "temperature_end": 100.0,
                                    "time_of_segment": 10.0
                                }
                            ],
                            "m_def": "perovskite_solar_cell_database.schema_packages.tandem.device_stack.Heating"
                        }
                    ]
                },
                "m_def": "perovskite_solar_cell_database.schema_packages.tandem.device_stack.Photoabsorber_Perovskite",
                "has_a_2D_perovskite_capping_layer": false,
                "lead_free": false,
                "inorganic": false,
                "composition": {
                    "band_gap": 1.6,
                    "sample_type": "Polycrystalline film",
                    "dimensionality": "3D",
                    "short_form": "MAPbI",
                    "long_form": "MAPbI3",
                    "ions_a_site": [
                        {
                            "ion": "MA",
                            "coefficient": 1.0,
                            "molecular_formula": "CH6N+",
                            "smile": "C[NH3+]",
                            "common_name": "Methylammonium",
                            "iupac_name": "methylazanium",
                            "cas_number": "17000-00-9",
                            "source_compound_smile": "CN",
                            "source_compound_iupac_name": "methanamine",
                            "source_compound_cas_number": "74-89-5",
                            "abbreviation": "MA"
                        }
                    ],
                    "ions_b_site": [
                        {
                            "ion": "Pb",
                            "coefficient": 1.0,
                            "molecular_formula": "Pb2+",
                            "smile": "[Pb+2]",
                            "common_name": "Lead",
                            "iupac_name": "lead(2+)",
                            "cas_number": "14280-50-3",
                            "source_compound_smile": "[Pb]",
                            "source_compound_iupac_name": "Lead",
                            "source_compound_cas_number": "7439-92-1",
                            "abbreviation": "Pb"
                        }
                    ],
                    "ions_x_site": [
                        {
                            "ion": "I",
                            "coefficient": 3.0,
                            "molecular_formula": "I-",
                            "smile": "[I-]",
                            "common_name": "Iodide",
                            "iupac_name": "Iodide",
                            "cas_number": "20461-54-5",
                            "source_compound_smile": "II",
                            "source_compound_iupac_name": "molecular iodine",
                            "source_compound_cas_number": "7553-56-2",
                            "abbreviation": "I"
                        }
                    ]
                }
            },
            {
                "layer_index": 11,
                "functionality": "electron transport layer",
                "device_subset": 2,
                "name": "C60",
                "properties": {
                    "thickness": {
                        "value": 40.0
                    }
                },
                "components": [
                    {
                        "name": "C60",
                        "functionality": "majority phase"
                    }
                ],
                "deposition_procedure": {
                    "substrate_layer": "on upper layer",
                    "steps": [
                        {
                            "method": "Evaporation",
                            "m_def": "perovskite_solar_cell_database.schema_packages.tandem.device_stack.Evaporation"
                        }
                    ]
                },
                "m_def": "perovskite_solar_cell_database.schema_packages.tandem.device_stack.GeneralLayer"
            },
            {
                "layer_index": 12,
                "functionality": "electron transport layer",
                "device_subset": 2,
                "name": "BCP",
                "components": [
                    {
                        "name": "BCP",
                        "functionality": "majority phase"
                    }
                ],
                "m_def": "perovskite_solar_cell_database.schema_packages.tandem.device_stack.GeneralLayer"
            },
            {
                "layer_index": 13,
                "functionality": "front contact",
                "device_subset": 2,
                "name": "Ag",
                "properties": {
                    "thickness": {
                        "value": 1.0
                    }
                },
                "components": [
                    {
                        "name": "Ag",
                        "functionality": "majority phase"
                    }
                ],
                "deposition_procedure": {
                    "substrate_layer": "on upper layer",
                    "steps": [
                        {
                            "method": "Evaporation",
                            "m_def": "perovskite_solar_cell_database.schema_packages.tandem.device_stack.Evaporation"
                        }
                    ]
                },
                "m_def": "perovskite_solar_cell_database.schema_packages.tandem.device_stack.GeneralLayer"
            },
            {
                "layer_index": 14,
                "functionality": "front contact",
                "device_subset": 2,
                "name": "MoO3",
                "properties": {
                    "thickness": {
                        "value": 3.0
                    }
                },
                "components": [
                    {
                        "name": "MoO3",
                        "functionality": "majority phase"
                    }
                ],
                "deposition_procedure": {
                    "substrate_layer": "on upper layer",
                    "steps": [
                        {
                            "method": "Evaporation",
                            "m_def": "perovskite_solar_cell_database.schema_packages.tandem.device_stack.Evaporation"
                        }
                    ]
                },
                "m_def": "perovskite_solar_cell_database.schema_packages.tandem.device_stack.GeneralLayer"
            },
            {
                "layer_index": 15,
                "functionality": "front contact",
                "device_subset": 2,
                "name": "ITO",
                "properties": {
                    "thickness": {
                        "value": 200.0
                    }
                },
                "components": [
                    {
                        "name": "ITO",
                        "functionality": "majority phase"
                    }
                ],
                "deposition_procedure": {
                    "substrate_layer": "on upper layer",
                    "steps": [
                        {
                            "method": "Sputtering",
                            "m_def": "perovskite_solar_cell_database.schema_packages.tandem.device_stack.Sputtering"
                        }
                    ]
                },
                "m_def": "perovskite_solar_cell_database.schema_packages.tandem.device_stack.GeneralLayer"
            },
            {
                "layer_index": 16,
                "functionality": "front contact",
                "device_subset": 2,
                "name": "Ag-grid",
                "properties": {
                    "thickness": {
                        "value": 300.0
                    }
                },
                "components": [
                    {
                        "name": "Ag-grid",
                        "functionality": "majority phase"
                    }
                ],
                "deposition_procedure": {
                    "substrate_layer": "on upper layer",
                    "steps": [
                        {
                            "method": "Evaporation",
                            "m_def": "perovskite_solar_cell_database.schema_packages.tandem.device_stack.Evaporation"
                        }
                    ]
                },
                "m_def": "perovskite_solar_cell_database.schema_packages.tandem.device_stack.GeneralLayer"
            }
        ],
        "measurements": {
            "jv": [
                {
                    "certified": false,
                    "device_subset": 0,
                    "measurement_conditions": {
                        "scan_direction": "forward"
                    },
                    "illumination": {
                        "intensity": 100.0,
                        "mask": true,
                        "mask_area": 0.11
                    },
                    "light_regime": "standard light",
                    "results": {
                        "power_conversion_efficiency": 19.4
                    }
                },
                {
                    "device_subset": 1,
                    "illumination": {
                        "intensity": 100.0,
                        "mask": true,
                        "mask_area": 0.11
                    },
                    "light_regime": "standard light",
                    "results": {
                        "short_circuit_current_density": 18.5,
                        "open_circuit_voltage": 1.03,
                        "fill_factor": 0.73,
                        "power_conversion_efficiency": 14.0
                    }
                },
                {
                    "device_subset": 2,
                    "illumination": {
                        "intensity": 100.0,
                        "mask": true,
                        "mask_area": 0.11
                    },
                    "light_regime": "standard light",
                    "results": {
                        "short_circuit_current_density": 37.4,
                        "open_circuit_voltage": 0.51,
                        "fill_factor": 0.71,
                        "power_conversion_efficiency": 13.6
                    }
                }
            ],
            "eqe": [
                {
                    "device_subset": 0
                },
                {
                    "device_subset": 1,
                    "results": {
                        "integrated_short_circuit_current_density": 17.6
                    }
                },
                {
                    "device_subset": 2
                }
            ]
        }
    }
}
