Repository: Jesperkemist/PerovskiteTandemDatabase

## About The Project
This repo is associated to a paper with the title:
A FAIR Framework for Machine-Actionable Perovskite Tandem Solar Cell Data

## Resources
9.1 Online resources
1) Online documentation of the project, including a description of the structure of the data schema, and all defined modules
https://jesperkemist.github.io/PerovskiteTandemDatabase/

2) A PDF file describing the structure of the data schema, including all defined modules.
https://github.com/Jesperkemist/PerovskiteTandemDatabase/tree/main/module_descriptions

3) Example JSON files describing a representative perovskite tandem devices.

File: seed_dataset/Json_data_tandem_cell_initial_data_485.archive.json
{
    "data": {
        "m_def": "perovskite_solar_cell_database.schema_packages.tandem.schema.PerovskiteTandemSolarCell",
        "reference": {
            "publication_date": "2019-05-14T00:00:00",
            "journal": "Journal of Electronic Materials",
            "sample_id": "1",
            "free_text_comment": "DSSC based on organic dye",
            "name_of_person_entering_the_data": "Natalia Maticiuc",
            "data_entered_by_author": false,
            "part_of_initial_dataset": true,
            "DOI_number": "10.1007/s11664-019-07272-w",
            "publication_authors": [
                "Hosseinnezhad"
            ],
            "ID_temp": 485
        },
        "general": {
            "number_of_junctions": 2,
            "number_of_terminals": 2,
            "architecture": "Stacked",
            "flexible": false,
            "semitransparent": false,
            "encapsulated": false,
            "active_area": 0.2,
            "number_of_cells": 1,
            "photoabsorbers": [
                "Perovskite",
                "DSSC"
            ],
            "photoabsorbers_string": "Perovskite-DSSC",
            "photoabsorbers_bandgaps": [
                1.55,
                1.75
            ]
        },
        "key_performance_metrics": {
            "power_conversion_efficiency": 8.77,
            "short_circuit_current_density": 12.11,
            "open_circuit_voltage": 1.05,
            "fill_factor": 0.69
        },
        "device_stack": [
            {
                "layer_index": 1,
                "functionality": "substrate",
                "device_subset": 1,
                "name": "SLG",
                "components": [
                    {
                        "name": "SLG",
                        "functionality": "majority phase"
                    }
                ],
                "m_def": "perovskite_solar_cell_database.schema_packages.tandem.device_stack.GeneralLayer"
            },
            {
                "layer_index": 2,
                "functionality": "back contact",
                "device_subset": 1,
                "name": "FTO",
                "components": [
                    {
                        "name": "FTO",
                        "functionality": "majority phase"
                    }
                ],
                "m_def": "perovskite_solar_cell_database.schema_packages.tandem.device_stack.GeneralLayer"
            },
            {
                "layer_index": 3,
                "functionality": "back contact",
                "device_subset": 1,
                "name": "MoO3",
                "components": [
                    {
                        "name": "MoO3",
                        "functionality": "majority phase"
                    }
                ],
                "m_def": "perovskite_solar_cell_database.schema_packages.tandem.device_stack.GeneralLayer"
            },
            {
                "layer_index": 4,
                "functionality": "hole transport layer",
                "device_subset": 1,
                "name": "Spiro-MeOTAD",
                "components": [
                    {
                        "name": "Spiro-MeOTAD",
                        "functionality": "majority phase"
                    }
                ],
                "deposition_procedure": {
                    "substrate_layer": "on upper layer",
                    "steps": [
                        {
                            "method": "SpinCoating",
                            "m_def": "perovskite_solar_cell_database.schema_packages.tandem.device_stack.SpinCoating"
                        }
                    ]
                },
                "m_def": "perovskite_solar_cell_database.schema_packages.tandem.device_stack.GeneralLayer"
            },
            {
                "layer_index": 5,
                "functionality": "photoabsorber",
                "device_subset": 1,
                "name": "Perovskite",
                "properties": {
                    "crystallinity": {
                        "value": "polycrystalline"
                    },
                    "thickness": {
                        "value": 250
                    },
                    "band_gap": {
                        "value": 1.55,
                        "graded": false
                    }
                },
                "deposition_procedure": {
                    "substrate_layer": "on upper layer",
                    "duration": 10.0,
                    "steps": [
                        {
                            "method": "SpinCoating",
                            "solution": {
                                "components": [
                                    {
                                        "name": "DMF"
                                    },
                                    {
                                        "name": "DMSO"
                                    }
                                ]
                            },
                            "m_def": "perovskite_solar_cell_database.schema_packages.tandem.device_stack.SpinCoating"
                        },
                        {
                            "method": "Heating",
                            "temperature_segments": [
                                {
                                    "temperature_end": 100.0,
                                    "time_of_segment": 10.0
                                }
                            ],
                            "m_def": "perovskite_solar_cell_database.schema_packages.tandem.device_stack.Heating"
                        }
                    ]
                },
                "m_def": "perovskite_solar_cell_database.schema_packages.tandem.device_stack.Photoabsorber_Perovskite",
                "has_a_2D_perovskite_capping_layer": false,
                "lead_free": false,
                "inorganic": false,
                "composition": {
                    "band_gap": 1.55,
                    "sample_type": "Polycrystalline film",
                    "dimensionality": "3D",
                    "short_form": "FAMAPbI",
                    "long_form": "FA0.85MA0.15PbI3",
                    "ions_a_site": [
                        {
                            "ion": "FA",
                            "coefficient": 0.85,
                            "molecular_formula": "CH5N2+",
                            "smile": "C(=[NH2+])N",
                            "common_name": "Formamidinium",
                            "iupac_name": "aminomethylideneazanium",
                            "cas_number": "nan",
                            "source_compound_smile": "C(=N)N",
                            "source_compound_iupac_name": "methanimidamide",
                            "source_compound_cas_number": "463-52-5",
                            "abbreviation": "FA"
                        },
                        {
                            "ion": "MA",
                            "coefficient": 0.15,
                            "molecular_formula": "CH6N+",
                            "smile": "C[NH3+]",
                            "common_name": "Methylammonium",
                            "iupac_name": "methylazanium",
                            "cas_number": "17000-00-9",
                            "source_compound_smile": "CN",
                            "source_compound_iupac_name": "methanamine",
                            "source_compound_cas_number": "74-89-5",
                            "abbreviation": "MA"
                        }
                    ],
                    "ions_b_site": [
                        {
                            "ion": "Pb",
                            "coefficient": 1.0,
                            "molecular_formula": "Pb2+",
                            "smile": "[Pb+2]",
                            "common_name": "Lead",
                            "iupac_name": "lead(2+)",
                            "cas_number": "14280-50-3",
                            "source_compound_smile": "[Pb]",
                            "source_compound_iupac_name": "Lead",
                            "source_compound_cas_number": "7439-92-1",
                            "abbreviation": "Pb"
                        }
                    ],
                    "ions_x_site": [
                        {
                            "ion": "I",
                            "coefficient": 3.0,
                            "molecular_formula": "I-",
                            "smile": "[I-]",
                            "common_name": "Iodide",
                            "iupac_name": "Iodide",
                            "cas_number": "20461-54-5",
                            "source_compound_smile": "II",
                            "source_compound_iupac_name": "molecular iodine",
                            "source_compound_cas_number": "7553-56-2",
                            "abbreviation": "I"
                        }
                    ]
                }
            },
            {
                "layer_index": 6,
                "functionality": "electron transport layer",
                "device_subset": 1,
                "name": "TiO2-mp",
                "properties": {
                    "thickness": {
                        "value": 100.0
                    }
                },
                "components": [
                    {
                        "name": "TiO2-mp",
                        "functionality": "majority phase"
                    }
                ],
                "m_def": "perovskite_solar_cell_database.schema_packages.tandem.device_stack.GeneralLayer"
            },
            {
                "layer_index": 7,
                "functionality": "electron transport layer",
                "device_subset": 1,
                "name": "TiO2-c",
                "properties": {
                    "thickness": {
                        "value": 100.0
                    }
                },
                "components": [
                    {
                        "name": "TiO2-c",
                        "functionality": "majority phase"
                    }
                ],
                "m_def": "perovskite_solar_cell_database.schema_packages.tandem.device_stack.GeneralLayer"
            },
            {
                "layer_index": 8,
                "functionality": "front contact",
                "device_subset": 1,
                "name": "FTO",
                "components": [
                    {
                        "name": "FTO",
                        "functionality": "majority phase"
                    }
                ],
                "m_def": "perovskite_solar_cell_database.schema_packages.tandem.device_stack.GeneralLayer"
            },
            {
                "layer_index": 9,
                "functionality": "substrate",
                "device_subset": 2,
                "name": "SLG",
                "components": [
                    {
                        "name": "SLG",
                        "functionality": "majority phase"
                    }
                ],
                "m_def": "perovskite_solar_cell_database.schema_packages.tandem.device_stack.GeneralLayer"
            },
            {
                "layer_index": 10,
                "functionality": "optical spacer",
                "name": "Optical-spacer",
                "components": [
                    {
                        "name": "Optical-spacer",
                        "functionality": "majority phase"
                    }
                ],
                "m_def": "perovskite_solar_cell_database.schema_packages.tandem.device_stack.GeneralLayer"
            },
            {
                "layer_index": 11,
                "functionality": "substrate",
                "device_subset": 2,
                "name": "SLG",
                "components": [
                    {
                        "name": "SLG",
                        "functionality": "majority phase"
                    }
                ],
                "m_def": "perovskite_solar_cell_database.schema_packages.tandem.device_stack.GeneralLayer"
            },
            {
                "layer_index": 12,
                "functionality": "back contact",
                "device_subset": 2,
                "name": "FTO",
                "components": [
                    {
                        "name": "FTO",
                        "functionality": "majority phase"
                    }
                ],
                "m_def": "perovskite_solar_cell_database.schema_packages.tandem.device_stack.GeneralLayer"
            },
            {
                "layer_index": 13,
                "functionality": "back contact",
                "device_subset": 2,
                "name": "Pt-np",
                "components": [
                    {
                        "name": "Pt-np",
                        "functionality": "majority phase"
                    }
                ],
                "m_def": "perovskite_solar_cell_database.schema_packages.tandem.device_stack.GeneralLayer"
            },
            {
                "layer_index": 14,
                "functionality": "photoabsorber",
                "device_subset": 2,
                "name": "DSSC",
                "properties": {
                    "band_gap": {
                        "value": 1.75
                    }
                },
                "m_def": "perovskite_solar_cell_database.schema_packages.tandem.device_stack.Photoabsorber_DSSC"
            },
            {
                "layer_index": 15,
                "functionality": "electron transport layer",
                "device_subset": 2,
                "name": "TiO2-mp",
                "components": [
                    {
                        "name": "TiO2-mp",
                        "functionality": "majority phase"
                    }
                ],
                "m_def": "perovskite_solar_cell_database.schema_packages.tandem.device_stack.GeneralLayer"
            },
            {
                "layer_index": 16,
                "functionality": "electron transport layer",
                "device_subset": 2,
                "name": "TiO2-c",
                "components": [
                    {
                        "name": "TiO2-c",
                        "functionality": "majority phase"
                    }
                ],
                "m_def": "perovskite_solar_cell_database.schema_packages.tandem.device_stack.GeneralLayer"
            },
            {
                "layer_index": 17,
                "functionality": "front contact",
                "device_subset": 2,
                "name": "FTO",
                "components": [
                    {
                        "name": "FTO",
                        "functionality": "majority phase"
                    }
                ],
                "m_def": "perovskite_solar_cell_database.schema_packages.tandem.device_stack.GeneralLayer"
            },
            {
                "layer_index": 18,
                "functionality": "substrate",
                "device_subset": 2,
                "name": "SLG",
                "components": [
                    {
                        "name": "SLG",
                        "functionality": "majority phase"
                    }
                ],
                "m_def": "perovskite_solar_cell_database.schema_packages.tandem.device_stack.GeneralLayer"
            }
        ],
        "measurements": {
            "jv": [
                {
                    "certified": false,
                    "device_subset": 0,
                    "measurement_conditions": {
                        "scan_direction": "reversed"
                    },
                    "illumination": {
                        "intensity": 100.0,
                        "mask": true,
                        "mask_area": 0.2
                    },
                    "light_source": {
                        "spectrum": "AM1.5",
                        "light_source": "Solar simulator unspecified"
                    },
                    "light_regime": "standard light",
                    "results": {
                        "short_circuit_current_density": 12.11,
                        "open_circuit_voltage": 1.05,
                        "fill_factor": 0.69,
                        "power_conversion_efficiency": 8.77
                    }
                },
                {
                    "device_subset": 1,
                    "illumination": {
                        "intensity": 100.0,
                        "mask": true,
                        "mask_area": 0.2
                    },
                    "light_source": {
                        "spectrum": "AM1.5",
                        "light_source": "Solar simulator unspecified"
                    },
                    "light_regime": "standard light",
                    "results": {
                        "short_circuit_current_density": 12.99,
                        "open_circuit_voltage": 0.67,
                        "fill_factor": 0.68,
                        "power_conversion_efficiency": 5.91
                    }
                },
                {
                    "device_subset": 2,
                    "illumination": {
                        "intensity": 100.0,
                        "mask": true,
                        "mask_area": 0.2
                    },
                    "light_source": {
                        "spectrum": "AM1.5",
                        "light_source": "Solar simulator unspecified"
                    },
                    "light_regime": "standard light",
                    "results": {
                        "short_circuit_current_density": 19.24,
                        "open_circuit_voltage": 0.94,
                        "fill_factor": 0.68,
                        "power_conversion_efficiency": 12.3
                    }
                }
            ]
        }
    }
}

File: seed_dataset/Json_data_tandem_cell_initial_data_486.archive.json
{
    "data": {
        "m_def": "perovskite_solar_cell_database.schema_packages.tandem.schema.PerovskiteTandemSolarCell",
        "reference": {
            "publication_date": "2019-05-14T00:00:00",
            "journal": "Journal of Electronic Materials",
            "sample_id": "2",
            "free_text_comment": "DSSC based on N719",
            "name_of_person_entering_the_data": "Natalia Maticiuc",
            "data_entered_by_author": false,
            "part_of_initial_dataset": true,
            "DOI_number": "10.1007/s11664-019-07272-w",
            "publication_authors": [
                "Hosseinnezhad"
            ],
            "ID_temp": 486
        },
        "general": {
            "number_of_junctions": 2,
            "number_of_terminals": 2,
            "architecture": "Stacked",
            "flexible": false,
            "semitransparent": false,
            "encapsulated": false,
            "active_area": 0.2,
            "number_of_cells": 1,
            "photoabsorbers": [
                "Perovskite",
                "DSSC"
            ],
            "photoabsorbers_string": "Perovskite-DSSC",
            "photoabsorbers_bandgaps": [
                1.55,
                1.75
            ]
        },
        "key_performance_metrics": {
            "power_conversion_efficiency": 10.54,
            "short_circuit_current_density": 12.88,
            "open_circuit_voltage": 1.17,
            "fill_factor": 0.7
        },
        "device_stack": [
            {
                "layer_index": 1,
                "functionality": "substrate",
                "device_subset": 1,
                "name": "SLG",
                "components": [
                    {
                        "name": "SLG",
                        "functionality": "majority phase"
                    }
                ],
                "m_def": "perovskite_solar_cell_database.schema_packages.tandem.device_stack.GeneralLayer"
            },
            {
                "layer_index": 2,
                "functionality": "back contact",
                "device_subset": 1,
                "name": "FTO",
                "components": [
                    {
                        "name": "FTO",
                        "functionality": "majority phase"
                    }
                ],
                "m_def": "perovskite_solar_cell_database.schema_packages.tandem.device_stack.GeneralLayer"
            },
            {
                "layer_index": 3,
                "functionality": "back contact",
                "device_subset": 1,
                "name": "MoO3",
                "components": [
                    {
                        "name": "MoO3",
                        "functionality": "majority phase"
                    }
                ],
                "m_def": "perovskite_solar_cell_database.schema_packages.tandem.device_stack.GeneralLayer"
            },
            {
                "layer_index": 4,
                "functionality": "hole transport layer",
                "device_subset": 1,
                "name": "Spiro-MeOTAD",
                "components": [
                    {
                        "name": "Spiro-MeOTAD",
                        "functionality": "majority phase"
                    }
                ],
                "deposition_procedure": {
                    "substrate_layer": "on upper layer",
                    "steps": [
                        {
                            "method": "SpinCoating",
                            "m_def": "perovskite_solar_cell_database.schema_packages.tandem.device_stack.SpinCoating"
                        }
                    ]
                },
                "m_def": "perovskite_solar_cell_database.schema_packages.tandem.device_stack.GeneralLayer"
            },
            {
                "layer_index": 5,
                "functionality": "photoabsorber",
                "device_subset": 1,
                "name": "Perovskite",
                "properties": {
                    "crystallinity": {
                        "value": "polycrystalline"
                    },
                    "thickness": {
                        "value": 250
                    },
                    "band_gap": {
                        "value": 1.55,
                        "graded": false
                    }
                },
                "deposition_procedure": {
                    "substrate_layer": "on upper layer",
                    "duration": 10.0,
                    "steps": [
                        {
                            "method": "SpinCoating",
                            "solution": {
                                "components": [
                                    {
                                        "name": "DMF"
                                    },
                                    {
                                        "name": "DMSO"
                                    }
                                ]
                            },
                            "m_def": "perovskite_solar_cell_database.schema_packages.tandem.device_stack.SpinCoating"
                        },
                        {
                            "method": "Heating",
                            "temperature_segments": [
                                {
                                    "temperature_end": 100.0,
                                    "time_of_segment": 10.0
                                }
                            ],
                            "m_def": "perovskite_solar_cell_database.schema_packages.tandem.device_stack.Heating"
                        }
                    ]
                },
                "m_def": "perovskite_solar_cell_database.schema_packages.tandem.device_stack.Photoabsorber_Perovskite",
                "has_a_2D_perovskite_capping_layer": false,
                "lead_free": false,
                "inorganic": false,
                "composition": {
                    "band_gap": 1.55,
                    "sample_type": "Polycrystalline film",
                    "dimensionality": "3D",
                    "short_form": "FAMAPbI",
                    "long_form": "FA0.85MA0.15PbI3",
                    "ions_a_site": [
                        {
                            "ion": "FA",
                            "coefficient": 0.85,
                            "molecular_formula": "CH5N2+",
                            "smile": "C(=[NH2+])N",
                            "common_name": "Formamidinium",
                            "iupac_name": "aminomethylideneazanium",
                            "cas_number": "nan",
                            "source_compound_smile": "C(=N)N",
                            "source_compound_iupac_name": "methanimidamide",
                            "source_compound_cas_number": "463-52-5",
                            "abbreviation": "FA"
                        },
                        {
                            "ion": "MA",
                            "coefficient": 0.15,
                            "molecular_formula": "CH6N+",
                            "smile": "C[NH3+]",
                            "common_name": "Methylammonium",
                            "iupac_name": "methylazanium",
                            "cas_number": "17000-00-9",
                            "source_compound_smile": "CN",
                            "source_compound_iupac_name": "methanamine",
                            "source_compound_cas_number": "74-89-5",
                            "abbreviation": "MA"
                        }
                    ],
                    "ions_b_site": [
                        {
                            "ion": "Pb",
                            "coefficient": 1.0,
                            "molecular_formula": "Pb2+",
                            "smile": "[Pb+2]",
                            "common_name": "Lead",
                            "iupac_name": "lead(2+)",
                            "cas_number": "14280-50-3",
                            "source_compound_smile": "[Pb]",
                            "source_compound_iupac_name": "Lead",
                            "source_compound_cas_number": "7439-92-1",
                            "abbreviation": "Pb"
                        }
                    ],
                    "ions_x_site": [
                        {
                            "ion": "I",
                            "coefficient": 3.0,
                            "molecular_formula": "I-",
                            "smile": "[I-]",
                            "common_name": "Iodide",
                            "iupac_name": "Iodide",
                            "cas_number": "20461-54-5",
                            "source_compound_smile": "II",
                            "source_compound_iupac_name": "molecular iodine",
                            "source_compound_cas_number": "7553-56-2",
                            "abbreviation": "I"
                        }
                    ]
                }
            },
            {
                "layer_index": 6,
                "functionality": "electron transport layer",
                "device_subset": 1,
                "name": "TiO2-mp",
                "properties": {
                    "thickness": {
                        "value": 100.0
                    }
                },
                "components": [
                    {
                        "name": "TiO2-mp",
                        "functionality": "majority phase"
                    }
                ],
                "m_def": "perovskite_solar_cell_database.schema_packages.tandem.device_stack.GeneralLayer"
            },
            {
                "layer_index": 7,
                "functionality": "electron transport layer",
                "device_subset": 1,
                "name": "TiO2-c",
                "properties": {
                    "thickness": {
                        "value": 100.0
                    }
                },
                "components": [
                    {
                        "name": "TiO2-c",
                        "functionality": "majority phase"
                    }
                ],
                "m_def": "perovskite_solar_cell_database.schema_packages.tandem.device_stack.GeneralLayer"
            },
            {
                "layer_index": 8,
                "functionality": "front contact",
                "device_subset": 1,
                "name": "FTO",
                "components": [
                    {
                        "name": "FTO",
                        "functionality": "majority phase"
                    }
                ],
                "m_def": "perovskite_solar_cell_database.schema_packages.tandem.device_stack.GeneralLayer"
            },
            {
                "layer_index": 9,
                "functionality": "substrate",
                "device_subset": 2,
                "name": "SLG",
                "components": [
                    {
                        "name": "SLG",
                        "functionality": "majority phase"
                    }
                ],
                "m_def": "perovskite_solar_cell_database.schema_packages.tandem.device_stack.GeneralLayer"
            },
            {
                "layer_index": 10,
                "functionality": "optical spacer",
                "name": "Optical-spacer",
                "components": [
                    {
                        "name": "Optical-spacer",
                        "functionality": "majority phase"
                    }
                ],
                "m_def": "perovskite_solar_cell_database.schema_packages.tandem.device_stack.GeneralLayer"
            },
            {
                "layer_index": 11,
                "functionality": "substrate",
                "device_subset": 2,
                "name": "SLG",
                "components": [
                    {
                        "name": "SLG",
                        "functionality": "majority phase"
                    }
                ],
                "m_def": "perovskite_solar_cell_database.schema_packages.tandem.device_stack.GeneralLayer"
            },
            {
                "layer_index": 12,
                "functionality": "back contact",
                "device_subset": 2,
                "name": "FTO",
                "components": [
                    {
                        "name": "FTO",
                        "functionality": "majority phase"
                    }
                ],
                "m_def": "perovskite_solar_cell_database.schema_packages.tandem.device_stack.GeneralLayer"
            },
            {
                "layer_index": 13,
                "functionality": "back contact",
                "device_subset": 2,
                "name": "Pt-np",
                "components": [
                    {
                        "name": "Pt-np",
                        "functionality": "majority phase"
                    }
                ],
                "m_def": "perovskite_solar_cell_database.schema_packages.tandem.device_stack.GeneralLayer"
            },
            {
                "layer_index": 14,
                "functionality": "photoabsorber",
                "device_subset": 2,
                "name": "DSSC",
                "properties": {
                    "band_gap": {
                        "value": 1.75
                    }
                },
                "m_def": "perovskite_solar_cell_database.schema_packages.tandem.device_stack.Photoabsorber_DSSC"
            },
            {
                "layer_index": 15,
                "functionality": "electron transport layer",
                "device_subset": 2,
                "name": "TiO2-mp",
                "components": [
                    {
                        "name": "TiO2-mp",
                        "functionality": "majority phase"
                    }
                ],
                "m_def": "perovskite_solar_cell_database.schema_packages.tandem.device_stack.GeneralLayer"
            },
            {
                "layer_index": 16,
                "functionality": "electron transport layer",
                "device_subset": 2,
                "name": "TiO2-c",
                "components": [
                    {
                        "name": "TiO2-c",
                        "functionality": "majority phase"
                    }
                ],
                "m_def": "perovskite_solar_cell_database.schema_packages.tandem.device_stack.GeneralLayer"
            },
            {
                "layer_index": 17,
                "functionality": "front contact",
                "device_subset": 2,
                "name": "FTO",
                "components": [
                    {
                        "name": "FTO",
                        "functionality": "majority phase"
                    }
                ],
                "m_def": "perovskite_solar_cell_database.schema_packages.tandem.device_stack.GeneralLayer"
            },
            {
                "layer_index": 18,
                "functionality": "substrate",
                "device_subset": 2,
                "name": "SLG",
                "components": [
                    {
                        "name": "SLG",
                        "functionality": "majority phase"
                    }
                ],
                "m_def": "perovskite_solar_cell_database.schema_packages.tandem.device_stack.GeneralLayer"
            }
        ],
        "measurements": {
            "jv": [
                {
                    "certified": false,
                    "device_subset": 0,
                    "measurement_conditions": {
                        "scan_direction": "reversed"
                    },
                    "illumination": {
                        "intensity": 100.0,
                        "mask": true,
                        "mask_area": 0.2
                    },
                    "light_source": {
                        "spectrum": "AM1.5",
                        "light_source": "Solar simulator unspecified"
                    },
                    "light_regime": "standard light",
                    "results": {
                        "short_circuit_current_density": 12.88,
                        "open_circuit_voltage": 1.17,
                        "fill_factor": 0.7,
                        "power_conversion_efficiency": 10.54
                    }
                },
                {
                    "device_subset": 1,
                    "illumination": {
                        "intensity": 100.0,
                        "mask": true,
                        "mask_area": 0.2
                    },
                    "light_source": {
                        "spectrum": "AM1.5",
                        "light_source": "Solar simulator unspecified"
                    },
                    "light_regime": "standard light",
                    "results": {
                        "short_circuit_current_density": 13.55,
                        "open_circuit_voltage": 0.88,
                        "fill_factor": 0.71,
                        "power_conversion_efficiency": 8.47
                    }
                },
                {
                    "device_subset": 2,
                    "illumination": {
                        "intensity": 100.0,
                        "mask": true,
                        "mask_area": 0.2
                    },
                    "light_source": {
                        "spectrum": "AM1.5",
                        "light_source": "Solar simulator unspecified"
                    },
                    "light_regime": "standard light",
                    "results": {
                        "short_circuit_current_density": 19.24,
                        "open_circuit_voltage": 0.94,
                        "fill_factor": 0.68,
                        "power_conversion_efficiency": 12.3
                    }
                }
            ]
        }
    }
}
