Repository: Jesperkemist/PerovskiteTandemDatabase

## About The Project
This repo is associated to a paper with the title:
A FAIR Framework for Machine-Actionable Perovskite Tandem Solar Cell Data

## Resources
9.1 Online resources
1) Online documentation of the project, including a description of the structure of the data schema, and all defined modules
https://jesperkemist.github.io/PerovskiteTandemDatabase/

2) A PDF file describing the structure of the data schema, including all defined modules.
https://github.com/Jesperkemist/PerovskiteTandemDatabase/tree/main/module_descriptions

3) Example JSON files describing a representative perovskite tandem devices.

File: seed_dataset/Json_data_tandem_cell_initial_data_487.archive.json
{
    "data": {
        "m_def": "perovskite_solar_cell_database.schema_packages.tandem.schema.PerovskiteTandemSolarCell",
        "reference": {
            "publication_date": "2018-07-31T00:00:00",
            "journal": "Journal of Physics D: Applied Physics",
            "sample_id": "1",
            "free_text_comment": "Paper about utilization of IZO in semitransparent, non-FTO and flexible perovskite solar cells for application in 2T tandems",
            "name_of_person_entering_the_data": "Natalia Maticiuc",
            "data_entered_by_author": false,
            "part_of_initial_dataset": true,
            "DOI_number": "10.1088/1361-6463/aad71c",
            "publication_authors": [
                "Chiang et al."
            ],
            "ID_temp": 487
        },
        "general": {
            "number_of_junctions": 2,
            "number_of_terminals": 4,
            "architecture": "Stacked",
            "flexible": false,
            "semitransparent": false,
            "encapsulated": false,
            "active_area": 1.0,
            "number_of_cells": 1,
            "photoabsorbers": [
                "Silicon",
                "Perovskite"
            ],
            "photoabsorbers_string": "Silicon-Perovskite",
            "photoabsorbers_bandgaps": [
                1.1,
                1.55
            ]
        },
        "key_performance_metrics": {
            "power_conversion_efficiency": 19.51,
            "short_circuit_current_density": 16.67,
            "open_circuit_voltage": 1.627,
            "fill_factor": 0.719
        },
        "device_stack": [
            {
                "layer_index": 1,
                "functionality": "photoabsorber",
                "device_subset": 1,
                "name": "silicon",
                "properties": {
                    "band_gap": {
                        "value": 1.1
                    }
                },
                "m_def": "perovskite_solar_cell_database.schema_packages.tandem.device_stack.Photoabsorber_Silicon",
                "doping_sequence": "Unknown"
            },
            {
                "layer_index": 2,
                "functionality": "air gap",
                "name": "Air",
                "components": [
                    {
                        "name": "Air",
                        "functionality": "majority phase"
                    }
                ],
                "m_def": "perovskite_solar_cell_database.schema_packages.tandem.device_stack.GeneralLayer"
            },
            {
                "layer_index": 3,
                "functionality": "substrate",
                "device_subset": 2,
                "name": "SLG",
                "components": [
                    {
                        "name": "SLG",
                        "functionality": "majority phase"
                    }
                ],
                "m_def": "perovskite_solar_cell_database.schema_packages.tandem.device_stack.GeneralLayer"
            },
            {
                "layer_index": 4,
                "functionality": "front contact",
                "device_subset": 2,
                "name": "FTO",
                "components": [
                    {
                        "name": "FTO",
                        "functionality": "majority phase"
                    }
                ],
                "m_def": "perovskite_solar_cell_database.schema_packages.tandem.device_stack.GeneralLayer"
            },
            {
                "layer_index": 5,
                "functionality": "electron transport layer",
                "device_subset": 2,
                "name": "TiO2-c",
                "components": [
                    {
                        "name": "TiO2-c",
                        "functionality": "majority phase"
                    }
                ],
                "deposition_procedure": {
                    "substrate_layer": "on lower layer",
                    "steps": [
                        {
                            "method": "SprayCoating",
                            "m_def": "perovskite_solar_cell_database.schema_packages.tandem.device_stack.SprayCoating"
                        }
                    ]
                },
                "m_def": "perovskite_solar_cell_database.schema_packages.tandem.device_stack.GeneralLayer"
            },
            {
                "layer_index": 6,
                "functionality": "electron transport layer",
                "device_subset": 2,
                "name": "TiO2-mp",
                "components": [
                    {
                        "name": "TiO2-mp",
                        "functionality": "majority phase"
                    }
                ],
                "deposition_procedure": {
                    "substrate_layer": "on lower layer",
                    "steps": [
                        {
                            "method": "SpinCoating",
                            "m_def": "perovskite_solar_cell_database.schema_packages.tandem.device_stack.SpinCoating"
                        }
                    ]
                },
                "m_def": "perovskite_solar_cell_database.schema_packages.tandem.device_stack.GeneralLayer"
            },
            {
                "layer_index": 7,
                "functionality": "photoabsorber",
                "device_subset": 2,
                "name": "Perovskite",
                "properties": {
                    "crystallinity": {
                        "value": "polycrystalline"
                    },
                    "thickness": {
                        "value": 350.0
                    },
                    "band_gap": {
                        "value": 1.55,
                        "graded": false
                    }
                },
                "deposition_procedure": {
                    "substrate_layer": "on lower layer",
                    "steps": [
                        {
                            "method": "SpinCoating",
                            "solution": {
                                "components": [
                                    {
                                        "name": "DMSO"
                                    },
                                    {
                                        "name": "GBL"
                                    }
                                ]
                            },
                            "m_def": "perovskite_solar_cell_database.schema_packages.tandem.device_stack.SpinCoating"
                        }
                    ]
                },
                "m_def": "perovskite_solar_cell_database.schema_packages.tandem.device_stack.Photoabsorber_Perovskite",
                "has_a_2D_perovskite_capping_layer": false,
                "lead_free": false,
                "inorganic": false,
                "composition": {
                    "band_gap": 1.55,
                    "sample_type": "Polycrystalline film",
                    "dimensionality": "3D",
                    "short_form": "MAPbI",
                    "long_form": "MAPbI3",
                    "ions_a_site": [
                        {
                            "ion": "MA",
                            "coefficient": 1.0,
                            "molecular_formula": "CH6N+",
                            "smile": "C[NH3+]",
                            "common_name": "Methylammonium",
                            "iupac_name": "methylazanium",
                            "cas_number": "17000-00-9",
                            "source_compound_smile": "CN",
                            "source_compound_iupac_name": "methanamine",
                            "source_compound_cas_number": "74-89-5",
                            "abbreviation": "MA"
                        }
                    ],
                    "ions_b_site": [
                        {
                            "ion": "Pb",
                            "coefficient": 1.0,
                            "molecular_formula": "Pb2+",
                            "smile": "[Pb+2]",
                            "common_name": "Lead",
                            "iupac_name": "lead(2+)",
                            "cas_number": "14280-50-3",
                            "source_compound_smile": "[Pb]",
                            "source_compound_iupac_name": "Lead",
                            "source_compound_cas_number": "7439-92-1",
                            "abbreviation": "Pb"
                        }
                    ],
                    "ions_x_site": [
                        {
                            "ion": "I",
                            "coefficient": 3.0,
                            "molecular_formula": "I-",
                            "smile": "[I-]",
                            "common_name": "Iodide",
                            "iupac_name": "Iodide",
                            "cas_number": "20461-54-5",
                            "source_compound_smile": "II",
                            "source_compound_iupac_name": "molecular iodine",
                            "source_compound_cas_number": "7553-56-2",
                            "abbreviation": "I"
                        }
                    ]
                }
            },
            {
                "layer_index": 8,
                "functionality": "hole transport layer",
                "device_subset": 2,
                "name": "Spiro-MeOTAD",
                "components": [
                    {
                        "name": "Spiro-MeOTAD",
                        "functionality": "majority phase"
                    }
                ],
                "deposition_procedure": {
                    "substrate_layer": "on lower layer",
                    "steps": [
                        {
                            "method": "SpinCoating",
                            "m_def": "perovskite_solar_cell_database.schema_packages.tandem.device_stack.SpinCoating"
                        }
                    ]
                },
                "m_def": "perovskite_solar_cell_database.schema_packages.tandem.device_stack.GeneralLayer"
            },
            {
                "layer_index": 9,
                "functionality": "front contact",
                "device_subset": 2,
                "name": "MoOx",
                "properties": {
                    "thickness": {
                        "value": 10.0
                    }
                },
                "components": [
                    {
                        "name": "MoOx",
                        "functionality": "majority phase"
                    }
                ],
                "deposition_procedure": {
                    "substrate_layer": "on lower layer",
                    "steps": [
                        {
                            "method": "Evaporation",
                            "m_def": "perovskite_solar_cell_database.schema_packages.tandem.device_stack.Evaporation"
                        }
                    ]
                },
                "m_def": "perovskite_solar_cell_database.schema_packages.tandem.device_stack.GeneralLayer"
            },
            {
                "layer_index": 10,
                "functionality": "front contact",
                "device_subset": 2,
                "name": "IZO",
                "properties": {
                    "thickness": {
                        "value": 200.0
                    }
                },
                "components": [
                    {
                        "name": "IZO",
                        "functionality": "majority phase"
                    }
                ],
                "deposition_procedure": {
                    "substrate_layer": "on lower layer",
                    "steps": [
                        {
                            "method": "Sputtering",
                            "m_def": "perovskite_solar_cell_database.schema_packages.tandem.device_stack.Sputtering"
                        }
                    ]
                },
                "m_def": "perovskite_solar_cell_database.schema_packages.tandem.device_stack.GeneralLayer"
            }
        ],
        "measurements": {
            "jv": [
                {
                    "certified": false,
                    "device_subset": 0,
                    "measurement_conditions": {
                        "scan_speed": 110.0,
                        "scan_direction": "reversed"
                    },
                    "illumination": {
                        "intensity": 100.0,
                        "mask": true,
                        "mask_area": 1.0
                    },
                    "light_source": {
                        "spectrum": "AM1.5",
                        "light_source": "Xenon",
                        "light_source_model": "Enli Tech",
                        "solar_simulator_class": "AAA"
                    },
                    "light_regime": "standard light",
                    "results": {
                        "short_circuit_current_density": 16.67,
                        "open_circuit_voltage": 1.627,
                        "fill_factor": 0.719,
                        "power_conversion_efficiency": 19.51
                    }
                },
                {
                    "device_subset": 1,
                    "measurement_conditions": {
                        "scan_speed": 110.0
                    },
                    "illumination": {
                        "intensity": 100.0,
                        "mask": true,
                        "mask_area": 1.0
                    },
                    "light_source": {
                        "spectrum": "AM1.5",
                        "light_source": "Xenon",
                        "light_source_model": "Enli Tech",
                        "solar_simulator_class": "AAA"
                    },
                    "light_regime": "standard light"
                },
                {
                    "device_subset": 2,
                    "measurement_conditions": {
                        "scan_speed": 110.0
                    },
                    "illumination": {
                        "intensity": 100.0,
                        "mask": true,
                        "mask_area": 1.0
                    },
                    "light_source": {
                        "spectrum": "AM1.5",
                        "light_source": "Xenon",
                        "light_source_model": "Enli Tech",
                        "solar_simulator_class": "AAA"
                    },
                    "light_regime": "standard light",
                    "results": {
                        "short_circuit_current_density": 22.74,
                        "open_circuit_voltage": 0.99,
                        "fill_factor": 0.727,
                        "power_conversion_efficiency": 16.4
                    }
                }
            ]
        }
    }
}

File: seed_dataset/Json_data_tandem_cell_initial_data_488.archive.json
{
    "data": {
        "m_def": "perovskite_solar_cell_database.schema_packages.tandem.schema.PerovskiteTandemSolarCell",
        "reference": {
            "publication_date": "2018-01-04T00:00:00",
            "journal": "ACS Energy Letters",
            "name_of_person_entering_the_data": "Natalia Maticiuc",
            "data_entered_by_author": false,
            "part_of_initial_dataset": true,
            "DOI_number": "10.1021/acsenergylett.7b01287",
            "publication_authors": [
                "Zhao et al."
            ],
            "ID_temp": 488
        },
        "general": {
            "number_of_junctions": 2,
            "number_of_terminals": 4,
            "architecture": "Stacked",
            "flexible": false,
            "semitransparent": false,
            "encapsulated": false,
            "active_area": 0.1,
            "photoabsorbers": [
                "Perovskite",
                "Perovskite"
            ],
            "photoabsorbers_string": "Perovskite-Perovskite",
            "photoabsorbers_bandgaps": [
                1.25,
                1.75
            ]
        },
        "key_performance_metrics": {
            "power_conversion_efficiency_stabilized": 22.9,
            "power_conversion_efficiency": 23.1
        },
        "device_stack": [
            {
                "layer_index": 1,
                "functionality": "back contact",
                "device_subset": 1,
                "name": "Ag",
                "components": [
                    {
                        "name": "Ag",
                        "functionality": "majority phase"
                    }
                ],
                "m_def": "perovskite_solar_cell_database.schema_packages.tandem.device_stack.GeneralLayer"
            },
            {
                "layer_index": 2,
                "functionality": "electron transport layer",
                "device_subset": 1,
                "name": "BCP",
                "components": [
                    {
                        "name": "BCP",
                        "functionality": "majority phase"
                    }
                ],
                "m_def": "perovskite_solar_cell_database.schema_packages.tandem.device_stack.GeneralLayer"
            },
            {
                "layer_index": 3,
                "functionality": "electron transport layer",
                "device_subset": 1,
                "name": "C60",
                "components": [
                    {
                        "name": "C60",
                        "functionality": "majority phase"
                    }
                ],
                "m_def": "perovskite_solar_cell_database.schema_packages.tandem.device_stack.GeneralLayer"
            },
            {
                "layer_index": 4,
                "functionality": "photoabsorber",
                "device_subset": 1,
                "name": "Perovskite",
                "properties": {
                    "crystallinity": {
                        "value": "polycrystalline"
                    },
                    "thickness": {
                        "value": "620.0"
                    },
                    "band_gap": {
                        "value": 1.25,
                        "graded": false,
                        "determined_by": "eqe"
                    }
                },
                "deposition_procedure": {
                    "substrate_layer": "on upper layer",
                    "antisolvent": true,
                    "duration": 7.0,
                    "steps": [
                        {
                            "method": "SpinCoating",
                            "solution": {
                                "components": [
                                    {
                                        "name": "DMF"
                                    },
                                    {
                                        "name": "DMSO"
                                    }
                                ]
                            },
                            "m_def": "perovskite_solar_cell_database.schema_packages.tandem.device_stack.SpinCoating"
                        },
                        {
                            "method": "Heating",
                            "temperature_segments": [
                                {
                                    "temperature_end": 100.0,
                                    "time_of_segment": 7.0
                                }
                            ],
                            "m_def": "perovskite_solar_cell_database.schema_packages.tandem.device_stack.Heating"
                        }
                    ]
                },
                "m_def": "perovskite_solar_cell_database.schema_packages.tandem.device_stack.Photoabsorber_Perovskite",
                "has_a_2D_perovskite_capping_layer": false,
                "lead_free": false,
                "inorganic": false,
                "composition": {
                    "band_gap": 1.25,
                    "sample_type": "Polycrystalline film",
                    "dimensionality": "3D",
                    "short_form": "FAMAPbSnI",
                    "long_form": "FA0.6MA0.4Pb0.4Sn0.6I3",
                    "ions_a_site": [
                        {
                            "ion": "FA",
                            "coefficient": 0.6,
                            "molecular_formula": "CH5N2+",
                            "smile": "C(=[NH2+])N",
                            "common_name": "Formamidinium",
                            "iupac_name": "aminomethylideneazanium",
                            "cas_number": "nan",
                            "source_compound_smile": "C(=N)N",
                            "source_compound_iupac_name": "methanimidamide",
                            "source_compound_cas_number": "463-52-5",
                            "abbreviation": "FA"
                        },
                        {
                            "ion": "MA",
                            "coefficient": 0.4,
                            "molecular_formula": "CH6N+",
                            "smile": "C[NH3+]",
                            "common_name": "Methylammonium",
                            "iupac_name": "methylazanium",
                            "cas_number": "17000-00-9",
                            "source_compound_smile": "CN",
                            "source_compound_iupac_name": "methanamine",
                            "source_compound_cas_number": "74-89-5",
                            "abbreviation": "MA"
                        }
                    ],
                    "ions_b_site": [
                        {
                            "ion": "Pb",
                            "coefficient": 0.4,
                            "molecular_formula": "Pb2+",
                            "smile": "[Pb+2]",
                            "common_name": "Lead",
                            "iupac_name": "lead(2+)",
                            "cas_number": "14280-50-3",
                            "source_compound_smile": "[Pb]",
                            "source_compound_iupac_name": "Lead",
                            "source_compound_cas_number": "7439-92-1",
                            "abbreviation": "Pb"
                        },
                        {
                            "ion": "Sn",
                            "coefficient": 0.6,
                            "molecular_formula": "Sn2+",
                            "smile": "[Sn+2]",
                            "common_name": "Tin",
                            "iupac_name": "tin(2+)",
                            "cas_number": "22541-90-8",
                            "source_compound_smile": "[Sn]",
                            "source_compound_iupac_name": "Tin",
                            "source_compound_cas_number": "7440-31-5",
                            "abbreviation": "Sn"
                        }
                    ],
                    "ions_x_site": [
                        {
                            "ion": "I",
                            "coefficient": 3.0,
                            "molecular_formula": "I-",
                            "smile": "[I-]",
                            "common_name": "Iodide",
                            "iupac_name": "Iodide",
                            "cas_number": "20461-54-5",
                            "source_compound_smile": "II",
                            "source_compound_iupac_name": "molecular iodine",
                            "source_compound_cas_number": "7553-56-2",
                            "abbreviation": "I"
                        }
                    ]
                }
            },
            {
                "layer_index": 5,
                "functionality": "hole transport layer",
                "device_subset": 1,
                "name": "PEDOT:PSS",
                "components": [
                    {
                        "name": "PEDOT:PSS",
                        "functionality": "majority phase"
                    }
                ],
                "deposition_procedure": {
                    "substrate_layer": "on upper layer",
                    "steps": [
                        {
                            "method": "SpinCoating",
                            "m_def": "perovskite_solar_cell_database.schema_packages.tandem.device_stack.SpinCoating"
                        }
                    ]
                },
                "m_def": "perovskite_solar_cell_database.schema_packages.tandem.device_stack.GeneralLayer"
            },
            {
                "layer_index": 6,
                "functionality": "front contact",
                "device_subset": 1,
                "name": "ITO",
                "components": [
                    {
                        "name": "ITO",
                        "functionality": "majority phase"
                    }
                ],
                "m_def": "perovskite_solar_cell_database.schema_packages.tandem.device_stack.GeneralLayer"
            },
            {
                "layer_index": 7,
                "functionality": "substrate",
                "device_subset": 1,
                "name": "SLG",
                "components": [
                    {
                        "name": "SLG",
                        "functionality": "majority phase"
                    }
                ],
                "m_def": "perovskite_solar_cell_database.schema_packages.tandem.device_stack.GeneralLayer"
            },
            {
                "layer_index": 8,
                "functionality": "optical spacer",
                "name": "Parafin oil",
                "components": [
                    {
                        "name": "Parafin oil",
                        "functionality": "majority phase"
                    }
                ],
                "m_def": "perovskite_solar_cell_database.schema_packages.tandem.device_stack.GeneralLayer"
            },
            {
                "layer_index": 9,
                "functionality": "back contact",
                "device_subset": 2,
                "name": "ITO",
                "components": [
                    {
                        "name": "ITO",
                        "functionality": "majority phase"
                    }
                ],
                "m_def": "perovskite_solar_cell_database.schema_packages.tandem.device_stack.GeneralLayer"
            },
            {
                "layer_index": 10,
                "functionality": "back contact",
                "device_subset": 2,
                "name": "MoO3",
                "properties": {
                    "thickness": {
                        "value": 10.0
                    }
                },
                "components": [
                    {
                        "name": "MoO3",
                        "functionality": "majority phase"
                    }
                ],
                "deposition_procedure": {
                    "substrate_layer": "on upper layer",
                    "steps": [
                        {
                            "method": "Evaporation",
                            "m_def": "perovskite_solar_cell_database.schema_packages.tandem.device_stack.Evaporation"
                        }
                    ]
                },
                "m_def": "perovskite_solar_cell_database.schema_packages.tandem.device_stack.GeneralLayer"
            },
            {
                "layer_index": 11,
                "functionality": "hole transport layer",
                "device_subset": 2,
                "name": "Spiro-MeOTAD",
                "components": [
                    {
                        "name": "Spiro-MeOTAD",
                        "functionality": "majority phase"
                    }
                ],
                "deposition_procedure": {
                    "substrate_layer": "on upper layer",
                    "steps": [
                        {
                            "method": "SpinCoating",
                            "m_def": "perovskite_solar_cell_database.schema_packages.tandem.device_stack.SpinCoating"
                        }
                    ]
                },
                "m_def": "perovskite_solar_cell_database.schema_packages.tandem.device_stack.GeneralLayer"
            },
            {
                "layer_index": 12,
                "functionality": "photoabsorber",
                "device_subset": 2,
                "name": "Perovskite",
                "properties": {
                    "crystallinity": {
                        "value": "polycrystalline"
                    },
                    "band_gap": {
                        "value": 1.75,
                        "graded": false,
                        "determined_by": "eqe"
                    }
                },
                "deposition_procedure": {
                    "substrate_layer": "on upper layer",
                    "steps": [
                        {
                            "method": "SpinCoating",
                            "solution": {
                                "components": [
                                    {
                                        "name": "DMF"
                                    },
                                    {
                                        "name": "DMSO"
                                    }
                                ]
                            },
                            "m_def": "perovskite_solar_cell_database.schema_packages.tandem.device_stack.SpinCoating"
                        }
                    ]
                },
                "m_def": "perovskite_solar_cell_database.schema_packages.tandem.device_stack.Photoabsorber_Perovskite",
                "has_a_2D_perovskite_capping_layer": false,
                "lead_free": false,
                "inorganic": false,
                "composition": {
                    "band_gap": 1.75,
                    "sample_type": "Polycrystalline film",
                    "dimensionality": "3D",
                    "short_form": "CsFAPbBrI",
                    "long_form": "Cs0.2FA0.8PbBr0.9I2.1",
                    "ions_a_site": [
                        {
                            "ion": "Cs",
                            "coefficient": 0.2,
                            "molecular_formula": "Cs+",
                            "smile": "[Cs+]",
                            "common_name": "Cesium ion",
                            "iupac_name": "Cesium(1+)",
                            "cas_number": "18459-37-5",
                            "source_compound_smile": "[Cs]",
                            "source_compound_iupac_name": "Cesium",
                            "source_compound_cas_number": "7440-46-2",
                            "abbreviation": "Cs"
                        },
                        {
                            "ion": "FA",
                            "coefficient": 0.8,
                            "molecular_formula": "CH5N2+",
                            "smile": "C(=[NH2+])N",
                            "common_name": "Formamidinium",
                            "iupac_name": "aminomethylideneazanium",
                            "cas_number": "nan",
                            "source_compound_smile": "C(=N)N",
                            "source_compound_iupac_name": "methanimidamide",
                            "source_compound_cas_number": "463-52-5",
                            "abbreviation": "FA"
                        }
                    ],
                    "ions_b_site": [
                        {
                            "ion": "Pb",
                            "coefficient": 1.0,
                            "molecular_formula": "Pb2+",
                            "smile": "[Pb+2]",
                            "common_name": "Lead",
                            "iupac_name": "lead(2+)",
                            "cas_number": "14280-50-3",
                            "source_compound_smile": "[Pb]",
                            "source_compound_iupac_name": "Lead",
                            "source_compound_cas_number": "7439-92-1",
                            "abbreviation": "Pb"
                        }
                    ],
                    "ions_x_site": [
                        {
                            "ion": "Br",
                            "coefficient": 0.9,
                            "molecular_formula": "Br-",
                            "smile": "[Br-]",
                            "common_name": "Bromide",
                            "iupac_name": "Bromide",
                            "cas_number": "24959-67-9",
                            "source_compound_smile": "BrBr",
                            "source_compound_iupac_name": "molecular bromine",
                            "source_compound_cas_number": "7726-95-6",
                            "abbreviation": "Br"
                        },
                        {
                            "ion": "I",
                            "coefficient": 2.1,
                            "molecular_formula": "I-",
                            "smile": "[I-]",
                            "common_name": "Iodide",
                            "iupac_name": "Iodide",
                            "cas_number": "20461-54-5",
                            "source_compound_smile": "II",
                            "source_compound_iupac_name": "molecular iodine",
                            "source_compound_cas_number": "7553-56-2",
                            "abbreviation": "I"
                        }
                    ]
                }
            },
            {
                "layer_index": 13,
                "functionality": "electron transport layer",
                "device_subset": 2,
                "name": "C60",
                "components": [
                    {
                        "name": "C60",
                        "functionality": "majority phase"
                    }
                ],
                "m_def": "perovskite_solar_cell_database.schema_packages.tandem.device_stack.GeneralLayer"
            },
            {
                "layer_index": 14,
                "functionality": "electron transport layer",
                "device_subset": 2,
                "name": "SnO2",
                "components": [
                    {
                        "name": "SnO2",
                        "functionality": "majority phase"
                    }
                ],
                "m_def": "perovskite_solar_cell_database.schema_packages.tandem.device_stack.GeneralLayer"
            },
            {
                "layer_index": 15,
                "functionality": "front contact",
                "device_subset": 2,
                "name": "FTO",
                "components": [
                    {
                        "name": "FTO",
                        "functionality": "majority phase"
                    }
                ],
                "m_def": "perovskite_solar_cell_database.schema_packages.tandem.device_stack.GeneralLayer"
            },
            {
                "layer_index": 16,
                "functionality": "substrate",
                "device_subset": 2,
                "name": "SLG",
                "components": [
                    {
                        "name": "SLG",
                        "functionality": "majority phase"
                    }
                ],
                "m_def": "perovskite_solar_cell_database.schema_packages.tandem.device_stack.GeneralLayer"
            }
        ],
        "measurements": {
            "jv": [
                {
                    "certified": false,
                    "device_subset": 0,
                    "illumination": {
                        "intensity": 100.0,
                        "mask": true,
                        "mask_area": 0.1
                    },
                    "light_source": {
                        "spectrum": "AM1.5",
                        "light_source": "Solar simulator unspecified"
                    },
                    "light_regime": "standard light",
                    "results": {
                        "power_conversion_efficiency": 23.1
                    },
                    "environmental_conditions": {
                        "atmosphere": "air",
                        "ambient_temperature": 25.0
                    }
                },
                {
                    "device_subset": 1,
                    "illumination": {
                        "intensity": 100.0,
                        "mask": true,
                        "mask_area": 0.1
                    },
                    "light_source": {
                        "spectrum": "AM1.5",
                        "light_source": "Solar simulator unspecified"
                    },
                    "light_regime": "standard light",
                    "results": {
                        "short_circuit_current_density": 28.6,
                        "open_circuit_voltage": 0.845,
                        "fill_factor": 0.724,
                        "power_conversion_efficiency": 17.5
                    }
                },
                {
                    "device_subset": 2,
                    "illumination": {
                        "intensity": 100.0,
                        "mask": true,
                        "mask_area": 0.1
                    },
                    "light_source": {
                        "spectrum": "AM1.5",
                        "light_source": "Solar simulator unspecified"
                    },
                    "light_regime": "standard light",
                    "results": {
                        "short_circuit_current_density": 17.6,
                        "open_circuit_voltage": 1.204,
                        "fill_factor": 0.746,
                        "power_conversion_efficiency": 15.7
                    }
                }
            ],
            "stabilized_performance": [
                {
                    "light_regime": "standard light",
                    "duration": 1.0,
                    "device_subset": 0,
                    "measurement_details": {
                        "type_of_measurement": "maximum power point tracking"
                    },
                    "results": {
                        "power_conversion_efficiency": 22.9
                    }
                }
            ],
            "eqe": [
                {
                    "device_subset": 1,
                    "illumination": {
                        "top_cell_filter": true
                    },
                    "results": {
                        "integrated_current_density_shaded": 11.7
                    }
                },
                {
                    "device_subset": 2,
                    "results": {
                        "integrated_short_circuit_current_density": 17.1
                    }
                }
            ],
            "transmission": [
                {
                    "results": {
                        "average_transmission": 90.0
                    },
                    "device_subset": 2
                }
            ]
        }
    }
}
