Repository: Jesperkemist/PerovskiteTandemDatabase

## About The Project
This repo is associated to a paper with the title:
A FAIR Framework for Machine-Actionable Perovskite Tandem Solar Cell Data

## Resources
9.1 Online resources
1) Online documentation of the project, including a description of the structure of the data schema, and all defined modules
https://jesperkemist.github.io/PerovskiteTandemDatabase/

2) A PDF file describing the structure of the data schema, including all defined modules.
https://github.com/Jesperkemist/PerovskiteTandemDatabase/tree/main/module_descriptions

3) Example JSON files describing a representative perovskite tandem devices.

File: seed_dataset/Json_data_tandem_cell_initial_data_489.archive.json
{
    "data": {
        "m_def": "perovskite_solar_cell_database.schema_packages.tandem.schema.PerovskiteTandemSolarCell",
        "reference": {
            "publication_date": "2017-01-11T00:00:00",
            "journal": "Nature Energy",
            "sample_id": "CIGSe bottom cell",
            "free_text_comment": "No details regarding bottom devices, only references for both CIGS and CIS bottom cells: 10.1038/nmat3789",
            "name_of_person_entering_the_data": "Natalia Maticiuc",
            "data_entered_by_author": false,
            "part_of_initial_dataset": true,
            "DOI_number": "10.1038/nenergy.2016.190",
            "publication_authors": [
                "Fu et al."
            ],
            "ID_temp": 489
        },
        "general": {
            "number_of_junctions": 2,
            "number_of_terminals": 4,
            "architecture": "Stacked",
            "flexible": false,
            "semitransparent": false,
            "encapsulated": false,
            "cell_area": 6.25,
            "active_area": 0.213,
            "number_of_cells": 9,
            "photoabsorbers": [
                "CIGS",
                "Perovskite"
            ],
            "photoabsorbers_string": "CIGS-Perovskite",
            "photoabsorbers_bandgaps": [
                1.15,
                1.55
            ]
        },
        "key_performance_metrics": {
            "power_conversion_efficiency_stabilized": 22.1
        },
        "device_stack": [
            {
                "layer_index": 1,
                "functionality": "photoabsorber",
                "device_subset": 1,
                "name": "CIGS",
                "properties": {
                    "thickness": {
                        "value": null
                    },
                    "band_gap": {
                        "value": 1.15,
                        "graded": false
                    }
                },
                "m_def": "perovskite_solar_cell_database.schema_packages.tandem.device_stack.Photoabsorber_CIGS"
            },
            {
                "layer_index": 2,
                "functionality": "air gap",
                "name": "Air",
                "components": [
                    {
                        "name": "Air",
                        "functionality": "majority phase"
                    }
                ],
                "m_def": "perovskite_solar_cell_database.schema_packages.tandem.device_stack.GeneralLayer"
            },
            {
                "layer_index": 3,
                "functionality": "substrate",
                "device_subset": 2,
                "name": "SLG",
                "components": [
                    {
                        "name": "SLG",
                        "functionality": "majority phase"
                    }
                ],
                "m_def": "perovskite_solar_cell_database.schema_packages.tandem.device_stack.GeneralLayer"
            },
            {
                "layer_index": 4,
                "functionality": "back contact",
                "device_subset": 2,
                "name": "In2O3:H",
                "properties": {
                    "thickness": {
                        "value": 360.0
                    }
                },
                "components": [
                    {
                        "name": "In2O3:H",
                        "functionality": "majority phase"
                    }
                ],
                "deposition_procedure": {
                    "substrate_layer": "on lower layer",
                    "steps": [
                        {
                            "method": "Sputtering",
                            "m_def": "perovskite_solar_cell_database.schema_packages.tandem.device_stack.Sputtering"
                        }
                    ]
                },
                "m_def": "perovskite_solar_cell_database.schema_packages.tandem.device_stack.GeneralLayer"
            },
            {
                "layer_index": 5,
                "functionality": "hole transport layer",
                "device_subset": 2,
                "name": "PTAA",
                "components": [
                    {
                        "name": "PTAA",
                        "functionality": "majority phase"
                    }
                ],
                "deposition_procedure": {
                    "substrate_layer": "on lower layer",
                    "steps": [
                        {
                            "method": "SpinCoating",
                            "m_def": "perovskite_solar_cell_database.schema_packages.tandem.device_stack.SpinCoating"
                        }
                    ]
                },
                "m_def": "perovskite_solar_cell_database.schema_packages.tandem.device_stack.GeneralLayer"
            },
            {
                "layer_index": 6,
                "functionality": "photoabsorber",
                "device_subset": 2,
                "name": "Perovskite",
                "properties": {
                    "crystallinity": {
                        "value": "polycrystalline"
                    },
                    "band_gap": {
                        "value": 1.55,
                        "graded": false
                    }
                },
                "deposition_procedure": {
                    "substrate_layer": "on lower layer",
                    "duration": 5.0,
                    "steps": [
                        {
                            "method": "SpinCoating",
                            "m_def": "perovskite_solar_cell_database.schema_packages.tandem.device_stack.SpinCoating"
                        },
                        {
                            "method": "Heating",
                            "temperature_segments": [
                                {
                                    "temperature_end": 100.0,
                                    "time_of_segment": 5.0
                                }
                            ],
                            "m_def": "perovskite_solar_cell_database.schema_packages.tandem.device_stack.Heating"
                        }
                    ]
                },
                "m_def": "perovskite_solar_cell_database.schema_packages.tandem.device_stack.Photoabsorber_Perovskite",
                "has_a_2D_perovskite_capping_layer": false,
                "lead_free": false,
                "inorganic": false,
                "composition": {
                    "band_gap": 1.55,
                    "sample_type": "Polycrystalline film",
                    "dimensionality": "3D",
                    "short_form": "MAPbI",
                    "long_form": "MAPbI3",
                    "ions_a_site": [
                        {
                            "ion": "MA",
                            "coefficient": 1.0,
                            "molecular_formula": "CH6N+",
                            "smile": "C[NH3+]",
                            "common_name": "Methylammonium",
                            "iupac_name": "methylazanium",
                            "cas_number": "17000-00-9",
                            "source_compound_smile": "CN",
                            "source_compound_iupac_name": "methanamine",
                            "source_compound_cas_number": "74-89-5",
                            "abbreviation": "MA"
                        }
                    ],
                    "ions_b_site": [
                        {
                            "ion": "Pb",
                            "coefficient": 1.0,
                            "molecular_formula": "Pb2+",
                            "smile": "[Pb+2]",
                            "common_name": "Lead",
                            "iupac_name": "lead(2+)",
                            "cas_number": "14280-50-3",
                            "source_compound_smile": "[Pb]",
                            "source_compound_iupac_name": "Lead",
                            "source_compound_cas_number": "7439-92-1",
                            "abbreviation": "Pb"
                        }
                    ],
                    "ions_x_site": [
                        {
                            "ion": "I",
                            "coefficient": 3.0,
                            "molecular_formula": "I-",
                            "smile": "[I-]",
                            "common_name": "Iodide",
                            "iupac_name": "Iodide",
                            "cas_number": "20461-54-5",
                            "source_compound_smile": "II",
                            "source_compound_iupac_name": "molecular iodine",
                            "source_compound_cas_number": "7553-56-2",
                            "abbreviation": "I"
                        }
                    ]
                }
            },
            {
                "layer_index": 7,
                "functionality": "electron transport layer",
                "device_subset": 2,
                "name": "PCBM-60",
                "components": [
                    {
                        "name": "PCBM-60",
                        "functionality": "majority phase"
                    }
                ],
                "deposition_procedure": {
                    "substrate_layer": "on lower layer",
                    "steps": [
                        {
                            "method": "SpinCoating",
                            "m_def": "perovskite_solar_cell_database.schema_packages.tandem.device_stack.SpinCoating"
                        }
                    ]
                },
                "m_def": "perovskite_solar_cell_database.schema_packages.tandem.device_stack.GeneralLayer"
            },
            {
                "layer_index": 8,
                "functionality": "electron transport layer",
                "device_subset": 2,
                "name": "ZnO-np",
                "components": [
                    {
                        "name": "ZnO-np",
                        "functionality": "majority phase"
                    }
                ],
                "deposition_procedure": {
                    "substrate_layer": "on lower layer",
                    "steps": [
                        {
                            "method": "SpinCoating",
                            "m_def": "perovskite_solar_cell_database.schema_packages.tandem.device_stack.SpinCoating"
                        }
                    ]
                },
                "m_def": "perovskite_solar_cell_database.schema_packages.tandem.device_stack.GeneralLayer"
            },
            {
                "layer_index": 9,
                "functionality": "electron transport layer",
                "device_subset": 2,
                "name": "AZO",
                "properties": {
                    "thickness": {
                        "value": 30.0
                    }
                },
                "components": [
                    {
                        "name": "AZO",
                        "functionality": "majority phase"
                    }
                ],
                "deposition_procedure": {
                    "substrate_layer": "on lower layer",
                    "steps": [
                        {
                            "method": "Sputtering",
                            "m_def": "perovskite_solar_cell_database.schema_packages.tandem.device_stack.Sputtering"
                        }
                    ]
                },
                "m_def": "perovskite_solar_cell_database.schema_packages.tandem.device_stack.GeneralLayer"
            },
            {
                "layer_index": 10,
                "functionality": "front contact",
                "device_subset": 2,
                "name": "Ni:Al-grid",
                "properties": {
                    "thickness": {
                        "value": 4000.0
                    }
                },
                "components": [
                    {
                        "name": "Ni:Al-grid",
                        "functionality": "majority phase"
                    }
                ],
                "deposition_procedure": {
                    "substrate_layer": "on lower layer",
                    "steps": [
                        {
                            "method": "Evaporation",
                            "m_def": "perovskite_solar_cell_database.schema_packages.tandem.device_stack.Evaporation"
                        }
                    ]
                },
                "m_def": "perovskite_solar_cell_database.schema_packages.tandem.device_stack.GeneralLayer"
            }
        ],
        "measurements": {
            "jv": [
                {
                    "device_subset": 1,
                    "measurement_conditions": {
                        "voltage_step": 20.0
                    },
                    "illumination": {
                        "intensity": 100.0,
                        "mask": true,
                        "mask_area": 0.213
                    },
                    "light_source": {
                        "spectrum": "AM1.5",
                        "light_source": "Halogen"
                    },
                    "light_regime": "standard light",
                    "results": {
                        "short_circuit_current_density": 35.6,
                        "open_circuit_voltage": 0.697,
                        "fill_factor": 0.773,
                        "power_conversion_efficiency": 19.2
                    }
                },
                {
                    "device_subset": 2,
                    "measurement_conditions": {
                        "voltage_step": 20.0
                    },
                    "illumination": {
                        "intensity": 100.0,
                        "mask": true,
                        "mask_area": 0.213
                    },
                    "light_source": {
                        "spectrum": "AM1.5",
                        "light_source": "Halogen"
                    },
                    "light_regime": "standard light",
                    "results": {
                        "short_circuit_current_density": 19.1,
                        "open_circuit_voltage": 1.116,
                        "fill_factor": 0.754,
                        "power_conversion_efficiency": 16.1
                    }
                }
            ],
            "stabilized_performance": [
                {
                    "light_regime": "standard light",
                    "duration": 90.0,
                    "device_subset": 0,
                    "measurement_details": {
                        "type_of_measurement": "maximum power point tracking"
                    },
                    "results": {
                        "power_conversion_efficiency": 22.1
                    }
                }
            ],
            "eqe": [
                {
                    "bias_light": true,
                    "bias_illumination": {
                        "intensity": 100.0
                    },
                    "device_subset": 1,
                    "illumination": {
                        "top_cell_filter": true
                    },
                    "results": {
                        "integrated_short_circuit_current_density": 35.6,
                        "integrated_current_density_shaded": 12.1
                    }
                },
                {
                    "bias_light": true,
                    "bias_illumination": {
                        "intensity": 100.0
                    },
                    "device_subset": 2,
                    "results": {
                        "integrated_short_circuit_current_density": 19.1
                    }
                }
            ],
            "transmission": [
                {
                    "results": {
                        "average_transmission": 80.0
                    },
                    "device_subset": 2
                }
            ],
            "stability": [
                {
                    "duration": 600.0,
                    "illuminated": true,
                    "device_subset": 0,
                    "results": {
                        "power_conversion_efficiency_start": 16.1,
                        "power_conversion_efficiency_end": 70.0,
                        "burn_in": false
                    },
                    "measurement_conditions": {
                        "potential": 0.1
                    },
                    "environmental_conditions": {
                        "device_temperature": 45.0,
                        "ambient_temperature": 45.0,
                        "atmosphere": "vacuum"
                    },
                    "illumination": {
                        "intensity": 100.0,
                        "uv_filter": false
                    },
                    "light_source": {
                        "light_source": "Halogen",
                        "spectrum": "AM1.5"
                    }
                }
            ]
        }
    }
}

File: seed_dataset/Json_data_tandem_cell_initial_data_49.archive.json
{
    "data": {
        "m_def": "perovskite_solar_cell_database.schema_packages.tandem.schema.PerovskiteTandemSolarCell",
        "reference": {
            "publication_date": "2016-07-30T00:00:00",
            "journal": "ACS Energy Letters",
            "sample_id": 423,
            "free_text_comment": "large cell 2T",
            "name_of_person_entering_the_data": "Christiane",
            "data_entered_by_author": false,
            "part_of_initial_dataset": true,
            "DOI_number": "10.1021/acsenergylett.6b00254",
            "publication_authors": [
                "Werner et al."
            ],
            "ID_temp": 49
        },
        "general": {
            "number_of_junctions": 2,
            "number_of_terminals": 2,
            "architecture": "Monolithic",
            "flexible": false,
            "semitransparent": false,
            "encapsulated": false,
            "cell_area": 1.43,
            "photoabsorbers": [
                "Silicon",
                "Perovskite"
            ],
            "photoabsorbers_string": "Silicon-Perovskite",
            "photoabsorbers_bandgaps": [
                1.14,
                1.6
            ]
        },
        "key_performance_metrics": {
            "power_conversion_efficiency": 19.7,
            "short_circuit_current_density": 16.4,
            "open_circuit_voltage": 1.718,
            "fill_factor": 0.7
        },
        "device_stack": [
            {
                "layer_index": 1,
                "functionality": "back contact",
                "device_subset": 0,
                "name": "Ag",
                "components": [
                    {
                        "name": "Ag",
                        "functionality": "majority phase"
                    }
                ],
                "m_def": "perovskite_solar_cell_database.schema_packages.tandem.device_stack.GeneralLayer"
            },
            {
                "layer_index": 2,
                "functionality": "back contact",
                "device_subset": 0,
                "name": "ITO",
                "components": [
                    {
                        "name": "ITO",
                        "functionality": "majority phase"
                    }
                ],
                "m_def": "perovskite_solar_cell_database.schema_packages.tandem.device_stack.GeneralLayer"
            },
            {
                "layer_index": 3,
                "functionality": "photoabsorber",
                "device_subset": 0,
                "name": "silicon",
                "properties": {
                    "band_gap": {
                        "value": 1.14
                    }
                },
                "m_def": "perovskite_solar_cell_database.schema_packages.tandem.device_stack.Photoabsorber_Silicon",
                "doping_sequence": "a-Si(n):H/a-Si(i):H/c-Si(n)/a-Si(i):H/a-Si(p):H"
            },
            {
                "layer_index": 4,
                "functionality": "recombination layer",
                "device_subset": 0,
                "name": "IZO",
                "components": [
                    {
                        "name": "IZO",
                        "functionality": "majority phase"
                    }
                ],
                "m_def": "perovskite_solar_cell_database.schema_packages.tandem.device_stack.GeneralLayer"
            },
            {
                "layer_index": 5,
                "functionality": "electron transport layer",
                "device_subset": 0,
                "name": "PEIE",
                "components": [
                    {
                        "name": "PEIE",
                        "functionality": "majority phase"
                    }
                ],
                "m_def": "perovskite_solar_cell_database.schema_packages.tandem.device_stack.GeneralLayer"
            },
            {
                "layer_index": 6,
                "functionality": "electron transport layer",
                "device_subset": 0,
                "name": "PCBM-60",
                "components": [
                    {
                        "name": "PCBM-60",
                        "functionality": "majority phase"
                    }
                ],
                "m_def": "perovskite_solar_cell_database.schema_packages.tandem.device_stack.GeneralLayer"
            },
            {
                "layer_index": 7,
                "functionality": "photoabsorber",
                "device_subset": 0,
                "name": "Perovskite",
                "properties": {
                    "crystallinity": {
                        "value": "polycrystalline"
                    },
                    "band_gap": {
                        "value": 1.6,
                        "graded": false
                    }
                },
                "m_def": "perovskite_solar_cell_database.schema_packages.tandem.device_stack.Photoabsorber_Perovskite",
                "has_a_2D_perovskite_capping_layer": false,
                "lead_free": false,
                "inorganic": false,
                "composition": {
                    "band_gap": 1.6,
                    "sample_type": "Polycrystalline film",
                    "dimensionality": "3D",
                    "short_form": "MAPbI",
                    "long_form": "MAPbI3",
                    "ions_a_site": [
                        {
                            "ion": "MA",
                            "coefficient": 1.0,
                            "molecular_formula": "CH6N+",
                            "smile": "C[NH3+]",
                            "common_name": "Methylammonium",
                            "iupac_name": "methylazanium",
                            "cas_number": "17000-00-9",
                            "source_compound_smile": "CN",
                            "source_compound_iupac_name": "methanamine",
                            "source_compound_cas_number": "74-89-5",
                            "abbreviation": "MA"
                        }
                    ],
                    "ions_b_site": [
                        {
                            "ion": "Pb",
                            "coefficient": 1.0,
                            "molecular_formula": "Pb2+",
                            "smile": "[Pb+2]",
                            "common_name": "Lead",
                            "iupac_name": "lead(2+)",
                            "cas_number": "14280-50-3",
                            "source_compound_smile": "[Pb]",
                            "source_compound_iupac_name": "Lead",
                            "source_compound_cas_number": "7439-92-1",
                            "abbreviation": "Pb"
                        }
                    ],
                    "ions_x_site": [
                        {
                            "ion": "I",
                            "coefficient": 3.0,
                            "molecular_formula": "I-",
                            "smile": "[I-]",
                            "common_name": "Iodide",
                            "iupac_name": "Iodide",
                            "cas_number": "20461-54-5",
                            "source_compound_smile": "II",
                            "source_compound_iupac_name": "molecular iodine",
                            "source_compound_cas_number": "7553-56-2",
                            "abbreviation": "I"
                        }
                    ]
                }
            },
            {
                "layer_index": 8,
                "functionality": "hole transport layer",
                "device_subset": 0,
                "name": "Spiro-MeOTAD",
                "components": [
                    {
                        "name": "Spiro-MeOTAD",
                        "functionality": "majority phase"
                    }
                ],
                "deposition_procedure": {
                    "substrate_layer": "on lower layer",
                    "steps": [
                        {
                            "method": "SpinCoating",
                            "m_def": "perovskite_solar_cell_database.schema_packages.tandem.device_stack.SpinCoating"
                        }
                    ]
                },
                "m_def": "perovskite_solar_cell_database.schema_packages.tandem.device_stack.GeneralLayer"
            },
            {
                "layer_index": 9,
                "functionality": "front contact",
                "device_subset": 0,
                "name": "MoOx",
                "components": [
                    {
                        "name": "MoOx",
                        "functionality": "majority phase"
                    }
                ],
                "m_def": "perovskite_solar_cell_database.schema_packages.tandem.device_stack.GeneralLayer"
            },
            {
                "layer_index": 10,
                "functionality": "front contact",
                "device_subset": 0,
                "name": "IO:H",
                "components": [
                    {
                        "name": "IO:H",
                        "functionality": "majority phase"
                    }
                ],
                "m_def": "perovskite_solar_cell_database.schema_packages.tandem.device_stack.GeneralLayer"
            },
            {
                "layer_index": 11,
                "functionality": "front contact",
                "device_subset": 0,
                "name": "ITO",
                "components": [
                    {
                        "name": "ITO",
                        "functionality": "majority phase"
                    }
                ],
                "m_def": "perovskite_solar_cell_database.schema_packages.tandem.device_stack.GeneralLayer"
            },
            {
                "layer_index": 12,
                "functionality": "front contact",
                "device_subset": 0,
                "name": "Au-mesh",
                "components": [
                    {
                        "name": "Au-mesh",
                        "functionality": "majority phase"
                    }
                ],
                "m_def": "perovskite_solar_cell_database.schema_packages.tandem.device_stack.GeneralLayer"
            }
        ],
        "measurements": {
            "jv": [
                {
                    "certified": false,
                    "device_subset": 0,
                    "measurement_conditions": {
                        "scan_speed": 100.0,
                        "scan_direction": "reversed"
                    },
                    "illumination": {
                        "intensity": 100.0,
                        "mask": true,
                        "mask_area": 1.43
                    },
                    "light_source": {
                        "spectrum": "AM1.5",
                        "light_source": "Solar simulator unspecified",
                        "light_source_model": "WACOM",
                        "solar_simulator_class": "AAA"
                    },
                    "light_regime": "standard light",
                    "results": {
                        "short_circuit_current_density": 16.4,
                        "open_circuit_voltage": 1.718,
                        "fill_factor": 0.7,
                        "power_conversion_efficiency": 19.7
                    }
                },
                {
                    "device_subset": 1,
                    "measurement_conditions": {
                        "scan_speed": 100.0
                    },
                    "illumination": {
                        "intensity": 100.0,
                        "mask": true,
                        "mask_area": 1.43
                    },
                    "light_source": {
                        "spectrum": "AM1.5",
                        "light_source": "Solar simulator unspecified",
                        "light_source_model": "WACOM",
                        "solar_simulator_class": "AAA"
                    },
                    "light_regime": "standard light",
                    "results": {
                        "short_circuit_current_density": 38.7,
                        "open_circuit_voltage": 0.718,
                        "fill_factor": 0.794,
                        "power_conversion_efficiency": 22.05
                    }
                },
                {
                    "device_subset": 2,
                    "measurement_conditions": {
                        "scan_speed": 100.0
                    },
                    "illumination": {
                        "intensity": 100.0,
                        "mask": true,
                        "mask_area": 1.43
                    },
                    "light_source": {
                        "spectrum": "AM1.5",
                        "light_source": "Solar simulator unspecified",
                        "light_source_model": "WACOM",
                        "solar_simulator_class": "AAA"
                    },
                    "light_regime": "standard light",
                    "results": {
                        "short_circuit_current_density": 19.3,
                        "open_circuit_voltage": 1.057,
                        "fill_factor": 0.703,
                        "power_conversion_efficiency": 14.3
                    }
                }
            ],
            "eqe": [
                {
                    "device_subset": 0
                },
                {
                    "device_subset": 1,
                    "illumination": {
                        "top_cell_filter": true
                    },
                    "results": {
                        "integrated_current_density_shaded": 17.6
                    }
                },
                {
                    "device_subset": 2,
                    "results": {
                        "integrated_short_circuit_current_density": 16.7
                    }
                }
            ]
        }
    }
}
