Repository: Jesperkemist/PerovskiteTandemDatabase

## About The Project
This repo is associated to a paper with the title:
A FAIR Framework for Machine-Actionable Perovskite Tandem Solar Cell Data

## Resources
9.1 Online resources
1) Online documentation of the project, including a description of the structure of the data schema, and all defined modules
https://jesperkemist.github.io/PerovskiteTandemDatabase/

2) A PDF file describing the structure of the data schema, including all defined modules.
https://github.com/Jesperkemist/PerovskiteTandemDatabase/tree/main/module_descriptions

3) Example JSON files describing a representative perovskite tandem devices.

File: seed_dataset/Json_data_tandem_cell_initial_data_490.archive.json
{
    "data": {
        "m_def": "perovskite_solar_cell_database.schema_packages.tandem.schema.PerovskiteTandemSolarCell",
        "reference": {
            "publication_date": "2017-01-11T00:00:00",
            "journal": "Nature Energy",
            "sample_id": "CIS bottom cell",
            "free_text_comment": "No details regarding bottom devices, only references for both CIGS and CIS bottom cells: 10.1038/nmat3789",
            "name_of_person_entering_the_data": "Natalia Maticiuc",
            "data_entered_by_author": false,
            "part_of_initial_dataset": true,
            "DOI_number": "10.1038/nenergy.2016.190",
            "publication_authors": [
                "Fu et al."
            ],
            "ID_temp": 490
        },
        "general": {
            "number_of_junctions": 2,
            "number_of_terminals": 4,
            "architecture": "Stacked",
            "flexible": false,
            "semitransparent": false,
            "encapsulated": false,
            "cell_area": 6.25,
            "active_area": 0.213,
            "number_of_cells": 9,
            "photoabsorbers": [
                "CIS",
                "Perovskite"
            ],
            "photoabsorbers_string": "CIS-Perovskite",
            "photoabsorbers_bandgaps": [
                1.0,
                1.55
            ]
        },
        "key_performance_metrics": {
            "power_conversion_efficiency_stabilized": 20.9
        },
        "device_stack": [
            {
                "layer_index": 1,
                "functionality": "photoabsorber",
                "device_subset": 1,
                "name": "CIS",
                "properties": {
                    "thickness": {
                        "value": null
                    },
                    "band_gap": {
                        "value": 1.0,
                        "graded": false
                    }
                }
            },
            {
                "layer_index": 2,
                "functionality": "air gap",
                "name": "Air",
                "components": [
                    {
                        "name": "Air",
                        "functionality": "majority phase"
                    }
                ],
                "m_def": "perovskite_solar_cell_database.schema_packages.tandem.device_stack.GeneralLayer"
            },
            {
                "layer_index": 3,
                "functionality": "substrate",
                "device_subset": 2,
                "name": "SLG",
                "components": [
                    {
                        "name": "SLG",
                        "functionality": "majority phase"
                    }
                ],
                "m_def": "perovskite_solar_cell_database.schema_packages.tandem.device_stack.GeneralLayer"
            },
            {
                "layer_index": 4,
                "functionality": "back contact",
                "device_subset": 2,
                "name": "In2O3:H",
                "properties": {
                    "thickness": {
                        "value": 360.0
                    }
                },
                "components": [
                    {
                        "name": "In2O3:H",
                        "functionality": "majority phase"
                    }
                ],
                "deposition_procedure": {
                    "substrate_layer": "on lower layer",
                    "steps": [
                        {
                            "method": "Sputtering",
                            "m_def": "perovskite_solar_cell_database.schema_packages.tandem.device_stack.Sputtering"
                        }
                    ]
                },
                "m_def": "perovskite_solar_cell_database.schema_packages.tandem.device_stack.GeneralLayer"
            },
            {
                "layer_index": 5,
                "functionality": "hole transport layer",
                "device_subset": 2,
                "name": "PTAA",
                "components": [
                    {
                        "name": "PTAA",
                        "functionality": "majority phase"
                    }
                ],
                "deposition_procedure": {
                    "substrate_layer": "on lower layer",
                    "steps": [
                        {
                            "method": "SpinCoating",
                            "m_def": "perovskite_solar_cell_database.schema_packages.tandem.device_stack.SpinCoating"
                        }
                    ]
                },
                "m_def": "perovskite_solar_cell_database.schema_packages.tandem.device_stack.GeneralLayer"
            },
            {
                "layer_index": 6,
                "functionality": "photoabsorber",
                "device_subset": 2,
                "name": "Perovskite",
                "properties": {
                    "crystallinity": {
                        "value": "polycrystalline"
                    },
                    "band_gap": {
                        "value": 1.55,
                        "graded": false
                    }
                },
                "deposition_procedure": {
                    "substrate_layer": "on lower layer",
                    "duration": 5.0,
                    "steps": [
                        {
                            "method": "Evaporation",
                            "m_def": "perovskite_solar_cell_database.schema_packages.tandem.device_stack.Evaporation"
                        },
                        {
                            "method": "SpinCoating",
                            "solution": {
                                "components": [
                                    {
                                        "name": "IPA"
                                    }
                                ]
                            },
                            "m_def": "perovskite_solar_cell_database.schema_packages.tandem.device_stack.SpinCoating"
                        },
                        {
                            "method": "Heating",
                            "temperature_segments": [
                                {
                                    "temperature_end": 100.0,
                                    "time_of_segment": 5.0
                                }
                            ],
                            "m_def": "perovskite_solar_cell_database.schema_packages.tandem.device_stack.Heating"
                        }
                    ]
                },
                "m_def": "perovskite_solar_cell_database.schema_packages.tandem.device_stack.Photoabsorber_Perovskite",
                "has_a_2D_perovskite_capping_layer": false,
                "lead_free": false,
                "inorganic": false,
                "composition": {
                    "band_gap": 1.55,
                    "sample_type": "Polycrystalline film",
                    "dimensionality": "3D",
                    "short_form": "MAPbI",
                    "long_form": "MAPbI3",
                    "ions_a_site": [
                        {
                            "ion": "MA",
                            "coefficient": 1.0,
                            "molecular_formula": "CH6N+",
                            "smile": "C[NH3+]",
                            "common_name": "Methylammonium",
                            "iupac_name": "methylazanium",
                            "cas_number": "17000-00-9",
                            "source_compound_smile": "CN",
                            "source_compound_iupac_name": "methanamine",
                            "source_compound_cas_number": "74-89-5",
                            "abbreviation": "MA"
                        }
                    ],
                    "ions_b_site": [
                        {
                            "ion": "Pb",
                            "coefficient": 1.0,
                            "molecular_formula": "Pb2+",
                            "smile": "[Pb+2]",
                            "common_name": "Lead",
                            "iupac_name": "lead(2+)",
                            "cas_number": "14280-50-3",
                            "source_compound_smile": "[Pb]",
                            "source_compound_iupac_name": "Lead",
                            "source_compound_cas_number": "7439-92-1",
                            "abbreviation": "Pb"
                        }
                    ],
                    "ions_x_site": [
                        {
                            "ion": "I",
                            "coefficient": 3.0,
                            "molecular_formula": "I-",
                            "smile": "[I-]",
                            "common_name": "Iodide",
                            "iupac_name": "Iodide",
                            "cas_number": "20461-54-5",
                            "source_compound_smile": "II",
                            "source_compound_iupac_name": "molecular iodine",
                            "source_compound_cas_number": "7553-56-2",
                            "abbreviation": "I"
                        }
                    ]
                }
            },
            {
                "layer_index": 7,
                "functionality": "electron transport layer",
                "device_subset": 2,
                "name": "PCBM-60",
                "components": [
                    {
                        "name": "PCBM-60",
                        "functionality": "majority phase"
                    }
                ],
                "deposition_procedure": {
                    "substrate_layer": "on lower layer",
                    "steps": [
                        {
                            "method": "SpinCoating",
                            "m_def": "perovskite_solar_cell_database.schema_packages.tandem.device_stack.SpinCoating"
                        }
                    ]
                },
                "m_def": "perovskite_solar_cell_database.schema_packages.tandem.device_stack.GeneralLayer"
            },
            {
                "layer_index": 8,
                "functionality": "electron transport layer",
                "device_subset": 2,
                "name": "ZnO-np",
                "components": [
                    {
                        "name": "ZnO-np",
                        "functionality": "majority phase"
                    }
                ],
                "deposition_procedure": {
                    "substrate_layer": "on lower layer",
                    "steps": [
                        {
                            "method": "SpinCoating",
                            "m_def": "perovskite_solar_cell_database.schema_packages.tandem.device_stack.SpinCoating"
                        }
                    ]
                },
                "m_def": "perovskite_solar_cell_database.schema_packages.tandem.device_stack.GeneralLayer"
            },
            {
                "layer_index": 9,
                "functionality": "electron transport layer",
                "device_subset": 2,
                "name": "AZO",
                "properties": {
                    "thickness": {
                        "value": 30.0
                    }
                },
                "components": [
                    {
                        "name": "AZO",
                        "functionality": "majority phase"
                    }
                ],
                "deposition_procedure": {
                    "substrate_layer": "on lower layer",
                    "steps": [
                        {
                            "method": "Sputtering",
                            "m_def": "perovskite_solar_cell_database.schema_packages.tandem.device_stack.Sputtering"
                        }
                    ]
                },
                "m_def": "perovskite_solar_cell_database.schema_packages.tandem.device_stack.GeneralLayer"
            },
            {
                "layer_index": 10,
                "functionality": "front contact",
                "device_subset": 2,
                "name": "Ni:Al-grid",
                "properties": {
                    "thickness": {
                        "value": 4000.0
                    }
                },
                "components": [
                    {
                        "name": "Ni:Al-grid",
                        "functionality": "majority phase"
                    }
                ],
                "deposition_procedure": {
                    "substrate_layer": "on lower layer",
                    "steps": [
                        {
                            "method": "Evaporation",
                            "m_def": "perovskite_solar_cell_database.schema_packages.tandem.device_stack.Evaporation"
                        }
                    ]
                },
                "m_def": "perovskite_solar_cell_database.schema_packages.tandem.device_stack.GeneralLayer"
            }
        ],
        "measurements": {
            "jv": [
                {
                    "device_subset": 1,
                    "measurement_conditions": {
                        "voltage_step": 20.0
                    },
                    "illumination": {
                        "intensity": 100.0,
                        "mask": true,
                        "mask_area": 0.213
                    },
                    "light_source": {
                        "spectrum": "AM1.5",
                        "light_source": "Halogen"
                    },
                    "light_regime": "standard light",
                    "results": {
                        "short_circuit_current_density": 39.2,
                        "open_circuit_voltage": 0.453,
                        "fill_factor": 0.731,
                        "power_conversion_efficiency": 13.0
                    }
                },
                {
                    "device_subset": 2,
                    "measurement_conditions": {
                        "voltage_step": 20.0
                    },
                    "illumination": {
                        "intensity": 100.0,
                        "mask": true,
                        "mask_area": 0.213
                    },
                    "light_source": {
                        "spectrum": "AM1.5",
                        "light_source": "Halogen"
                    },
                    "light_regime": "standard light",
                    "results": {
                        "short_circuit_current_density": 19.1,
                        "open_circuit_voltage": 1.116,
                        "fill_factor": 0.754,
                        "power_conversion_efficiency": 16.1
                    }
                }
            ],
            "stabilized_performance": [
                {
                    "light_regime": "standard light",
                    "duration": 90.0,
                    "device_subset": 0,
                    "measurement_details": {
                        "type_of_measurement": "maximum power point tracking"
                    },
                    "results": {
                        "power_conversion_efficiency": 20.9
                    }
                }
            ],
            "eqe": [
                {
                    "bias_light": true,
                    "bias_illumination": {
                        "intensity": 100.0
                    },
                    "device_subset": 1,
                    "illumination": {
                        "top_cell_filter": true
                    },
                    "results": {
                        "integrated_short_circuit_current_density": 39.2,
                        "integrated_current_density_shaded": 15.3
                    }
                },
                {
                    "bias_light": true,
                    "bias_illumination": {
                        "intensity": 100.0
                    },
                    "device_subset": 2,
                    "results": {
                        "integrated_short_circuit_current_density": 19.1
                    }
                }
            ],
            "transmission": [
                {
                    "results": {
                        "average_transmission": 80.0
                    },
                    "device_subset": 2
                }
            ],
            "stability": [
                {
                    "duration": 600.0,
                    "illuminated": true,
                    "device_subset": 0,
                    "results": {
                        "power_conversion_efficiency_start": 16.1,
                        "power_conversion_efficiency_end": 70.0,
                        "burn_in": false
                    },
                    "measurement_conditions": {
                        "potential": 0.1
                    },
                    "environmental_conditions": {
                        "device_temperature": 45.0,
                        "ambient_temperature": 45.0,
                        "atmosphere": "vacuum"
                    },
                    "illumination": {
                        "intensity": 100.0,
                        "uv_filter": false
                    },
                    "light_source": {
                        "light_source": "Halogen",
                        "spectrum": "AM1.5"
                    }
                }
            ]
        }
    }
}

File: seed_dataset/Json_data_tandem_cell_initial_data_491.archive.json
{
    "data": {
        "m_def": "perovskite_solar_cell_database.schema_packages.tandem.schema.PerovskiteTandemSolarCell",
        "reference": {
            "publication_date": "2014-10-29T00:00:00",
            "journal": "Applied Physics Letters",
            "name_of_person_entering_the_data": "Natalia Maticiuc",
            "data_entered_by_author": false,
            "part_of_initial_dataset": true,
            "DOI_number": "10.1063/1.4899275",
            "publication_authors": [
                "Todorov et al."
            ],
            "ID_temp": 491
        },
        "general": {
            "number_of_junctions": 2,
            "number_of_terminals": 2,
            "architecture": "Monolithic",
            "flexible": false,
            "semitransparent": false,
            "encapsulated": false,
            "active_area": 0.45,
            "number_of_cells": 1,
            "photoabsorbers": [
                "CZTS",
                "Perovskite"
            ],
            "photoabsorbers_string": "CZTS-Perovskite",
            "photoabsorbers_bandgaps": [
                1.1,
                1.58
            ]
        },
        "key_performance_metrics": {
            "power_conversion_efficiency": 4.6,
            "short_circuit_current_density": 5.6,
            "open_circuit_voltage": 1.353,
            "fill_factor": 0.604
        },
        "device_stack": [
            {
                "layer_index": 1,
                "functionality": "substrate",
                "device_subset": 0,
                "name": "SLG",
                "components": [
                    {
                        "name": "SLG",
                        "functionality": "majority phase"
                    }
                ],
                "m_def": "perovskite_solar_cell_database.schema_packages.tandem.device_stack.GeneralLayer"
            },
            {
                "layer_index": 2,
                "functionality": "back contact",
                "device_subset": 0,
                "name": "Mo",
                "components": [
                    {
                        "name": "Mo",
                        "functionality": "majority phase"
                    }
                ],
                "deposition_procedure": {
                    "substrate_layer": "on lower layer",
                    "steps": [
                        {
                            "method": "Sputtering",
                            "m_def": "perovskite_solar_cell_database.schema_packages.tandem.device_stack.Sputtering"
                        }
                    ]
                },
                "m_def": "perovskite_solar_cell_database.schema_packages.tandem.device_stack.GeneralLayer"
            },
            {
                "layer_index": 3,
                "functionality": "photoabsorber",
                "device_subset": 0,
                "name": "CZTS",
                "properties": {
                    "thickness": {
                        "value": null
                    },
                    "band_gap": {
                        "value": 1.1,
                        "graded": false,
                        "determined_by": "literature"
                    }
                },
                "deposition_procedure": {
                    "substrate_layer": "on lower layer",
                    "steps": [
                        {
                            "method": "SpinCoating",
                            "m_def": "perovskite_solar_cell_database.schema_packages.tandem.device_stack.SpinCoating"
                        }
                    ]
                },
                "m_def": "perovskite_solar_cell_database.schema_packages.tandem.device_stack.Photoabsorber_CZTS",
                "composition": {
                    "Cu": 2.0,
                    "Zn": 1.0,
                    "Sn": 1.0,
                    "Se": 4.0
                }
            },
            {
                "layer_index": 4,
                "functionality": "buffer layer",
                "device_subset": 0,
                "name": "CdS",
                "components": [
                    {
                        "name": "CdS",
                        "functionality": "majority phase"
                    }
                ],
                "deposition_procedure": {
                    "substrate_layer": "on lower layer",
                    "steps": [
                        {
                            "method": "ChemicalBathDeposition",
                            "m_def": "perovskite_solar_cell_database.schema_packages.tandem.device_stack.ChemicalBathDeposition"
                        }
                    ]
                },
                "m_def": "perovskite_solar_cell_database.schema_packages.tandem.device_stack.GeneralLayer"
            },
            {
                "layer_index": 5,
                "functionality": "recombination layer",
                "device_subset": 0,
                "name": "ITO",
                "components": [
                    {
                        "name": "ITO",
                        "functionality": "majority phase"
                    }
                ],
                "m_def": "perovskite_solar_cell_database.schema_packages.tandem.device_stack.GeneralLayer"
            },
            {
                "layer_index": 6,
                "functionality": "hole transport layer",
                "device_subset": 0,
                "name": "PEDOT:PSS",
                "components": [
                    {
                        "name": "PEDOT:PSS",
                        "functionality": "majority phase"
                    }
                ],
                "deposition_procedure": {
                    "substrate_layer": "on lower layer",
                    "steps": [
                        {
                            "method": "SpinCoating",
                            "m_def": "perovskite_solar_cell_database.schema_packages.tandem.device_stack.SpinCoating"
                        }
                    ]
                },
                "m_def": "perovskite_solar_cell_database.schema_packages.tandem.device_stack.GeneralLayer"
            },
            {
                "layer_index": 7,
                "functionality": "photoabsorber",
                "device_subset": 0,
                "name": "Perovskite",
                "properties": {
                    "crystallinity": {
                        "value": "polycrystalline"
                    },
                    "thickness": {
                        "value": 200.0
                    },
                    "band_gap": {
                        "value": 1.58,
                        "graded": false,
                        "determined_by": "absorption Tauc-plot"
                    }
                },
                "deposition_procedure": {
                    "substrate_layer": "on lower layer",
                    "steps": [
                        {
                            "method": "SpinCoating",
                            "m_def": "perovskite_solar_cell_database.schema_packages.tandem.device_stack.SpinCoating"
                        }
                    ]
                },
                "m_def": "perovskite_solar_cell_database.schema_packages.tandem.device_stack.Photoabsorber_Perovskite",
                "has_a_2D_perovskite_capping_layer": false,
                "lead_free": false,
                "inorganic": false,
                "composition": {
                    "band_gap": 1.58,
                    "sample_type": "Polycrystalline film",
                    "dimensionality": "3D",
                    "short_form": "MAPbI",
                    "long_form": "MAPbI3",
                    "ions_a_site": [
                        {
                            "ion": "MA",
                            "coefficient": 1.0,
                            "molecular_formula": "CH6N+",
                            "smile": "C[NH3+]",
                            "common_name": "Methylammonium",
                            "iupac_name": "methylazanium",
                            "cas_number": "17000-00-9",
                            "source_compound_smile": "CN",
                            "source_compound_iupac_name": "methanamine",
                            "source_compound_cas_number": "74-89-5",
                            "abbreviation": "MA"
                        }
                    ],
                    "ions_b_site": [
                        {
                            "ion": "Pb",
                            "coefficient": 1.0,
                            "molecular_formula": "Pb2+",
                            "smile": "[Pb+2]",
                            "common_name": "Lead",
                            "iupac_name": "lead(2+)",
                            "cas_number": "14280-50-3",
                            "source_compound_smile": "[Pb]",
                            "source_compound_iupac_name": "Lead",
                            "source_compound_cas_number": "7439-92-1",
                            "abbreviation": "Pb"
                        }
                    ],
                    "ions_x_site": [
                        {
                            "ion": "I",
                            "coefficient": 3.0,
                            "molecular_formula": "I-",
                            "smile": "[I-]",
                            "common_name": "Iodide",
                            "iupac_name": "Iodide",
                            "cas_number": "20461-54-5",
                            "source_compound_smile": "II",
                            "source_compound_iupac_name": "molecular iodine",
                            "source_compound_cas_number": "7553-56-2",
                            "abbreviation": "I"
                        }
                    ]
                }
            },
            {
                "layer_index": 8,
                "functionality": "electron transport layer",
                "device_subset": 0,
                "name": "PCBM-60",
                "components": [
                    {
                        "name": "PCBM-60",
                        "functionality": "majority phase"
                    }
                ],
                "m_def": "perovskite_solar_cell_database.schema_packages.tandem.device_stack.GeneralLayer"
            },
            {
                "layer_index": 9,
                "functionality": "front contact",
                "device_subset": 0,
                "name": "Al-grid",
                "components": [
                    {
                        "name": "Al-grid",
                        "functionality": "majority phase"
                    }
                ],
                "m_def": "perovskite_solar_cell_database.schema_packages.tandem.device_stack.GeneralLayer"
            }
        ],
        "measurements": {
            "jv": [
                {
                    "certified": false,
                    "device_subset": 0,
                    "measurement_conditions": {
                        "scan_direction": "reversed"
                    },
                    "illumination": {
                        "intensity": 100.0,
                        "mask": false,
                        "mask_area": 0.243
                    },
                    "light_regime": "standard light",
                    "results": {
                        "short_circuit_current_density": 5.6,
                        "open_circuit_voltage": 1.353,
                        "fill_factor": 0.604,
                        "power_conversion_efficiency": 4.6,
                        "resistance_series": 15.7
                    }
                },
                {
                    "device_subset": 1,
                    "illumination": {
                        "intensity": 100.0,
                        "mask": false,
                        "mask_area": 0.243
                    },
                    "light_regime": "standard light",
                    "results": {
                        "short_circuit_current_density": 35.7,
                        "open_circuit_voltage": 0.477,
                        "fill_factor": 0.682,
                        "power_conversion_efficiency": 11.6,
                        "resistance_series": 0.63
                    }
                },
                {
                    "device_subset": 2,
                    "illumination": {
                        "intensity": 100.0,
                        "mask": false,
                        "mask_area": 0.243
                    },
                    "light_regime": "standard light",
                    "results": {
                        "short_circuit_current_density": 16.8,
                        "open_circuit_voltage": 0.953,
                        "fill_factor": 0.766,
                        "power_conversion_efficiency": 12.3,
                        "resistance_series": 2.53
                    }
                }
            ]
        }
    }
}

File: seed_dataset/Json_data_tandem_cell_initial_data_492.archive.json
{
    "data": {
        "m_def": "perovskite_solar_cell_database.schema_packages.tandem.schema.PerovskiteTandemSolarCell",
        "reference": {
            "publication_date": "2015-06-29T00:00:00",
            "journal": "Solar Energy Materials and Solar Cells",
            "name_of_person_entering_the_data": "Tobias Abzieher",
            "data_entered_by_author": false,
            "part_of_initial_dataset": true,
            "DOI_number": "10.1016/j.solmat.2015.06.024",
            "publication_authors": [
                "Werner et al."
            ],
            "ID_temp": 492
        },
        "general": {
            "number_of_junctions": 2,
            "number_of_terminals": 4,
            "architecture": "Stacked",
            "flexible": false,
            "semitransparent": false,
            "encapsulated": false,
            "cell_area": 0.16,
            "active_area": 0.16,
            "number_of_cells": 1,
            "photoabsorbers": [
                "Silicon",
                "Perovskite"
            ],
            "photoabsorbers_string": "Silicon-Perovskite",
            "photoabsorbers_bandgaps": [
                1.12,
                1.61
            ]
        },
        "key_performance_metrics": {
            "power_conversion_efficiency": 18.18
        },
        "device_stack": [
            {
                "layer_index": 1,
                "functionality": "back contact",
                "device_subset": 1,
                "name": "Ag",
                "components": [
                    {
                        "name": "Ag",
                        "functionality": "majority phase"
                    }
                ],
                "m_def": "perovskite_solar_cell_database.schema_packages.tandem.device_stack.GeneralLayer"
            },
            {
                "layer_index": 2,
                "functionality": "back contact",
                "device_subset": 1,
                "name": "ITO",
                "components": [
                    {
                        "name": "ITO",
                        "functionality": "majority phase"
                    }
                ],
                "deposition_procedure": {
                    "substrate_layer": "on upper layer",
                    "steps": [
                        {
                            "method": "Sputtering",
                            "m_def": "perovskite_solar_cell_database.schema_packages.tandem.device_stack.Sputtering"
                        }
                    ]
                },
                "m_def": "perovskite_solar_cell_database.schema_packages.tandem.device_stack.GeneralLayer"
            },
            {
                "layer_index": 3,
                "functionality": "photoabsorber",
                "device_subset": 1,
                "name": "silicon",
                "properties": {
                    "band_gap": {
                        "value": 1.12,
                        "determined_by": "eqe"
                    }
                },
                "m_def": "perovskite_solar_cell_database.schema_packages.tandem.device_stack.Photoabsorber_Silicon",
                "cell_type": "Heterojunction",
                "doping_sequence": "a-Si(p):H/a-Si(i):H/c-Si/a-Si(i):H/a-Si(n):H"
            },
            {
                "layer_index": 4,
                "functionality": "front contact",
                "device_subset": 1,
                "name": "ITO",
                "components": [
                    {
                        "name": "ITO",
                        "functionality": "majority phase"
                    }
                ],
                "deposition_procedure": {
                    "substrate_layer": "on lower layer",
                    "steps": [
                        {
                            "method": "Sputtering",
                            "m_def": "perovskite_solar_cell_database.schema_packages.tandem.device_stack.Sputtering"
                        }
                    ]
                },
                "m_def": "perovskite_solar_cell_database.schema_packages.tandem.device_stack.GeneralLayer"
            },
            {
                "layer_index": 5,
                "functionality": "air gap",
                "name": "Air",
                "components": [
                    {
                        "name": "Air",
                        "functionality": "majority phase"
                    }
                ],
                "m_def": "perovskite_solar_cell_database.schema_packages.tandem.device_stack.GeneralLayer"
            },
            {
                "layer_index": 6,
                "functionality": "back contact",
                "device_subset": 2,
                "name": "IZO",
                "properties": {
                    "thickness": {
                        "value": 120.0
                    }
                },
                "components": [
                    {
                        "name": "IZO",
                        "functionality": "majority phase"
                    }
                ],
                "deposition_procedure": {
                    "substrate_layer": "on upper layer",
                    "steps": [
                        {
                            "method": "Sputtering",
                            "m_def": "perovskite_solar_cell_database.schema_packages.tandem.device_stack.Sputtering"
                        }
                    ]
                },
                "m_def": "perovskite_solar_cell_database.schema_packages.tandem.device_stack.GeneralLayer"
            },
            {
                "layer_index": 7,
                "functionality": "back contact",
                "device_subset": 2,
                "name": "MoOx",
                "properties": {
                    "thickness": {
                        "value": 100.0
                    }
                },
                "components": [
                    {
                        "name": "MoOx",
                        "functionality": "majority phase"
                    }
                ],
                "deposition_procedure": {
                    "substrate_layer": "on upper layer",
                    "steps": [
                        {
                            "method": "Evaporation",
                            "m_def": "perovskite_solar_cell_database.schema_packages.tandem.device_stack.Evaporation"
                        }
                    ]
                },
                "m_def": "perovskite_solar_cell_database.schema_packages.tandem.device_stack.GeneralLayer"
            },
            {
                "layer_index": 8,
                "functionality": "hole transport layer",
                "device_subset": 2,
                "name": "Spiro-MeOTAD",
                "components": [
                    {
                        "name": "Spiro-MeOTAD",
                        "functionality": "majority phase"
                    }
                ],
                "deposition_procedure": {
                    "substrate_layer": "on upper layer",
                    "steps": [
                        {
                            "method": "SpinCoating",
                            "m_def": "perovskite_solar_cell_database.schema_packages.tandem.device_stack.SpinCoating"
                        }
                    ]
                },
                "m_def": "perovskite_solar_cell_database.schema_packages.tandem.device_stack.GeneralLayer"
            },
            {
                "layer_index": 9,
                "functionality": "photoabsorber",
                "device_subset": 2,
                "name": "Perovskite",
                "properties": {
                    "crystallinity": {
                        "value": "polycrystalline"
                    },
                    "thickness": {
                        "value": 350.0
                    },
                    "band_gap": {
                        "value": 1.61,
                        "graded": false,
                        "determined_by": "composition"
                    }
                },
                "deposition_procedure": {
                    "substrate_layer": "on upper layer",
                    "antisolvent": true,
                    "duration": 10.0,
                    "steps": [
                        {
                            "method": "SpinCoating",
                            "solution": {
                                "components": [
                                    {
                                        "name": "DMSO"
                                    },
                                    {
                                        "name": "GBL"
                                    }
                                ]
                            },
                            "m_def": "perovskite_solar_cell_database.schema_packages.tandem.device_stack.SpinCoating"
                        },
                        {
                            "method": "Heating",
                            "temperature_segments": [
                                {
                                    "temperature_end": 100.0,
                                    "time_of_segment": 10.0
                                }
                            ],
                            "m_def": "perovskite_solar_cell_database.schema_packages.tandem.device_stack.Heating"
                        }
                    ]
                },
                "m_def": "perovskite_solar_cell_database.schema_packages.tandem.device_stack.Photoabsorber_Perovskite",
                "has_a_2D_perovskite_capping_layer": false,
                "lead_free": false,
                "inorganic": false,
                "composition": {
                    "band_gap": 1.61,
                    "sample_type": "Polycrystalline film",
                    "dimensionality": "3D",
                    "short_form": "MAPbI",
                    "long_form": "MAPbI3",
                    "ions_a_site": [
                        {
                            "ion": "MA",
                            "coefficient": 1.0,
                            "molecular_formula": "CH6N+",
                            "smile": "C[NH3+]",
                            "common_name": "Methylammonium",
                            "iupac_name": "methylazanium",
                            "cas_number": "17000-00-9",
                            "source_compound_smile": "CN",
                            "source_compound_iupac_name": "methanamine",
                            "source_compound_cas_number": "74-89-5",
                            "abbreviation": "MA"
                        }
                    ],
                    "ions_b_site": [
                        {
                            "ion": "Pb",
                            "coefficient": 1.0,
                            "molecular_formula": "Pb2+",
                            "smile": "[Pb+2]",
                            "common_name": "Lead",
                            "iupac_name": "lead(2+)",
                            "cas_number": "14280-50-3",
                            "source_compound_smile": "[Pb]",
                            "source_compound_iupac_name": "Lead",
                            "source_compound_cas_number": "7439-92-1",
                            "abbreviation": "Pb"
                        }
                    ],
                    "ions_x_site": [
                        {
                            "ion": "I",
                            "coefficient": 3.0,
                            "molecular_formula": "I-",
                            "smile": "[I-]",
                            "common_name": "Iodide",
                            "iupac_name": "Iodide",
                            "cas_number": "20461-54-5",
                            "source_compound_smile": "II",
                            "source_compound_iupac_name": "molecular iodine",
                            "source_compound_cas_number": "7553-56-2",
                            "abbreviation": "I"
                        }
                    ]
                }
            },
            {
                "layer_index": 10,
                "functionality": "electron transport layer",
                "device_subset": 2,
                "name": "TiO2-mp",
                "properties": {
                    "thickness": {
                        "value": 300.0
                    }
                },
                "components": [
                    {
                        "name": "TiO2-mp",
                        "functionality": "majority phase"
                    }
                ],
                "deposition_procedure": {
                    "substrate_layer": "on upper layer",
                    "steps": [
                        {
                            "method": "SpinCoating",
                            "m_def": "perovskite_solar_cell_database.schema_packages.tandem.device_stack.SpinCoating"
                        }
                    ]
                },
                "m_def": "perovskite_solar_cell_database.schema_packages.tandem.device_stack.GeneralLayer"
            },
            {
                "layer_index": 11,
                "functionality": "electron transport layer",
                "device_subset": 2,
                "name": "TiO2-c",
                "properties": {
                    "thickness": {
                        "value": 20.0
                    }
                },
                "components": [
                    {
                        "name": "TiO2-c",
                        "functionality": "majority phase"
                    }
                ],
                "deposition_procedure": {
                    "substrate_layer": "on upper layer",
                    "steps": [
                        {
                            "method": "Sputtering",
                            "m_def": "perovskite_solar_cell_database.schema_packages.tandem.device_stack.Sputtering"
                        }
                    ]
                },
                "m_def": "perovskite_solar_cell_database.schema_packages.tandem.device_stack.GeneralLayer"
            },
            {
                "layer_index": 12,
                "functionality": "back contact",
                "device_subset": 2,
                "name": "ITO",
                "components": [
                    {
                        "name": "ITO",
                        "functionality": "majority phase"
                    }
                ],
                "m_def": "perovskite_solar_cell_database.schema_packages.tandem.device_stack.GeneralLayer"
            },
            {
                "layer_index": 13,
                "functionality": "substrate",
                "device_subset": 2,
                "name": "SLG",
                "components": [
                    {
                        "name": "SLG",
                        "functionality": "majority phase"
                    }
                ],
                "m_def": "perovskite_solar_cell_database.schema_packages.tandem.device_stack.GeneralLayer"
            }
        ],
        "measurements": {
            "jv": [
                {
                    "certified": false,
                    "device_subset": 0,
                    "measurement_conditions": {
                        "scan_speed": 30.0,
                        "scan_direction": "reversed"
                    },
                    "illumination": {
                        "intensity": 100.0,
                        "mask": false
                    },
                    "light_source": {
                        "spectrum": "AM1.5",
                        "light_source": "Solar simulator unspecified",
                        "light_source_model": "WACOM",
                        "solar_simulator_class": "AAA"
                    },
                    "light_regime": "standard light",
                    "results": {
                        "power_conversion_efficiency": 18.18
                    }
                },
                {
                    "device_subset": 1,
                    "measurement_conditions": {
                        "scan_speed": 30.0
                    },
                    "illumination": {
                        "intensity": 100.0,
                        "mask": false
                    },
                    "light_source": {
                        "spectrum": "AM1.5",
                        "light_source": "Solar simulator unspecified",
                        "light_source_model": "WACOM",
                        "solar_simulator_class": "AAA"
                    },
                    "light_regime": "standard light",
                    "results": {
                        "short_circuit_current_density": 35.94,
                        "open_circuit_voltage": 0.715,
                        "fill_factor": 0.755,
                        "power_conversion_efficiency": 19.38
                    }
                },
                {
                    "device_subset": 2,
                    "measurement_conditions": {
                        "scan_speed": 30.0
                    },
                    "illumination": {
                        "intensity": 100.0,
                        "mask": false
                    },
                    "light_source": {
                        "spectrum": "AM1.5",
                        "light_source": "Solar simulator unspecified",
                        "light_source_model": "WACOM",
                        "solar_simulator_class": "AAA"
                    },
                    "light_regime": "standard light",
                    "results": {
                        "short_circuit_current_density": 17.51,
                        "open_circuit_voltage": 0.87,
                        "fill_factor": 0.68,
                        "power_conversion_efficiency": 10.36
                    }
                }
            ],
            "eqe": [
                {
                    "device_subset": 0,
                    "results": {
                        "integrated_short_circuit_current_density": 32.06
                    }
                },
                {
                    "device_subset": 1,
                    "illumination": {
                        "top_cell_filter": true
                    },
                    "results": {
                        "integrated_current_density_shaded": 14.6
                    }
                },
                {
                    "device_subset": 2,
                    "results": {
                        "integrated_short_circuit_current_density": 17.46
                    }
                }
            ],
            "transmission": [
                {
                    "results": {
                        "average_transmission": 58.5
                    },
                    "device_subset": 2
                }
            ]
        }
    }
}
