Repository: Jesperkemist/PerovskiteTandemDatabase

## About The Project
This repo is associated to a paper with the title:
A FAIR Framework for Machine-Actionable Perovskite Tandem Solar Cell Data

## Resources
9.1 Online resources
1) Online documentation of the project, including a description of the structure of the data schema, and all defined modules
https://jesperkemist.github.io/PerovskiteTandemDatabase/

2) A PDF file describing the structure of the data schema, including all defined modules.
https://github.com/Jesperkemist/PerovskiteTandemDatabase/tree/main/module_descriptions

3) Example JSON files describing a representative perovskite tandem devices.

File: seed_dataset/Json_data_tandem_cell_initial_data_493.archive.json
{
    "data": {
        "m_def": "perovskite_solar_cell_database.schema_packages.tandem.schema.PerovskiteTandemSolarCell",
        "reference": {
            "publication_date": "2015-06-29T00:00:00",
            "journal": "Solar Energy Materials and Solar Cells",
            "name_of_person_entering_the_data": "Tobias Abzieher",
            "data_entered_by_author": false,
            "part_of_initial_dataset": true,
            "DOI_number": "10.1016/j.solmat.2015.06.024",
            "publication_authors": [
                "Werner et al."
            ],
            "ID_temp": 493
        },
        "general": {
            "number_of_junctions": 2,
            "number_of_terminals": 4,
            "architecture": "Stacked",
            "flexible": false,
            "semitransparent": false,
            "encapsulated": false,
            "cell_area": 0.16,
            "active_area": 0.16,
            "number_of_cells": 1,
            "photoabsorbers": [
                "Silicon",
                "Perovskite"
            ],
            "photoabsorbers_string": "Silicon-Perovskite",
            "photoabsorbers_bandgaps": [
                1.12,
                1.61
            ]
        },
        "key_performance_metrics": {
            "power_conversion_efficiency": 18.19
        },
        "device_stack": [
            {
                "layer_index": 1,
                "functionality": "back contact",
                "device_subset": 1,
                "name": "Ag",
                "components": [
                    {
                        "name": "Ag",
                        "functionality": "majority phase"
                    }
                ],
                "m_def": "perovskite_solar_cell_database.schema_packages.tandem.device_stack.GeneralLayer"
            },
            {
                "layer_index": 2,
                "functionality": "back contact",
                "device_subset": 1,
                "name": "ITO",
                "components": [
                    {
                        "name": "ITO",
                        "functionality": "majority phase"
                    }
                ],
                "deposition_procedure": {
                    "substrate_layer": "on upper layer",
                    "steps": [
                        {
                            "method": "Sputtering",
                            "m_def": "perovskite_solar_cell_database.schema_packages.tandem.device_stack.Sputtering"
                        }
                    ]
                },
                "m_def": "perovskite_solar_cell_database.schema_packages.tandem.device_stack.GeneralLayer"
            },
            {
                "layer_index": 3,
                "functionality": "photoabsorber",
                "device_subset": 1,
                "name": "silicon",
                "properties": {
                    "band_gap": {
                        "value": 1.12,
                        "determined_by": "eqe"
                    }
                },
                "m_def": "perovskite_solar_cell_database.schema_packages.tandem.device_stack.Photoabsorber_Silicon",
                "cell_type": "Heterojunction",
                "doping_sequence": "a-Si(p):H/a-Si(i):H/c-Si/a-Si(i):H/a-Si(n):H"
            },
            {
                "layer_index": 4,
                "functionality": "front contact",
                "device_subset": 1,
                "name": "ITO",
                "components": [
                    {
                        "name": "ITO",
                        "functionality": "majority phase"
                    }
                ],
                "deposition_procedure": {
                    "substrate_layer": "on lower layer",
                    "steps": [
                        {
                            "method": "Sputtering",
                            "m_def": "perovskite_solar_cell_database.schema_packages.tandem.device_stack.Sputtering"
                        }
                    ]
                },
                "m_def": "perovskite_solar_cell_database.schema_packages.tandem.device_stack.GeneralLayer"
            },
            {
                "layer_index": 5,
                "functionality": "air gap",
                "name": "Air",
                "components": [
                    {
                        "name": "Air",
                        "functionality": "majority phase"
                    }
                ],
                "m_def": "perovskite_solar_cell_database.schema_packages.tandem.device_stack.GeneralLayer"
            },
            {
                "layer_index": 6,
                "functionality": "back contact",
                "device_subset": 2,
                "name": "IZO",
                "properties": {
                    "thickness": {
                        "value": 120.0
                    }
                },
                "components": [
                    {
                        "name": "IZO",
                        "functionality": "majority phase"
                    }
                ],
                "deposition_procedure": {
                    "substrate_layer": "on upper layer",
                    "steps": [
                        {
                            "method": "Sputtering",
                            "m_def": "perovskite_solar_cell_database.schema_packages.tandem.device_stack.Sputtering"
                        }
                    ]
                },
                "m_def": "perovskite_solar_cell_database.schema_packages.tandem.device_stack.GeneralLayer"
            },
            {
                "layer_index": 7,
                "functionality": "hole transport layer",
                "device_subset": 2,
                "name": "Spiro-MeOTAD",
                "components": [
                    {
                        "name": "Spiro-MeOTAD",
                        "functionality": "majority phase"
                    }
                ],
                "deposition_procedure": {
                    "substrate_layer": "on upper layer",
                    "steps": [
                        {
                            "method": "SpinCoating",
                            "m_def": "perovskite_solar_cell_database.schema_packages.tandem.device_stack.SpinCoating"
                        }
                    ]
                },
                "m_def": "perovskite_solar_cell_database.schema_packages.tandem.device_stack.GeneralLayer"
            },
            {
                "layer_index": 8,
                "functionality": "photoabsorber",
                "device_subset": 2,
                "name": "Perovskite",
                "properties": {
                    "crystallinity": {
                        "value": "polycrystalline"
                    },
                    "thickness": {
                        "value": 350.0
                    },
                    "band_gap": {
                        "value": 1.61,
                        "graded": false,
                        "determined_by": "composition"
                    }
                },
                "deposition_procedure": {
                    "substrate_layer": "on upper layer",
                    "antisolvent": true,
                    "duration": 10.0,
                    "steps": [
                        {
                            "method": "SpinCoating",
                            "solution": {
                                "components": [
                                    {
                                        "name": "DMSO"
                                    },
                                    {
                                        "name": "GBL"
                                    }
                                ]
                            },
                            "m_def": "perovskite_solar_cell_database.schema_packages.tandem.device_stack.SpinCoating"
                        },
                        {
                            "method": "Heating",
                            "temperature_segments": [
                                {
                                    "temperature_end": 100.0,
                                    "time_of_segment": 10.0
                                }
                            ],
                            "m_def": "perovskite_solar_cell_database.schema_packages.tandem.device_stack.Heating"
                        }
                    ]
                },
                "m_def": "perovskite_solar_cell_database.schema_packages.tandem.device_stack.Photoabsorber_Perovskite",
                "has_a_2D_perovskite_capping_layer": false,
                "lead_free": false,
                "inorganic": false,
                "composition": {
                    "band_gap": 1.61,
                    "sample_type": "Polycrystalline film",
                    "dimensionality": "3D",
                    "short_form": "MAPbI",
                    "long_form": "MAPbI3",
                    "ions_a_site": [
                        {
                            "ion": "MA",
                            "coefficient": 1.0,
                            "molecular_formula": "CH6N+",
                            "smile": "C[NH3+]",
                            "common_name": "Methylammonium",
                            "iupac_name": "methylazanium",
                            "cas_number": "17000-00-9",
                            "source_compound_smile": "CN",
                            "source_compound_iupac_name": "methanamine",
                            "source_compound_cas_number": "74-89-5",
                            "abbreviation": "MA"
                        }
                    ],
                    "ions_b_site": [
                        {
                            "ion": "Pb",
                            "coefficient": 1.0,
                            "molecular_formula": "Pb2+",
                            "smile": "[Pb+2]",
                            "common_name": "Lead",
                            "iupac_name": "lead(2+)",
                            "cas_number": "14280-50-3",
                            "source_compound_smile": "[Pb]",
                            "source_compound_iupac_name": "Lead",
                            "source_compound_cas_number": "7439-92-1",
                            "abbreviation": "Pb"
                        }
                    ],
                    "ions_x_site": [
                        {
                            "ion": "I",
                            "coefficient": 3.0,
                            "molecular_formula": "I-",
                            "smile": "[I-]",
                            "common_name": "Iodide",
                            "iupac_name": "Iodide",
                            "cas_number": "20461-54-5",
                            "source_compound_smile": "II",
                            "source_compound_iupac_name": "molecular iodine",
                            "source_compound_cas_number": "7553-56-2",
                            "abbreviation": "I"
                        }
                    ]
                }
            },
            {
                "layer_index": 9,
                "functionality": "electron transport layer",
                "device_subset": 2,
                "name": "TiO2-mp",
                "properties": {
                    "thickness": {
                        "value": 300.0
                    }
                },
                "components": [
                    {
                        "name": "TiO2-mp",
                        "functionality": "majority phase"
                    }
                ],
                "deposition_procedure": {
                    "substrate_layer": "on upper layer",
                    "steps": [
                        {
                            "method": "SpinCoating",
                            "m_def": "perovskite_solar_cell_database.schema_packages.tandem.device_stack.SpinCoating"
                        }
                    ]
                },
                "m_def": "perovskite_solar_cell_database.schema_packages.tandem.device_stack.GeneralLayer"
            },
            {
                "layer_index": 10,
                "functionality": "electron transport layer",
                "device_subset": 2,
                "name": "TiO2-c",
                "properties": {
                    "thickness": {
                        "value": 20.0
                    }
                },
                "components": [
                    {
                        "name": "TiO2-c",
                        "functionality": "majority phase"
                    }
                ],
                "deposition_procedure": {
                    "substrate_layer": "on upper layer",
                    "steps": [
                        {
                            "method": "Sputtering",
                            "m_def": "perovskite_solar_cell_database.schema_packages.tandem.device_stack.Sputtering"
                        }
                    ]
                },
                "m_def": "perovskite_solar_cell_database.schema_packages.tandem.device_stack.GeneralLayer"
            },
            {
                "layer_index": 11,
                "functionality": "front contact",
                "device_subset": 2,
                "name": "ITO",
                "components": [
                    {
                        "name": "ITO",
                        "functionality": "majority phase"
                    }
                ],
                "m_def": "perovskite_solar_cell_database.schema_packages.tandem.device_stack.GeneralLayer"
            },
            {
                "layer_index": 12,
                "functionality": "substrate",
                "device_subset": 2,
                "name": "SLG",
                "components": [
                    {
                        "name": "SLG",
                        "functionality": "majority phase"
                    }
                ],
                "m_def": "perovskite_solar_cell_database.schema_packages.tandem.device_stack.GeneralLayer"
            }
        ],
        "measurements": {
            "jv": [
                {
                    "certified": false,
                    "device_subset": 0,
                    "measurement_conditions": {
                        "scan_speed": 30.0,
                        "scan_direction": "reversed"
                    },
                    "illumination": {
                        "intensity": 100.0,
                        "mask": false
                    },
                    "light_source": {
                        "spectrum": "AM1.5",
                        "light_source": "Solar simulator unspecified",
                        "light_source_model": "WACOM",
                        "solar_simulator_class": "AAA"
                    },
                    "light_regime": "standard light",
                    "results": {
                        "power_conversion_efficiency": 18.19
                    }
                },
                {
                    "device_subset": 1,
                    "measurement_conditions": {
                        "scan_speed": 30.0
                    },
                    "illumination": {
                        "intensity": 100.0,
                        "mask": false
                    },
                    "light_source": {
                        "spectrum": "AM1.5",
                        "light_source": "Solar simulator unspecified",
                        "light_source_model": "WACOM",
                        "solar_simulator_class": "AAA"
                    },
                    "light_regime": "standard light",
                    "results": {
                        "short_circuit_current_density": 35.94,
                        "open_circuit_voltage": 0.715,
                        "fill_factor": 0.755,
                        "power_conversion_efficiency": 19.38
                    }
                },
                {
                    "device_subset": 2,
                    "measurement_conditions": {
                        "scan_speed": 30.0
                    },
                    "illumination": {
                        "intensity": 100.0,
                        "mask": false
                    },
                    "light_source": {
                        "spectrum": "AM1.5",
                        "light_source": "Solar simulator unspecified",
                        "light_source_model": "WACOM",
                        "solar_simulator_class": "AAA"
                    },
                    "light_regime": "standard light",
                    "results": {
                        "short_circuit_current_density": 17.36,
                        "open_circuit_voltage": 0.938,
                        "fill_factor": 0.596,
                        "power_conversion_efficiency": 9.71
                    }
                }
            ],
            "eqe": [
                {
                    "device_subset": 1,
                    "illumination": {
                        "top_cell_filter": true
                    },
                    "results": {
                        "integrated_current_density_shaded": 15.81
                    }
                },
                {
                    "device_subset": 2,
                    "results": {
                        "integrated_short_circuit_current_density": 17.36
                    }
                }
            ],
            "transmission": [
                {
                    "results": {
                        "average_transmission": 61.6
                    },
                    "device_subset": 2
                }
            ]
        }
    }
}

File: seed_dataset/Json_data_tandem_cell_initial_data_494.archive.json
{
    "data": {
        "m_def": "perovskite_solar_cell_database.schema_packages.tandem.schema.PerovskiteTandemSolarCell",
        "reference": {
            "publication_date": "2015-06-22T00:00:00",
            "journal": "The Journal of Physical Chemistry Letters",
            "name_of_person_entering_the_data": "Tobias Abzieher",
            "data_entered_by_author": false,
            "part_of_initial_dataset": true,
            "DOI_number": "10.1021/acs.jpclett.5b01108",
            "publication_authors": [
                "Kranz et al."
            ],
            "ID_temp": 494
        },
        "general": {
            "number_of_junctions": 2,
            "number_of_terminals": 4,
            "architecture": "Stacked",
            "flexible": false,
            "semitransparent": false,
            "encapsulated": false,
            "cell_area": 0.284,
            "active_area": 0.213,
            "number_of_cells": 1,
            "photoabsorbers": [
                "CIGS",
                "Perovskite"
            ],
            "photoabsorbers_string": "CIGS-Perovskite",
            "photoabsorbers_bandgaps": [
                1.16,
                1.61
            ]
        },
        "key_performance_metrics": {
            "power_conversion_efficiency": 19.5
        },
        "device_stack": [
            {
                "layer_index": 1,
                "functionality": "substrate",
                "device_subset": 1,
                "name": "SLG",
                "components": [
                    {
                        "name": "SLG",
                        "functionality": "majority phase"
                    }
                ],
                "m_def": "perovskite_solar_cell_database.schema_packages.tandem.device_stack.GeneralLayer"
            },
            {
                "layer_index": 2,
                "functionality": "back contact",
                "device_subset": 1,
                "name": "Mo",
                "components": [
                    {
                        "name": "Mo",
                        "functionality": "majority phase"
                    }
                ],
                "deposition_procedure": {
                    "substrate_layer": "on lower layer",
                    "steps": [
                        {
                            "method": "Evaporation",
                            "m_def": "perovskite_solar_cell_database.schema_packages.tandem.device_stack.Evaporation"
                        }
                    ]
                },
                "m_def": "perovskite_solar_cell_database.schema_packages.tandem.device_stack.GeneralLayer"
            },
            {
                "layer_index": 3,
                "functionality": "photoabsorber",
                "device_subset": 1,
                "name": "CIGS",
                "properties": {
                    "thickness": {
                        "value": 2750
                    },
                    "band_gap": {
                        "value": 1.16,
                        "graded": false,
                        "determined_by": "eqe"
                    }
                },
                "m_def": "perovskite_solar_cell_database.schema_packages.tandem.device_stack.Photoabsorber_CIGS"
            },
            {
                "layer_index": 4,
                "functionality": "buffer layer",
                "device_subset": 1,
                "name": "CdS",
                "components": [
                    {
                        "name": "CdS",
                        "functionality": "majority phase"
                    }
                ],
                "m_def": "perovskite_solar_cell_database.schema_packages.tandem.device_stack.GeneralLayer"
            },
            {
                "layer_index": 5,
                "functionality": "buffer layer",
                "device_subset": 1,
                "name": "i-ZnO",
                "components": [
                    {
                        "name": "i-ZnO",
                        "functionality": "majority phase"
                    }
                ],
                "m_def": "perovskite_solar_cell_database.schema_packages.tandem.device_stack.GeneralLayer"
            },
            {
                "layer_index": 6,
                "functionality": "front contact",
                "device_subset": 1,
                "name": "AZO",
                "properties": {
                    "thickness": {
                        "value": 400.0
                    }
                },
                "components": [
                    {
                        "name": "AZO",
                        "functionality": "majority phase"
                    }
                ],
                "deposition_procedure": {
                    "substrate_layer": "on lower layer",
                    "steps": [
                        {
                            "method": "Evaporation",
                            "m_def": "perovskite_solar_cell_database.schema_packages.tandem.device_stack.Evaporation"
                        }
                    ]
                },
                "m_def": "perovskite_solar_cell_database.schema_packages.tandem.device_stack.GeneralLayer"
            },
            {
                "layer_index": 7,
                "functionality": "front contact",
                "device_subset": 1,
                "name": "Ni:Al-grid",
                "properties": {
                    "thickness": {
                        "value": 500.0
                    }
                },
                "components": [
                    {
                        "name": "Ni:Al-grid",
                        "functionality": "majority phase"
                    }
                ],
                "deposition_procedure": {
                    "substrate_layer": "on lower layer",
                    "steps": [
                        {
                            "method": "Sputtering",
                            "m_def": "perovskite_solar_cell_database.schema_packages.tandem.device_stack.Sputtering"
                        }
                    ]
                },
                "m_def": "perovskite_solar_cell_database.schema_packages.tandem.device_stack.GeneralLayer"
            },
            {
                "layer_index": 8,
                "functionality": "anti reflection",
                "device_subset": 1,
                "name": "MgF2",
                "components": [
                    {
                        "name": "MgF2",
                        "functionality": "majority phase"
                    }
                ],
                "m_def": "perovskite_solar_cell_database.schema_packages.tandem.device_stack.GeneralLayer"
            },
            {
                "layer_index": 9,
                "functionality": "air gap",
                "name": "Air",
                "components": [
                    {
                        "name": "Air",
                        "functionality": "majority phase"
                    }
                ],
                "m_def": "perovskite_solar_cell_database.schema_packages.tandem.device_stack.GeneralLayer"
            },
            {
                "layer_index": 10,
                "functionality": "anti reflection",
                "device_subset": 2,
                "name": "MgF2",
                "components": [
                    {
                        "name": "MgF2",
                        "functionality": "majority phase"
                    }
                ],
                "m_def": "perovskite_solar_cell_database.schema_packages.tandem.device_stack.GeneralLayer"
            },
            {
                "layer_index": 11,
                "functionality": "back contact",
                "device_subset": 2,
                "name": "Ni:Al-grid",
                "properties": {
                    "thickness": {
                        "value": 500.0
                    }
                },
                "components": [
                    {
                        "name": "Ni:Al-grid",
                        "functionality": "majority phase"
                    }
                ],
                "deposition_procedure": {
                    "substrate_layer": "on upper layer",
                    "steps": [
                        {
                            "method": "Evaporation",
                            "m_def": "perovskite_solar_cell_database.schema_packages.tandem.device_stack.Evaporation"
                        }
                    ]
                },
                "m_def": "perovskite_solar_cell_database.schema_packages.tandem.device_stack.GeneralLayer"
            },
            {
                "layer_index": 12,
                "functionality": "back contact",
                "device_subset": 2,
                "name": "AZO",
                "properties": {
                    "thickness": {
                        "value": 400.0
                    }
                },
                "components": [
                    {
                        "name": "AZO",
                        "functionality": "majority phase"
                    }
                ],
                "deposition_procedure": {
                    "substrate_layer": "on upper layer",
                    "steps": [
                        {
                            "method": "Evaporation",
                            "m_def": "perovskite_solar_cell_database.schema_packages.tandem.device_stack.Evaporation"
                        }
                    ]
                },
                "m_def": "perovskite_solar_cell_database.schema_packages.tandem.device_stack.GeneralLayer"
            },
            {
                "layer_index": 13,
                "functionality": "back contact",
                "device_subset": 2,
                "name": "MoO3",
                "properties": {
                    "thickness": {
                        "value": 10.0
                    }
                },
                "components": [
                    {
                        "name": "MoO3",
                        "functionality": "majority phase"
                    }
                ],
                "deposition_procedure": {
                    "substrate_layer": "on upper layer",
                    "steps": [
                        {
                            "method": "Evaporation",
                            "m_def": "perovskite_solar_cell_database.schema_packages.tandem.device_stack.Evaporation"
                        }
                    ]
                },
                "m_def": "perovskite_solar_cell_database.schema_packages.tandem.device_stack.GeneralLayer"
            },
            {
                "layer_index": 14,
                "functionality": "hole transport layer",
                "device_subset": 2,
                "name": "Spiro-MeOTAD",
                "components": [
                    {
                        "name": "Spiro-MeOTAD",
                        "functionality": "majority phase"
                    }
                ],
                "deposition_procedure": {
                    "substrate_layer": "on upper layer",
                    "steps": [
                        {
                            "method": "SpinCoating",
                            "m_def": "perovskite_solar_cell_database.schema_packages.tandem.device_stack.SpinCoating"
                        }
                    ]
                },
                "m_def": "perovskite_solar_cell_database.schema_packages.tandem.device_stack.GeneralLayer"
            },
            {
                "layer_index": 15,
                "functionality": "photoabsorber",
                "device_subset": 2,
                "name": "Perovskite",
                "properties": {
                    "crystallinity": {
                        "value": "polycrystalline"
                    },
                    "thickness": {
                        "value": 300.0
                    },
                    "band_gap": {
                        "value": 1.61,
                        "graded": false,
                        "determined_by": "composition"
                    }
                },
                "deposition_procedure": {
                    "substrate_layer": "on upper layer",
                    "antisolvent": true,
                    "duration": 60.0,
                    "steps": [
                        {
                            "method": "SpinCoating",
                            "solution": {
                                "components": [
                                    {
                                        "name": "DMSO"
                                    }
                                ]
                            },
                            "m_def": "perovskite_solar_cell_database.schema_packages.tandem.device_stack.SpinCoating"
                        },
                        {
                            "method": "Heating",
                            "temperature_segments": [
                                {
                                    "temperature_end": 90.0,
                                    "time_of_segment": 60.0
                                }
                            ],
                            "m_def": "perovskite_solar_cell_database.schema_packages.tandem.device_stack.Heating"
                        }
                    ]
                },
                "m_def": "perovskite_solar_cell_database.schema_packages.tandem.device_stack.Photoabsorber_Perovskite",
                "has_a_2D_perovskite_capping_layer": false,
                "lead_free": false,
                "inorganic": false,
                "composition": {
                    "band_gap": 1.61,
                    "sample_type": "Polycrystalline film",
                    "dimensionality": "3D",
                    "short_form": "MAPbI",
                    "long_form": "MAPbI3",
                    "ions_a_site": [
                        {
                            "ion": "MA",
                            "coefficient": 1.0,
                            "molecular_formula": "CH6N+",
                            "smile": "C[NH3+]",
                            "common_name": "Methylammonium",
                            "iupac_name": "methylazanium",
                            "cas_number": "17000-00-9",
                            "source_compound_smile": "CN",
                            "source_compound_iupac_name": "methanamine",
                            "source_compound_cas_number": "74-89-5",
                            "abbreviation": "MA"
                        }
                    ],
                    "ions_b_site": [
                        {
                            "ion": "Pb",
                            "coefficient": 1.0,
                            "molecular_formula": "Pb2+",
                            "smile": "[Pb+2]",
                            "common_name": "Lead",
                            "iupac_name": "lead(2+)",
                            "cas_number": "14280-50-3",
                            "source_compound_smile": "[Pb]",
                            "source_compound_iupac_name": "Lead",
                            "source_compound_cas_number": "7439-92-1",
                            "abbreviation": "Pb"
                        }
                    ],
                    "ions_x_site": [
                        {
                            "ion": "I",
                            "coefficient": 3.0,
                            "molecular_formula": "I-",
                            "smile": "[I-]",
                            "common_name": "Iodide",
                            "iupac_name": "Iodide",
                            "cas_number": "20461-54-5",
                            "source_compound_smile": "II",
                            "source_compound_iupac_name": "molecular iodine",
                            "source_compound_cas_number": "7553-56-2",
                            "abbreviation": "I"
                        }
                    ]
                }
            },
            {
                "layer_index": 16,
                "functionality": "electron transport layer",
                "device_subset": 2,
                "name": "TiO2-mp",
                "properties": {
                    "thickness": {
                        "value": 150.0
                    }
                },
                "components": [
                    {
                        "name": "TiO2-mp",
                        "functionality": "majority phase"
                    }
                ],
                "deposition_procedure": {
                    "substrate_layer": "on upper layer",
                    "steps": [
                        {
                            "method": "SpinCoating",
                            "m_def": "perovskite_solar_cell_database.schema_packages.tandem.device_stack.SpinCoating"
                        }
                    ]
                },
                "m_def": "perovskite_solar_cell_database.schema_packages.tandem.device_stack.GeneralLayer"
            },
            {
                "layer_index": 17,
                "functionality": "electron transport layer",
                "device_subset": 2,
                "name": "TiO2-c",
                "properties": {
                    "thickness": {
                        "value": 30.0
                    }
                },
                "components": [
                    {
                        "name": "TiO2-c",
                        "functionality": "majority phase"
                    }
                ],
                "deposition_procedure": {
                    "substrate_layer": "on upper layer",
                    "steps": [
                        {
                            "method": "SprayPyrolysis",
                            "m_def": "perovskite_solar_cell_database.schema_packages.tandem.device_stack.GeneralDepositionProcedure"
                        }
                    ]
                },
                "m_def": "perovskite_solar_cell_database.schema_packages.tandem.device_stack.GeneralLayer"
            },
            {
                "layer_index": 18,
                "functionality": "front contact",
                "device_subset": 2,
                "name": "FTO",
                "components": [
                    {
                        "name": "FTO",
                        "functionality": "majority phase"
                    }
                ],
                "m_def": "perovskite_solar_cell_database.schema_packages.tandem.device_stack.GeneralLayer"
            },
            {
                "layer_index": 19,
                "functionality": "substrate",
                "device_subset": 2,
                "name": "SLG",
                "components": [
                    {
                        "name": "SLG",
                        "functionality": "majority phase"
                    }
                ],
                "m_def": "perovskite_solar_cell_database.schema_packages.tandem.device_stack.GeneralLayer"
            },
            {
                "layer_index": 20,
                "functionality": "anti reflection",
                "device_subset": 2,
                "name": "MgF2",
                "components": [
                    {
                        "name": "MgF2",
                        "functionality": "majority phase"
                    }
                ],
                "m_def": "perovskite_solar_cell_database.schema_packages.tandem.device_stack.GeneralLayer"
            }
        ],
        "measurements": {
            "jv": [
                {
                    "certified": false,
                    "device_subset": 0,
                    "measurement_conditions": {
                        "scan_speed": 10.0,
                        "scan_direction": "reversed"
                    },
                    "illumination": {
                        "intensity": 100.0,
                        "mask": false
                    },
                    "light_source": {
                        "spectrum": "AM1.5",
                        "light_source": "Solar simulator unspecified"
                    },
                    "light_regime": "standard light",
                    "results": {
                        "power_conversion_efficiency": 19.5
                    }
                },
                {
                    "device_subset": 1,
                    "measurement_conditions": {
                        "scan_speed": 10.0
                    },
                    "illumination": {
                        "intensity": 100.0,
                        "mask": false
                    },
                    "light_source": {
                        "spectrum": "AM1.5",
                        "light_source": "Solar simulator unspecified"
                    },
                    "light_regime": "standard light",
                    "results": {
                        "short_circuit_current_density": 34.1,
                        "open_circuit_voltage": 0.689,
                        "fill_factor": 0.784,
                        "power_conversion_efficiency": 18.4
                    }
                },
                {
                    "device_subset": 2,
                    "measurement_conditions": {
                        "scan_speed": 10.0
                    },
                    "illumination": {
                        "intensity": 100.0,
                        "mask": false
                    },
                    "light_source": {
                        "spectrum": "AM1.5",
                        "light_source": "Solar simulator unspecified"
                    },
                    "light_regime": "standard light",
                    "results": {
                        "short_circuit_current_density": 16.7,
                        "open_circuit_voltage": 1.03,
                        "fill_factor": 0.703,
                        "power_conversion_efficiency": 12.1
                    }
                }
            ],
            "stabilized_performance": [
                {
                    "light_regime": "standard light",
                    "duration": 1.0,
                    "device_subset": 1,
                    "measurement_details": {
                        "type_of_measurement": "maximum power point tracking"
                    },
                    "results": {
                        "power_conversion_efficiency": 7.4,
                        "maximum_power_point_current_density": 14.4
                    }
                },
                {
                    "light_regime": "standard light",
                    "duration": 1.0,
                    "device_subset": 2,
                    "measurement_details": {
                        "type_of_measurement": "maximum power point tracking"
                    },
                    "results": {
                        "power_conversion_efficiency": 12.1,
                        "maximum_power_point_current_density": 14.7
                    }
                }
            ],
            "eqe": [
                {
                    "device_subset": 1,
                    "illumination": {
                        "top_cell_filter": true
                    },
                    "results": {
                        "integrated_current_density_shaded": 14.4
                    }
                },
                {
                    "device_subset": 2,
                    "results": {
                        "integrated_short_circuit_current_density": 16.7
                    }
                }
            ],
            "transmission": [
                {
                    "results": {
                        "average_transmission": 71.0
                    },
                    "device_subset": 2
                }
            ]
        }
    }
}
