Repository: Jesperkemist/PerovskiteTandemDatabase

## About The Project
This repo is associated to a paper with the title:
A FAIR Framework for Machine-Actionable Perovskite Tandem Solar Cell Data

## Resources
9.1 Online resources
1) Online documentation of the project, including a description of the structure of the data schema, and all defined modules
https://jesperkemist.github.io/PerovskiteTandemDatabase/

2) A PDF file describing the structure of the data schema, including all defined modules.
https://github.com/Jesperkemist/PerovskiteTandemDatabase/tree/main/module_descriptions

3) Example JSON files describing a representative perovskite tandem devices.

File: seed_dataset/Json_data_tandem_cell_initial_data_499.archive.json
{
    "data": {
        "m_def": "perovskite_solar_cell_database.schema_packages.tandem.schema.PerovskiteTandemSolarCell",
        "reference": {
            "publication_date": "2019-08-22T00:00:00",
            "journal": "Nano Energy",
            "name_of_person_entering_the_data": "Paul Fassl",
            "data_entered_by_author": false,
            "part_of_initial_dataset": true,
            "DOI_number": "10.1016/j.nanoen.2019.104044",
            "publication_authors": [
                "Choi et al."
            ],
            "ID_temp": 499
        },
        "general": {
            "number_of_junctions": 2,
            "number_of_terminals": 4,
            "architecture": "Stacked",
            "flexible": false,
            "semitransparent": false,
            "encapsulated": false,
            "cell_area": 0.25,
            "active_area": 0.25,
            "number_of_cells": 1,
            "photoabsorbers": [
                "Silicon",
                "Perovskite"
            ],
            "photoabsorbers_string": "Silicon-Perovskite",
            "photoabsorbers_bandgaps": [
                1.12,
                1.61
            ]
        },
        "key_performance_metrics": {
            "power_conversion_efficiency": 17.15
        },
        "device_stack": [
            {
                "layer_index": 1,
                "functionality": "back contact",
                "device_subset": 1,
                "name": "Al",
                "components": [
                    {
                        "name": "Al",
                        "functionality": "majority phase"
                    }
                ],
                "m_def": "perovskite_solar_cell_database.schema_packages.tandem.device_stack.GeneralLayer"
            },
            {
                "layer_index": 2,
                "functionality": "photoabsorber",
                "device_subset": 1,
                "name": "silicon",
                "properties": {
                    "thickness": {
                        "value": 525000.0
                    },
                    "band_gap": {
                        "value": 1.12,
                        "determined_by": "literature"
                    }
                },
                "m_def": "perovskite_solar_cell_database.schema_packages.tandem.device_stack.Photoabsorber_Silicon",
                "cell_type": "Al-BSF",
                "type_of_silicon": "CZ",
                "doping_sequence": "c-Si(p)/Si(n+)"
            },
            {
                "layer_index": 3,
                "functionality": "front contact",
                "device_subset": 1,
                "name": "SiNx",
                "components": [
                    {
                        "name": "SiNx",
                        "functionality": "majority phase"
                    }
                ],
                "m_def": "perovskite_solar_cell_database.schema_packages.tandem.device_stack.GeneralLayer"
            },
            {
                "layer_index": 4,
                "functionality": "front contact",
                "device_subset": 1,
                "name": "Ag-grid",
                "components": [
                    {
                        "name": "Ag-grid",
                        "functionality": "majority phase"
                    }
                ],
                "deposition_procedure": {
                    "substrate_layer": "on lower layer",
                    "steps": [
                        {
                            "method": "Photolitography",
                            "m_def": "perovskite_solar_cell_database.schema_packages.tandem.device_stack.GeneralDepositionProcedure"
                        }
                    ]
                },
                "m_def": "perovskite_solar_cell_database.schema_packages.tandem.device_stack.GeneralLayer"
            },
            {
                "layer_index": 5,
                "functionality": "front contact",
                "device_subset": 1,
                "name": "IZO",
                "properties": {
                    "thickness": {
                        "value": 30.0
                    }
                },
                "components": [
                    {
                        "name": "IZO",
                        "functionality": "majority phase"
                    }
                ],
                "deposition_procedure": {
                    "substrate_layer": "on lower layer",
                    "steps": [
                        {
                            "method": "Sputtering",
                            "m_def": "perovskite_solar_cell_database.schema_packages.tandem.device_stack.Sputtering"
                        }
                    ]
                },
                "m_def": "perovskite_solar_cell_database.schema_packages.tandem.device_stack.GeneralLayer"
            },
            {
                "layer_index": 6,
                "functionality": "air gap",
                "name": "Air",
                "components": [
                    {
                        "name": "Air",
                        "functionality": "majority phase"
                    }
                ],
                "m_def": "perovskite_solar_cell_database.schema_packages.tandem.device_stack.GeneralLayer"
            },
            {
                "layer_index": 7,
                "functionality": "back contact",
                "device_subset": 2,
                "name": "IZO",
                "properties": {
                    "thickness": {
                        "value": 150.0
                    }
                },
                "components": [
                    {
                        "name": "IZO",
                        "functionality": "majority phase"
                    }
                ],
                "deposition_procedure": {
                    "substrate_layer": "on upper layer",
                    "steps": [
                        {
                            "method": "Sputtering",
                            "m_def": "perovskite_solar_cell_database.schema_packages.tandem.device_stack.Sputtering"
                        }
                    ]
                },
                "m_def": "perovskite_solar_cell_database.schema_packages.tandem.device_stack.GeneralLayer"
            },
            {
                "layer_index": 8,
                "functionality": "back contact",
                "device_subset": 2,
                "name": "MoO3",
                "properties": {
                    "thickness": {
                        "value": 10.0
                    }
                },
                "components": [
                    {
                        "name": "MoO3",
                        "functionality": "majority phase"
                    }
                ],
                "deposition_procedure": {
                    "substrate_layer": "on upper layer",
                    "steps": [
                        {
                            "method": "Evaporation",
                            "m_def": "perovskite_solar_cell_database.schema_packages.tandem.device_stack.Evaporation"
                        }
                    ]
                },
                "m_def": "perovskite_solar_cell_database.schema_packages.tandem.device_stack.GeneralLayer"
            },
            {
                "layer_index": 9,
                "functionality": "hole transport layer",
                "device_subset": 2,
                "name": "PTAA",
                "properties": {
                    "thickness": {
                        "value": 60.0
                    }
                },
                "components": [
                    {
                        "name": "PTAA",
                        "functionality": "majority phase"
                    }
                ],
                "deposition_procedure": {
                    "substrate_layer": "on upper layer",
                    "steps": [
                        {
                            "method": "SpinCoating",
                            "m_def": "perovskite_solar_cell_database.schema_packages.tandem.device_stack.SpinCoating"
                        }
                    ]
                },
                "m_def": "perovskite_solar_cell_database.schema_packages.tandem.device_stack.GeneralLayer"
            },
            {
                "layer_index": 10,
                "functionality": "photoabsorber",
                "device_subset": 2,
                "name": "Perovskite",
                "properties": {
                    "crystallinity": {
                        "value": "polycrystalline"
                    },
                    "thickness": {
                        "value": 150.0
                    },
                    "band_gap": {
                        "value": 1.61,
                        "graded": false,
                        "determined_by": "composition"
                    }
                },
                "deposition_procedure": {
                    "substrate_layer": "on upper layer",
                    "antisolvent": true,
                    "duration": 10.0,
                    "steps": [
                        {
                            "method": "SpinCoating",
                            "solution": {
                                "components": [
                                    {
                                        "name": "DMF"
                                    },
                                    {
                                        "name": "DMSO"
                                    }
                                ]
                            },
                            "m_def": "perovskite_solar_cell_database.schema_packages.tandem.device_stack.SpinCoating"
                        },
                        {
                            "method": "Heating",
                            "temperature_segments": [
                                {
                                    "temperature_end": 100.0,
                                    "time_of_segment": 10.0
                                }
                            ],
                            "m_def": "perovskite_solar_cell_database.schema_packages.tandem.device_stack.Heating"
                        }
                    ]
                },
                "m_def": "perovskite_solar_cell_database.schema_packages.tandem.device_stack.Photoabsorber_Perovskite",
                "has_a_2D_perovskite_capping_layer": false,
                "lead_free": false,
                "inorganic": false,
                "composition": {
                    "band_gap": 1.61,
                    "sample_type": "Polycrystalline film",
                    "dimensionality": "3D",
                    "short_form": "MAPbI",
                    "long_form": "MAPbI3",
                    "ions_a_site": [
                        {
                            "ion": "MA",
                            "coefficient": 1.0,
                            "molecular_formula": "CH6N+",
                            "smile": "C[NH3+]",
                            "common_name": "Methylammonium",
                            "iupac_name": "methylazanium",
                            "cas_number": "17000-00-9",
                            "source_compound_smile": "CN",
                            "source_compound_iupac_name": "methanamine",
                            "source_compound_cas_number": "74-89-5",
                            "abbreviation": "MA"
                        }
                    ],
                    "ions_b_site": [
                        {
                            "ion": "Pb",
                            "coefficient": 1.0,
                            "molecular_formula": "Pb2+",
                            "smile": "[Pb+2]",
                            "common_name": "Lead",
                            "iupac_name": "lead(2+)",
                            "cas_number": "14280-50-3",
                            "source_compound_smile": "[Pb]",
                            "source_compound_iupac_name": "Lead",
                            "source_compound_cas_number": "7439-92-1",
                            "abbreviation": "Pb"
                        }
                    ],
                    "ions_x_site": [
                        {
                            "ion": "I",
                            "coefficient": 3.0,
                            "molecular_formula": "I-",
                            "smile": "[I-]",
                            "common_name": "Iodide",
                            "iupac_name": "Iodide",
                            "cas_number": "20461-54-5",
                            "source_compound_smile": "II",
                            "source_compound_iupac_name": "molecular iodine",
                            "source_compound_cas_number": "7553-56-2",
                            "abbreviation": "I"
                        }
                    ]
                }
            },
            {
                "layer_index": 11,
                "functionality": "electron transport layer",
                "device_subset": 2,
                "name": "TiO2-mp",
                "properties": {
                    "thickness": {
                        "value": 250.0
                    }
                },
                "components": [
                    {
                        "name": "TiO2-mp",
                        "functionality": "majority phase"
                    }
                ],
                "deposition_procedure": {
                    "substrate_layer": "on upper layer",
                    "steps": [
                        {
                            "method": "SpinCoating",
                            "m_def": "perovskite_solar_cell_database.schema_packages.tandem.device_stack.SpinCoating"
                        }
                    ]
                },
                "m_def": "perovskite_solar_cell_database.schema_packages.tandem.device_stack.GeneralLayer"
            },
            {
                "layer_index": 12,
                "functionality": "electron transport layer",
                "device_subset": 2,
                "name": "TiO2-c",
                "properties": {
                    "thickness": {
                        "value": 70.0
                    }
                },
                "components": [
                    {
                        "name": "TiO2-c",
                        "functionality": "majority phase"
                    }
                ],
                "deposition_procedure": {
                    "substrate_layer": "on lower layer",
                    "steps": [
                        {
                            "method": "SprayPyrolysis",
                            "m_def": "perovskite_solar_cell_database.schema_packages.tandem.device_stack.GeneralDepositionProcedure"
                        }
                    ]
                },
                "m_def": "perovskite_solar_cell_database.schema_packages.tandem.device_stack.GeneralLayer"
            },
            {
                "layer_index": 13,
                "functionality": "front contact",
                "device_subset": 2,
                "name": "FTO",
                "properties": {
                    "thickness": {
                        "value": 250.0
                    }
                },
                "components": [
                    {
                        "name": "FTO",
                        "functionality": "majority phase"
                    }
                ],
                "m_def": "perovskite_solar_cell_database.schema_packages.tandem.device_stack.GeneralLayer"
            },
            {
                "layer_index": 14,
                "functionality": "substrate",
                "device_subset": 2,
                "name": "SLG",
                "components": [
                    {
                        "name": "SLG",
                        "functionality": "majority phase"
                    }
                ],
                "m_def": "perovskite_solar_cell_database.schema_packages.tandem.device_stack.GeneralLayer"
            }
        ],
        "measurements": {
            "jv": [
                {
                    "certified": false,
                    "device_subset": 0,
                    "measurement_conditions": {
                        "scan_direction": "reversed"
                    },
                    "illumination": {
                        "intensity": 100.0,
                        "mask": false
                    },
                    "light_source": {
                        "spectrum": "AM1.5",
                        "light_source": "Solar simulator unspecified"
                    },
                    "light_regime": "standard light",
                    "results": {
                        "power_conversion_efficiency": 17.15
                    }
                },
                {
                    "device_subset": 1,
                    "illumination": {
                        "intensity": 100.0,
                        "mask": false
                    },
                    "light_source": {
                        "spectrum": "AM1.5",
                        "light_source": "Solar simulator unspecified"
                    },
                    "light_regime": "standard light",
                    "results": {
                        "short_circuit_current_density": 35.73,
                        "open_circuit_voltage": 0.61,
                        "fill_factor": 0.78,
                        "power_conversion_efficiency": 17.0
                    }
                },
                {
                    "device_subset": 2,
                    "illumination": {
                        "intensity": 100.0,
                        "mask": false
                    },
                    "light_source": {
                        "spectrum": "AM1.5",
                        "light_source": "Solar simulator unspecified"
                    },
                    "light_regime": "standard light",
                    "results": {
                        "short_circuit_current_density": 16.05,
                        "open_circuit_voltage": 1.02,
                        "fill_factor": 0.63,
                        "power_conversion_efficiency": 10.36
                    }
                }
            ],
            "transmission": [
                {
                    "results": {
                        "average_transmission": 64.0
                    },
                    "device_subset": 2
                }
            ]
        }
    }
}

File: seed_dataset/Json_data_tandem_cell_initial_data_5.archive.json
{
    "data": {
        "m_def": "perovskite_solar_cell_database.schema_packages.tandem.schema.PerovskiteTandemSolarCell",
        "reference": {
            "publication_date": "2021-03-18T00:00:00",
            "journal": "Journal of Materials Chemistry A",
            "name_of_person_entering_the_data": "Adam Hultqvist",
            "data_entered_by_author": false,
            "part_of_initial_dataset": true,
            "DOI_number": "10.1039/d0ta12286f",
            "publication_authors": [
                "Wu et al."
            ],
            "ID_temp": 5
        },
        "general": {
            "number_of_junctions": 2,
            "number_of_terminals": 2,
            "architecture": "Monolithic",
            "flexible": false,
            "semitransparent": false,
            "encapsulated": false,
            "number_of_cells": 1,
            "photoabsorbers": [
                "OPV",
                "Perovskite"
            ],
            "photoabsorbers_string": "OPV-Perovskite",
            "photoabsorbers_bandgaps": [
                1.3,
                1.79
            ]
        },
        "key_performance_metrics": {},
        "device_stack": [
            {
                "layer_index": 1,
                "functionality": "back contact",
                "device_subset": 0,
                "name": "Ag",
                "properties": {
                    "thickness": {
                        "value": 100.0
                    }
                },
                "components": [
                    {
                        "name": "Ag",
                        "functionality": "majority phase"
                    }
                ],
                "deposition_procedure": {
                    "substrate_layer": "on upper layer",
                    "steps": [
                        {
                            "method": "Evaporation",
                            "m_def": "perovskite_solar_cell_database.schema_packages.tandem.device_stack.Evaporation"
                        }
                    ]
                },
                "m_def": "perovskite_solar_cell_database.schema_packages.tandem.device_stack.GeneralLayer"
            },
            {
                "layer_index": 2,
                "functionality": "hole transport layer",
                "device_subset": 0,
                "name": "MoO3",
                "properties": {
                    "thickness": {
                        "value": 10.0
                    }
                },
                "components": [
                    {
                        "name": "MoO3",
                        "functionality": "majority phase"
                    }
                ],
                "deposition_procedure": {
                    "substrate_layer": "on upper layer",
                    "steps": [
                        {
                            "method": "Evaporation",
                            "m_def": "perovskite_solar_cell_database.schema_packages.tandem.device_stack.Evaporation"
                        }
                    ]
                },
                "m_def": "perovskite_solar_cell_database.schema_packages.tandem.device_stack.GeneralLayer"
            },
            {
                "layer_index": 3,
                "functionality": "photoabsorber",
                "device_subset": 0,
                "name": "OPV",
                "properties": {
                    "thickness": {
                        "value": 110
                    },
                    "band_gap": {
                        "value": 1.3,
                        "graded": false,
                        "determined_by": "eqe"
                    }
                },
                "components": [
                    {
                        "name": "PM6",
                        "functionality": "majority phase",
                        "amount": {
                            "mol_fraction": 0.45
                        }
                    },
                    {
                        "name": "Y6",
                        "functionality": "majority phase",
                        "amount": {
                            "mol_fraction": 0.55
                        }
                    }
                ],
                "deposition_procedure": {
                    "substrate_layer": "on upper layer",
                    "steps": [
                        {
                            "method": "SpinCoating",
                            "m_def": "perovskite_solar_cell_database.schema_packages.tandem.device_stack.SpinCoating"
                        }
                    ]
                },
                "m_def": "perovskite_solar_cell_database.schema_packages.tandem.device_stack.Photoabsorber_OPV",
                "cell_type": "bulk heterojunction",
                "blend": "PM6:Y6"
            },
            {
                "layer_index": 4,
                "functionality": "electron transport layer",
                "device_subset": 0,
                "name": "ZnO",
                "properties": {
                    "thickness": {
                        "value": 50.0
                    }
                },
                "components": [
                    {
                        "name": "ZnO",
                        "functionality": "majority phase"
                    }
                ],
                "deposition_procedure": {
                    "substrate_layer": "on upper layer",
                    "steps": [
                        {
                            "method": "SpinCoating",
                            "m_def": "perovskite_solar_cell_database.schema_packages.tandem.device_stack.SpinCoating"
                        }
                    ]
                },
                "m_def": "perovskite_solar_cell_database.schema_packages.tandem.device_stack.GeneralLayer"
            },
            {
                "layer_index": 5,
                "functionality": "recombination layer",
                "device_subset": 0,
                "name": "Ag",
                "properties": {
                    "thickness": {
                        "value": 1.0
                    }
                },
                "components": [
                    {
                        "name": "Ag",
                        "functionality": "majority phase"
                    }
                ],
                "deposition_procedure": {
                    "substrate_layer": "on upper layer",
                    "steps": [
                        {
                            "method": "Evaporation",
                            "m_def": "perovskite_solar_cell_database.schema_packages.tandem.device_stack.Evaporation"
                        }
                    ]
                },
                "m_def": "perovskite_solar_cell_database.schema_packages.tandem.device_stack.GeneralLayer"
            },
            {
                "layer_index": 6,
                "functionality": "hole transport layer",
                "device_subset": 0,
                "name": "MoO3",
                "properties": {
                    "thickness": {
                        "value": 6.0
                    }
                },
                "components": [
                    {
                        "name": "MoO3",
                        "functionality": "majority phase"
                    }
                ],
                "deposition_procedure": {
                    "substrate_layer": "on upper layer",
                    "steps": [
                        {
                            "method": "Evaporation",
                            "m_def": "perovskite_solar_cell_database.schema_packages.tandem.device_stack.Evaporation"
                        }
                    ]
                },
                "m_def": "perovskite_solar_cell_database.schema_packages.tandem.device_stack.GeneralLayer"
            },
            {
                "layer_index": 7,
                "functionality": "hole transport layer",
                "device_subset": 0,
                "name": "PBDB-T",
                "properties": {
                    "thickness": {
                        "value": 25.0
                    }
                },
                "components": [
                    {
                        "name": "PBDB-T",
                        "functionality": "majority phase"
                    }
                ],
                "deposition_procedure": {
                    "substrate_layer": "on upper layer",
                    "steps": [
                        {
                            "method": "SpinCoating",
                            "m_def": "perovskite_solar_cell_database.schema_packages.tandem.device_stack.SpinCoating"
                        }
                    ]
                },
                "m_def": "perovskite_solar_cell_database.schema_packages.tandem.device_stack.GeneralLayer"
            },
            {
                "layer_index": 8,
                "functionality": "photoabsorber",
                "device_subset": 0,
                "name": "Perovskite",
                "properties": {
                    "crystallinity": {
                        "value": "polycrystalline"
                    },
                    "thickness": {
                        "value": 180.0
                    },
                    "band_gap": {
                        "value": 1.79,
                        "graded": false,
                        "determined_by": "absorption Tauc-plot"
                    }
                },
                "deposition_procedure": {
                    "substrate_layer": "on upper layer",
                    "steps": [
                        {
                            "method": "SpinCoating",
                            "m_def": "perovskite_solar_cell_database.schema_packages.tandem.device_stack.SpinCoating"
                        }
                    ]
                },
                "m_def": "perovskite_solar_cell_database.schema_packages.tandem.device_stack.Photoabsorber_Perovskite",
                "has_a_2D_perovskite_capping_layer": false,
                "lead_free": false,
                "inorganic": true,
                "composition": {
                    "band_gap": 1.79,
                    "sample_type": "Polycrystalline film",
                    "dimensionality": "3D",
                    "short_form": "CsPbBrI",
                    "long_form": "CsPbBr0.9I2.1",
                    "ions_a_site": [
                        {
                            "ion": "Cs",
                            "coefficient": 1.0,
                            "molecular_formula": "Cs+",
                            "smile": "[Cs+]",
                            "common_name": "Cesium ion",
                            "iupac_name": "Cesium(1+)",
                            "cas_number": "18459-37-5",
                            "source_compound_smile": "[Cs]",
                            "source_compound_iupac_name": "Cesium",
                            "source_compound_cas_number": "7440-46-2",
                            "abbreviation": "Cs"
                        }
                    ],
                    "ions_b_site": [
                        {
                            "ion": "Pb",
                            "coefficient": 1.0,
                            "molecular_formula": "Pb2+",
                            "smile": "[Pb+2]",
                            "common_name": "Lead",
                            "iupac_name": "lead(2+)",
                            "cas_number": "14280-50-3",
                            "source_compound_smile": "[Pb]",
                            "source_compound_iupac_name": "Lead",
                            "source_compound_cas_number": "7439-92-1",
                            "abbreviation": "Pb"
                        }
                    ],
                    "ions_x_site": [
                        {
                            "ion": "Br",
                            "coefficient": 0.9,
                            "molecular_formula": "Br-",
                            "smile": "[Br-]",
                            "common_name": "Bromide",
                            "iupac_name": "Bromide",
                            "cas_number": "24959-67-9",
                            "source_compound_smile": "BrBr",
                            "source_compound_iupac_name": "molecular bromine",
                            "source_compound_cas_number": "7726-95-6",
                            "abbreviation": "Br"
                        },
                        {
                            "ion": "I",
                            "coefficient": 2.1,
                            "molecular_formula": "I-",
                            "smile": "[I-]",
                            "common_name": "Iodide",
                            "iupac_name": "Iodide",
                            "cas_number": "20461-54-5",
                            "source_compound_smile": "II",
                            "source_compound_iupac_name": "molecular iodine",
                            "source_compound_cas_number": "7553-56-2",
                            "abbreviation": "I"
                        }
                    ]
                }
            },
            {
                "layer_index": 9,
                "functionality": "electron transport layer",
                "device_subset": 0,
                "name": "SnO2",
                "properties": {
                    "thickness": {
                        "value": 20.0
                    }
                },
                "components": [
                    {
                        "name": "SnO2",
                        "functionality": "majority phase"
                    }
                ],
                "deposition_procedure": {
                    "substrate_layer": "on upper layer",
                    "steps": [
                        {
                            "method": "SpinCoating",
                            "m_def": "perovskite_solar_cell_database.schema_packages.tandem.device_stack.SpinCoating"
                        }
                    ]
                },
                "m_def": "perovskite_solar_cell_database.schema_packages.tandem.device_stack.GeneralLayer"
            },
            {
                "layer_index": 10,
                "functionality": "front contact",
                "device_subset": 0,
                "name": "ITO",
                "components": [
                    {
                        "name": "ITO",
                        "functionality": "majority phase"
                    }
                ],
                "m_def": "perovskite_solar_cell_database.schema_packages.tandem.device_stack.GeneralLayer"
            },
            {
                "layer_index": 11,
                "functionality": "substrate",
                "device_subset": 0,
                "name": "SLG",
                "components": [
                    {
                        "name": "SLG",
                        "functionality": "majority phase"
                    }
                ],
                "m_def": "perovskite_solar_cell_database.schema_packages.tandem.device_stack.GeneralLayer"
            }
        ],
        "measurements": {
            "jv": [
                {
                    "certified": false,
                    "device_subset": 0,
                    "illumination": {
                        "intensity": 100.0,
                        "mask": false
                    },
                    "light_source": {
                        "spectrum": "AM1.5",
                        "light_source": "Solar simulator unspecified",
                        "light_source_model": "Enlitech SS-F5"
                    },
                    "light_regime": "standard light",
                    "environmental_conditions": {
                        "atmosphere": "N2"
                    }
                },
                {
                    "device_subset": 1,
                    "illumination": {
                        "intensity": 100.0,
                        "mask": false
                    },
                    "light_source": {
                        "spectrum": "AM1.5",
                        "light_source": "Solar simulator unspecified",
                        "light_source_model": "Enlitech SS-F5"
                    },
                    "light_regime": "standard light",
                    "results": {
                        "short_circuit_current_density": 15.46,
                        "open_circuit_voltage": 1.15,
                        "fill_factor": 0.812,
                        "power_conversion_efficiency": 14.43
                    }
                },
                {
                    "device_subset": 2,
                    "illumination": {
                        "intensity": 100.0,
                        "mask": false
                    },
                    "light_source": {
                        "spectrum": "AM1.5",
                        "light_source": "Solar simulator unspecified",
                        "light_source_model": "Enlitech SS-F5"
                    },
                    "light_regime": "standard light",
                    "results": {
                        "short_circuit_current_density": 24.75,
                        "open_circuit_voltage": 0.83,
                        "fill_factor": 0.682,
                        "power_conversion_efficiency": 14.01
                    }
                }
            ],
            "eqe": [
                {
                    "device_subset": 0,
                    "results": {
                        "integrated_short_circuit_current_density": 12.0
                    }
                },
                {
                    "device_subset": 1,
                    "results": {
                        "integrated_short_circuit_current_density": 14.87
                    }
                },
                {
                    "device_subset": 2,
                    "results": {
                        "integrated_short_circuit_current_density": 23.57
                    }
                }
            ],
            "transmission": [
                {
                    "results": {
                        "average_transmission": 80.0
                    },
                    "device_subset": 2
                }
            ],
            "stability": [
                {
                    "duration": 6000.0,
                    "illuminated": false,
                    "device_subset": 0,
                    "results": {
                        "power_conversion_efficiency_end": 90.0,
                        "T95": 40.0,
                        "burn_in": false
                    },
                    "measurement_conditions": {
                        "potential_bias_regime": "open circuit"
                    },
                    "environmental_conditions": {
                        "device_temperature": 85.0,
                        "ambient_temperature": 85.0,
                        "atmosphere": "N2"
                    },
                    "illumination": {
                        "uv_filter": false
                    },
                    "light_source": {
                        "light_source": "Dark conditions"
                    }
                }
            ]
        }
    }
}
