Repository: Jesperkemist/PerovskiteTandemDatabase

## About The Project
This repo is associated to a paper with the title:
A FAIR Framework for Machine-Actionable Perovskite Tandem Solar Cell Data

## Resources
9.1 Online resources
1) Online documentation of the project, including a description of the structure of the data schema, and all defined modules
https://jesperkemist.github.io/PerovskiteTandemDatabase/

2) A PDF file describing the structure of the data schema, including all defined modules.
https://github.com/Jesperkemist/PerovskiteTandemDatabase/tree/main/module_descriptions

3) Example JSON files describing a representative perovskite tandem devices.

File: seed_dataset/Json_data_tandem_cell_initial_data_501.archive.json
{
    "data": {
        "m_def": "perovskite_solar_cell_database.schema_packages.tandem.schema.PerovskiteTandemSolarCell",
        "reference": {
            "publication_date": "2019-01-18T00:00:00",
            "journal": "Joule",
            "name_of_person_entering_the_data": "Paul Fassl",
            "data_entered_by_author": false,
            "part_of_initial_dataset": true,
            "DOI_number": "10.1016/j.joule.2019.01.007",
            "publication_authors": [
                "McMeekin et al."
            ],
            "ID_temp": 501
        },
        "general": {
            "number_of_junctions": 2,
            "number_of_terminals": 2,
            "architecture": "Monolithic",
            "flexible": false,
            "semitransparent": false,
            "encapsulated": false,
            "cell_area": 0.0919,
            "active_area": 0.0919,
            "number_of_cells": 1,
            "photoabsorbers": [
                "Perovskite",
                "Perovskite"
            ],
            "photoabsorbers_string": "Perovskite-Perovskite",
            "photoabsorbers_bandgaps": [
                1.61,
                1.94
            ]
        },
        "key_performance_metrics": {
            "power_conversion_efficiency_stabilized": 15.2,
            "power_conversion_efficiency": 15.2,
            "short_circuit_current_density": 11.5,
            "open_circuit_voltage": 2.18,
            "fill_factor": 0.63
        },
        "device_stack": [
            {
                "layer_index": 1,
                "functionality": "back contact",
                "device_subset": 0,
                "name": "Ag",
                "properties": {
                    "thickness": {
                        "value": 100.0
                    }
                },
                "components": [
                    {
                        "name": "Ag",
                        "functionality": "majority phase"
                    }
                ],
                "deposition_procedure": {
                    "substrate_layer": "on upper layer",
                    "steps": [
                        {
                            "method": "Evaporation",
                            "m_def": "perovskite_solar_cell_database.schema_packages.tandem.device_stack.Evaporation"
                        }
                    ]
                },
                "m_def": "perovskite_solar_cell_database.schema_packages.tandem.device_stack.GeneralLayer"
            },
            {
                "layer_index": 2,
                "functionality": "hole transport layer",
                "device_subset": 0,
                "name": "Spiro-MeOTAD",
                "properties": {
                    "thickness": {
                        "value": 200.0
                    }
                },
                "components": [
                    {
                        "name": "Spiro-MeOTAD",
                        "functionality": "majority phase"
                    }
                ],
                "deposition_procedure": {
                    "substrate_layer": "on upper layer",
                    "steps": [
                        {
                            "method": "SpinCoating",
                            "m_def": "perovskite_solar_cell_database.schema_packages.tandem.device_stack.SpinCoating"
                        }
                    ]
                },
                "m_def": "perovskite_solar_cell_database.schema_packages.tandem.device_stack.GeneralLayer"
            },
            {
                "layer_index": 3,
                "functionality": "photoabsorber",
                "device_subset": 0,
                "name": "Perovskite",
                "properties": {
                    "crystallinity": {
                        "value": "polycrystalline"
                    },
                    "thickness": {
                        "value": 530
                    },
                    "band_gap": {
                        "value": 1.61,
                        "graded": false,
                        "determined_by": "composition"
                    }
                },
                "deposition_procedure": {
                    "substrate_layer": "on upper layer",
                    "duration": 90.0,
                    "steps": [
                        {
                            "method": "SpinCoating",
                            "solution": {
                                "components": [
                                    {
                                        "name": "Acetonitrile"
                                    },
                                    {
                                        "name": "Methylamine"
                                    }
                                ]
                            },
                            "m_def": "perovskite_solar_cell_database.schema_packages.tandem.device_stack.SpinCoating"
                        },
                        {
                            "method": "SpinCoating",
                            "solution": {
                                "components": [
                                    {
                                        "name": "IPA"
                                    }
                                ]
                            },
                            "m_def": "perovskite_solar_cell_database.schema_packages.tandem.device_stack.SpinCoating"
                        },
                        {
                            "method": "Heating",
                            "temperature_segments": [
                                {
                                    "temperature_end": 80.0,
                                    "time_of_segment": 90.0
                                }
                            ],
                            "m_def": "perovskite_solar_cell_database.schema_packages.tandem.device_stack.Heating"
                        }
                    ]
                },
                "m_def": "perovskite_solar_cell_database.schema_packages.tandem.device_stack.Photoabsorber_Perovskite",
                "has_a_2D_perovskite_capping_layer": false,
                "lead_free": false,
                "inorganic": false,
                "composition": {
                    "band_gap": 1.61,
                    "sample_type": "Polycrystalline film",
                    "dimensionality": "3D",
                    "short_form": "MAPbI",
                    "long_form": "MAPbI3",
                    "ions_a_site": [
                        {
                            "ion": "MA",
                            "coefficient": 1.0,
                            "molecular_formula": "CH6N+",
                            "smile": "C[NH3+]",
                            "common_name": "Methylammonium",
                            "iupac_name": "methylazanium",
                            "cas_number": "17000-00-9",
                            "source_compound_smile": "CN",
                            "source_compound_iupac_name": "methanamine",
                            "source_compound_cas_number": "74-89-5",
                            "abbreviation": "MA"
                        }
                    ],
                    "ions_b_site": [
                        {
                            "ion": "Pb",
                            "coefficient": 1.0,
                            "molecular_formula": "Pb2+",
                            "smile": "[Pb+2]",
                            "common_name": "Lead",
                            "iupac_name": "lead(2+)",
                            "cas_number": "14280-50-3",
                            "source_compound_smile": "[Pb]",
                            "source_compound_iupac_name": "Lead",
                            "source_compound_cas_number": "7439-92-1",
                            "abbreviation": "Pb"
                        }
                    ],
                    "ions_x_site": [
                        {
                            "ion": "I",
                            "coefficient": 3.0,
                            "molecular_formula": "I-",
                            "smile": "[I-]",
                            "common_name": "Iodide",
                            "iupac_name": "Iodide",
                            "cas_number": "20461-54-5",
                            "source_compound_smile": "II",
                            "source_compound_iupac_name": "molecular iodine",
                            "source_compound_cas_number": "7553-56-2",
                            "abbreviation": "I"
                        }
                    ]
                }
            },
            {
                "layer_index": 4,
                "functionality": "electron transport layer",
                "device_subset": 0,
                "name": "PCBM-60",
                "properties": {
                    "thickness": {
                        "value": 80.0
                    }
                },
                "components": [
                    {
                        "name": "PCBM-60",
                        "functionality": "majority phase"
                    }
                ],
                "deposition_procedure": {
                    "substrate_layer": "on upper layer",
                    "steps": [
                        {
                            "method": "SpinCoating",
                            "m_def": "perovskite_solar_cell_database.schema_packages.tandem.device_stack.SpinCoating"
                        }
                    ]
                },
                "m_def": "perovskite_solar_cell_database.schema_packages.tandem.device_stack.GeneralLayer"
            },
            {
                "layer_index": 5,
                "functionality": "recombination layer",
                "device_subset": 0,
                "name": "ITO-np",
                "properties": {
                    "thickness": {
                        "value": 50.0
                    }
                },
                "components": [
                    {
                        "name": "ITO-np",
                        "functionality": "majority phase"
                    }
                ],
                "deposition_procedure": {
                    "substrate_layer": "on upper layer",
                    "steps": [
                        {
                            "method": "SpinCoating",
                            "m_def": "perovskite_solar_cell_database.schema_packages.tandem.device_stack.SpinCoating"
                        }
                    ]
                },
                "m_def": "perovskite_solar_cell_database.schema_packages.tandem.device_stack.GeneralLayer"
            },
            {
                "layer_index": 6,
                "functionality": "hole transport layer",
                "device_subset": 0,
                "name": "PEDOT:PSS",
                "properties": {
                    "thickness": {
                        "value": 15.0
                    }
                },
                "components": [
                    {
                        "name": "PEDOT:PSS",
                        "functionality": "majority phase"
                    }
                ],
                "deposition_procedure": {
                    "substrate_layer": "on upper layer",
                    "steps": [
                        {
                            "method": "SpinCoating",
                            "m_def": "perovskite_solar_cell_database.schema_packages.tandem.device_stack.SpinCoating"
                        }
                    ]
                },
                "m_def": "perovskite_solar_cell_database.schema_packages.tandem.device_stack.GeneralLayer"
            },
            {
                "layer_index": 7,
                "functionality": "hole transport layer",
                "device_subset": 0,
                "name": "Spiro-MeOTAD",
                "components": [
                    {
                        "name": "Spiro-MeOTAD",
                        "functionality": "majority phase"
                    }
                ],
                "deposition_procedure": {
                    "substrate_layer": "on upper layer",
                    "steps": [
                        {
                            "method": "SpinCoating",
                            "m_def": "perovskite_solar_cell_database.schema_packages.tandem.device_stack.SpinCoating"
                        }
                    ]
                },
                "m_def": "perovskite_solar_cell_database.schema_packages.tandem.device_stack.GeneralLayer"
            },
            {
                "layer_index": 8,
                "functionality": "photoabsorber",
                "device_subset": 0,
                "name": "Perovskite",
                "properties": {
                    "crystallinity": {
                        "value": "polycrystalline"
                    },
                    "thickness": {
                        "value": 350.0
                    },
                    "band_gap": {
                        "value": 1.94,
                        "graded": false,
                        "determined_by": "absorption Tauc-plot"
                    }
                },
                "deposition_procedure": {
                    "substrate_layer": "on upper layer",
                    "duration": 90.0,
                    "steps": [
                        {
                            "method": "SpinCoating",
                            "solution": {
                                "components": [
                                    {
                                        "name": "DMF"
                                    }
                                ]
                            },
                            "m_def": "perovskite_solar_cell_database.schema_packages.tandem.device_stack.SpinCoating"
                        },
                        {
                            "method": "Heating",
                            "temperature_segments": [
                                {
                                    "temperature_end": 185.0,
                                    "time_of_segment": 90.0
                                }
                            ],
                            "m_def": "perovskite_solar_cell_database.schema_packages.tandem.device_stack.Heating"
                        }
                    ]
                },
                "m_def": "perovskite_solar_cell_database.schema_packages.tandem.device_stack.Photoabsorber_Perovskite",
                "has_a_2D_perovskite_capping_layer": false,
                "lead_free": false,
                "inorganic": false,
                "composition": {
                    "band_gap": 1.94,
                    "sample_type": "Polycrystalline film",
                    "dimensionality": "3D",
                    "short_form": "CsFAPbBrI",
                    "long_form": "Cs0.17FA0.83PbBr2.1I0.9",
                    "ions_a_site": [
                        {
                            "ion": "Cs",
                            "coefficient": 0.17,
                            "molecular_formula": "Cs+",
                            "smile": "[Cs+]",
                            "common_name": "Cesium ion",
                            "iupac_name": "Cesium(1+)",
                            "cas_number": "18459-37-5",
                            "source_compound_smile": "[Cs]",
                            "source_compound_iupac_name": "Cesium",
                            "source_compound_cas_number": "7440-46-2",
                            "abbreviation": "Cs"
                        },
                        {
                            "ion": "FA",
                            "coefficient": 0.83,
                            "molecular_formula": "CH5N2+",
                            "smile": "C(=[NH2+])N",
                            "common_name": "Formamidinium",
                            "iupac_name": "aminomethylideneazanium",
                            "cas_number": "nan",
                            "source_compound_smile": "C(=N)N",
                            "source_compound_iupac_name": "methanimidamide",
                            "source_compound_cas_number": "463-52-5",
                            "abbreviation": "FA"
                        }
                    ],
                    "ions_b_site": [
                        {
                            "ion": "Pb",
                            "coefficient": 1.0,
                            "molecular_formula": "Pb2+",
                            "smile": "[Pb+2]",
                            "common_name": "Lead",
                            "iupac_name": "lead(2+)",
                            "cas_number": "14280-50-3",
                            "source_compound_smile": "[Pb]",
                            "source_compound_iupac_name": "Lead",
                            "source_compound_cas_number": "7439-92-1",
                            "abbreviation": "Pb"
                        }
                    ],
                    "ions_x_site": [
                        {
                            "ion": "Br",
                            "coefficient": 2.1,
                            "molecular_formula": "Br-",
                            "smile": "[Br-]",
                            "common_name": "Bromide",
                            "iupac_name": "Bromide",
                            "cas_number": "24959-67-9",
                            "source_compound_smile": "BrBr",
                            "source_compound_iupac_name": "molecular bromine",
                            "source_compound_cas_number": "7726-95-6",
                            "abbreviation": "Br"
                        },
                        {
                            "ion": "I",
                            "coefficient": 0.9,
                            "molecular_formula": "I-",
                            "smile": "[I-]",
                            "common_name": "Iodide",
                            "iupac_name": "Iodide",
                            "cas_number": "20461-54-5",
                            "source_compound_smile": "II",
                            "source_compound_iupac_name": "molecular iodine",
                            "source_compound_cas_number": "7553-56-2",
                            "abbreviation": "I"
                        }
                    ]
                }
            },
            {
                "layer_index": 9,
                "functionality": "electron transport layer",
                "device_subset": 0,
                "name": "PCBM-60",
                "properties": {
                    "thickness": {
                        "value": 80.0
                    }
                },
                "components": [
                    {
                        "name": "PCBM-60",
                        "functionality": "majority phase"
                    }
                ],
                "deposition_procedure": {
                    "substrate_layer": "on upper layer",
                    "steps": [
                        {
                            "method": "SpinCoating",
                            "m_def": "perovskite_solar_cell_database.schema_packages.tandem.device_stack.SpinCoating"
                        }
                    ]
                },
                "m_def": "perovskite_solar_cell_database.schema_packages.tandem.device_stack.GeneralLayer"
            },
            {
                "layer_index": 10,
                "functionality": "electron transport layer",
                "device_subset": 0,
                "name": "SnO2-c",
                "properties": {
                    "thickness": {
                        "value": 10.0
                    }
                },
                "components": [
                    {
                        "name": "SnO2-c",
                        "functionality": "majority phase"
                    }
                ],
                "deposition_procedure": {
                    "substrate_layer": "on upper layer",
                    "steps": [
                        {
                            "method": "SpinCoating",
                            "m_def": "perovskite_solar_cell_database.schema_packages.tandem.device_stack.SpinCoating"
                        }
                    ]
                },
                "m_def": "perovskite_solar_cell_database.schema_packages.tandem.device_stack.GeneralLayer"
            },
            {
                "layer_index": 11,
                "functionality": "front contact",
                "device_subset": 0,
                "name": "FTO",
                "components": [
                    {
                        "name": "FTO",
                        "functionality": "majority phase"
                    }
                ],
                "m_def": "perovskite_solar_cell_database.schema_packages.tandem.device_stack.GeneralLayer"
            },
            {
                "layer_index": 12,
                "functionality": "substrate",
                "device_subset": 0,
                "name": "SLG",
                "components": [
                    {
                        "name": "SLG",
                        "functionality": "majority phase"
                    }
                ],
                "m_def": "perovskite_solar_cell_database.schema_packages.tandem.device_stack.GeneralLayer"
            }
        ],
        "measurements": {
            "jv": [
                {
                    "certified": false,
                    "device_subset": 0,
                    "measurement_conditions": {
                        "scan_speed": 250.0
                    },
                    "illumination": {
                        "intensity": 104.25,
                        "mask": false
                    },
                    "light_source": {
                        "spectrum": "AM1.5",
                        "light_source": "Solar simulator unspecified"
                    },
                    "light_regime": "standard light",
                    "results": {
                        "short_circuit_current_density": 11.5,
                        "open_circuit_voltage": 2.18,
                        "fill_factor": 0.63,
                        "power_conversion_efficiency": 15.2
                    }
                }
            ],
            "stabilized_performance": [
                {
                    "light_regime": "standard light",
                    "duration": 1.5,
                    "device_subset": 0,
                    "measurement_details": {
                        "type_of_measurement": "maximum power point tracking"
                    },
                    "results": {
                        "power_conversion_efficiency": 15.2,
                        "maximum_power_point_current_density": 8.87,
                        "maximum_power_point_voltage": 1.72
                    }
                }
            ],
            "eqe": [
                {
                    "device_subset": 1,
                    "illumination": {
                        "top_cell_filter": true
                    },
                    "results": {
                        "integrated_current_density_shaded": 10.0
                    }
                },
                {
                    "device_subset": 2,
                    "results": {
                        "integrated_short_circuit_current_density": 9.3
                    }
                }
            ]
        }
    }
}
