Repository: Jesperkemist/PerovskiteTandemDatabase

## About The Project
This repo is associated to a paper with the title:
A FAIR Framework for Machine-Actionable Perovskite Tandem Solar Cell Data

## Resources
9.1 Online resources
1) Online documentation of the project, including a description of the structure of the data schema, and all defined modules
https://jesperkemist.github.io/PerovskiteTandemDatabase/

2) A PDF file describing the structure of the data schema, including all defined modules.
https://github.com/Jesperkemist/PerovskiteTandemDatabase/tree/main/module_descriptions

3) Example JSON files describing a representative perovskite tandem devices.

File: seed_dataset/Json_data_tandem_cell_initial_data_51.archive.json
{
    "data": {
        "m_def": "perovskite_solar_cell_database.schema_packages.tandem.schema.PerovskiteTandemSolarCell",
        "reference": {
            "publication_date": "2019-09-23T00:00:00",
            "journal": "Nature Energy",
            "sample_id": 613,
            "free_text_comment": "pero-pero",
            "name_of_person_entering_the_data": "Christiane",
            "data_entered_by_author": false,
            "part_of_initial_dataset": true,
            "DOI_number": "10.1038/s41560-019-0466-3",
            "publication_authors": [
                "Lin et al."
            ],
            "ID_temp": 51
        },
        "general": {
            "number_of_junctions": 2,
            "number_of_terminals": 2,
            "architecture": "Monolithic",
            "flexible": false,
            "semitransparent": false,
            "encapsulated": false,
            "cell_area": 1.05,
            "photoabsorbers": [
                "Perovskite",
                "Perovskite"
            ],
            "photoabsorbers_string": "Perovskite-Perovskite",
            "photoabsorbers_bandgaps": [
                1.22,
                1.77
            ]
        },
        "key_performance_metrics": {
            "power_conversion_efficiency_stabilized": 20.1,
            "power_conversion_efficiency": 22.3,
            "short_circuit_current_density": 14.0,
            "open_circuit_voltage": 1.95,
            "fill_factor": 0.82
        },
        "device_stack": [
            {
                "layer_index": 1,
                "functionality": "back contact",
                "device_subset": 0,
                "name": "Cu",
                "components": [
                    {
                        "name": "Cu",
                        "functionality": "majority phase"
                    }
                ],
                "m_def": "perovskite_solar_cell_database.schema_packages.tandem.device_stack.GeneralLayer"
            },
            {
                "layer_index": 2,
                "functionality": "electron transport layer",
                "device_subset": 0,
                "name": "BCP",
                "components": [
                    {
                        "name": "BCP",
                        "functionality": "majority phase"
                    }
                ],
                "m_def": "perovskite_solar_cell_database.schema_packages.tandem.device_stack.GeneralLayer"
            },
            {
                "layer_index": 3,
                "functionality": "electron transport layer",
                "device_subset": 0,
                "name": "C60",
                "components": [
                    {
                        "name": "C60",
                        "functionality": "majority phase"
                    }
                ],
                "m_def": "perovskite_solar_cell_database.schema_packages.tandem.device_stack.GeneralLayer"
            },
            {
                "layer_index": 4,
                "functionality": "photoabsorber",
                "device_subset": 0,
                "name": "Perovskite",
                "properties": {
                    "crystallinity": {
                        "value": "polycrystalline"
                    },
                    "band_gap": {
                        "value": 1.22,
                        "graded": false
                    }
                },
                "m_def": "perovskite_solar_cell_database.schema_packages.tandem.device_stack.Photoabsorber_Perovskite",
                "has_a_2D_perovskite_capping_layer": false,
                "lead_free": false,
                "inorganic": false,
                "composition": {
                    "band_gap": 1.22,
                    "sample_type": "Polycrystalline film",
                    "dimensionality": "3D",
                    "short_form": "CsFAPbSnI",
                    "long_form": "Cs0.2FA0.8Pb0.5Sn0.5I3",
                    "ions_a_site": [
                        {
                            "ion": "Cs",
                            "coefficient": 0.2,
                            "molecular_formula": "Cs+",
                            "smile": "[Cs+]",
                            "common_name": "Cesium ion",
                            "iupac_name": "Cesium(1+)",
                            "cas_number": "18459-37-5",
                            "source_compound_smile": "[Cs]",
                            "source_compound_iupac_name": "Cesium",
                            "source_compound_cas_number": "7440-46-2",
                            "abbreviation": "Cs"
                        },
                        {
                            "ion": "FA",
                            "coefficient": 0.8,
                            "molecular_formula": "CH5N2+",
                            "smile": "C(=[NH2+])N",
                            "common_name": "Formamidinium",
                            "iupac_name": "aminomethylideneazanium",
                            "cas_number": "nan",
                            "source_compound_smile": "C(=N)N",
                            "source_compound_iupac_name": "methanimidamide",
                            "source_compound_cas_number": "463-52-5",
                            "abbreviation": "FA"
                        }
                    ],
                    "ions_b_site": [
                        {
                            "ion": "Pb",
                            "coefficient": 0.5,
                            "molecular_formula": "Pb2+",
                            "smile": "[Pb+2]",
                            "common_name": "Lead",
                            "iupac_name": "lead(2+)",
                            "cas_number": "14280-50-3",
                            "source_compound_smile": "[Pb]",
                            "source_compound_iupac_name": "Lead",
                            "source_compound_cas_number": "7439-92-1",
                            "abbreviation": "Pb"
                        },
                        {
                            "ion": "Sn",
                            "coefficient": 0.5,
                            "molecular_formula": "Sn2+",
                            "smile": "[Sn+2]",
                            "common_name": "Tin",
                            "iupac_name": "tin(2+)",
                            "cas_number": "22541-90-8",
                            "source_compound_smile": "[Sn]",
                            "source_compound_iupac_name": "Tin",
                            "source_compound_cas_number": "7440-31-5",
                            "abbreviation": "Sn"
                        }
                    ],
                    "ions_x_site": [
                        {
                            "ion": "I",
                            "coefficient": 3.0,
                            "molecular_formula": "I-",
                            "smile": "[I-]",
                            "common_name": "Iodide",
                            "iupac_name": "Iodide",
                            "cas_number": "20461-54-5",
                            "source_compound_smile": "II",
                            "source_compound_iupac_name": "molecular iodine",
                            "source_compound_cas_number": "7553-56-2",
                            "abbreviation": "I"
                        }
                    ]
                }
            },
            {
                "layer_index": 5,
                "functionality": "hole transport layer",
                "device_subset": 0,
                "name": "PEDOT:PSS",
                "components": [
                    {
                        "name": "PEDOT:PSS",
                        "functionality": "majority phase"
                    }
                ],
                "m_def": "perovskite_solar_cell_database.schema_packages.tandem.device_stack.GeneralLayer"
            },
            {
                "layer_index": 6,
                "functionality": "recombination layer",
                "device_subset": 0,
                "name": "Au",
                "components": [
                    {
                        "name": "Au",
                        "functionality": "majority phase"
                    }
                ],
                "m_def": "perovskite_solar_cell_database.schema_packages.tandem.device_stack.GeneralLayer"
            },
            {
                "layer_index": 7,
                "functionality": "electron transport layer",
                "device_subset": 0,
                "name": "SnO2-c",
                "components": [
                    {
                        "name": "SnO2-c",
                        "functionality": "majority phase"
                    }
                ],
                "m_def": "perovskite_solar_cell_database.schema_packages.tandem.device_stack.GeneralLayer"
            },
            {
                "layer_index": 8,
                "functionality": "electron transport layer",
                "device_subset": 0,
                "name": "C60",
                "components": [
                    {
                        "name": "C60",
                        "functionality": "majority phase"
                    }
                ],
                "m_def": "perovskite_solar_cell_database.schema_packages.tandem.device_stack.GeneralLayer"
            },
            {
                "layer_index": 9,
                "functionality": "photoabsorber",
                "device_subset": 0,
                "name": "Perovskite",
                "properties": {
                    "crystallinity": {
                        "value": "polycrystalline"
                    },
                    "band_gap": {
                        "value": 1.77,
                        "graded": false
                    }
                },
                "m_def": "perovskite_solar_cell_database.schema_packages.tandem.device_stack.Photoabsorber_Perovskite",
                "has_a_2D_perovskite_capping_layer": false,
                "lead_free": false,
                "inorganic": false,
                "composition": {
                    "band_gap": 1.77,
                    "sample_type": "Polycrystalline film",
                    "dimensionality": "3D",
                    "short_form": "CsFAPbBrI",
                    "long_form": "Cs0.2FA0.8PbBr1.2I1.8",
                    "ions_a_site": [
                        {
                            "ion": "Cs",
                            "coefficient": 0.2,
                            "molecular_formula": "Cs+",
                            "smile": "[Cs+]",
                            "common_name": "Cesium ion",
                            "iupac_name": "Cesium(1+)",
                            "cas_number": "18459-37-5",
                            "source_compound_smile": "[Cs]",
                            "source_compound_iupac_name": "Cesium",
                            "source_compound_cas_number": "7440-46-2",
                            "abbreviation": "Cs"
                        },
                        {
                            "ion": "FA",
                            "coefficient": 0.8,
                            "molecular_formula": "CH5N2+",
                            "smile": "C(=[NH2+])N",
                            "common_name": "Formamidinium",
                            "iupac_name": "aminomethylideneazanium",
                            "cas_number": "nan",
                            "source_compound_smile": "C(=N)N",
                            "source_compound_iupac_name": "methanimidamide",
                            "source_compound_cas_number": "463-52-5",
                            "abbreviation": "FA"
                        }
                    ],
                    "ions_b_site": [
                        {
                            "ion": "Pb",
                            "coefficient": 1.0,
                            "molecular_formula": "Pb2+",
                            "smile": "[Pb+2]",
                            "common_name": "Lead",
                            "iupac_name": "lead(2+)",
                            "cas_number": "14280-50-3",
                            "source_compound_smile": "[Pb]",
                            "source_compound_iupac_name": "Lead",
                            "source_compound_cas_number": "7439-92-1",
                            "abbreviation": "Pb"
                        }
                    ],
                    "ions_x_site": [
                        {
                            "ion": "Br",
                            "coefficient": 1.2,
                            "molecular_formula": "Br-",
                            "smile": "[Br-]",
                            "common_name": "Bromide",
                            "iupac_name": "Bromide",
                            "cas_number": "24959-67-9",
                            "source_compound_smile": "BrBr",
                            "source_compound_iupac_name": "molecular bromine",
                            "source_compound_cas_number": "7726-95-6",
                            "abbreviation": "Br"
                        },
                        {
                            "ion": "I",
                            "coefficient": 1.8,
                            "molecular_formula": "I-",
                            "smile": "[I-]",
                            "common_name": "Iodide",
                            "iupac_name": "Iodide",
                            "cas_number": "20461-54-5",
                            "source_compound_smile": "II",
                            "source_compound_iupac_name": "molecular iodine",
                            "source_compound_cas_number": "7553-56-2",
                            "abbreviation": "I"
                        }
                    ]
                }
            },
            {
                "layer_index": 10,
                "functionality": "hole transport layer",
                "device_subset": 0,
                "name": "PTAA",
                "components": [
                    {
                        "name": "PTAA",
                        "functionality": "majority phase"
                    }
                ],
                "m_def": "perovskite_solar_cell_database.schema_packages.tandem.device_stack.GeneralLayer"
            },
            {
                "layer_index": 11,
                "functionality": "front contact",
                "device_subset": 0,
                "name": "ITO",
                "components": [
                    {
                        "name": "ITO",
                        "functionality": "majority phase"
                    }
                ],
                "m_def": "perovskite_solar_cell_database.schema_packages.tandem.device_stack.GeneralLayer"
            },
            {
                "layer_index": 12,
                "functionality": "substrate",
                "device_subset": 0,
                "name": "SLG",
                "components": [
                    {
                        "name": "SLG",
                        "functionality": "majority phase"
                    }
                ],
                "m_def": "perovskite_solar_cell_database.schema_packages.tandem.device_stack.GeneralLayer"
            }
        ],
        "measurements": {
            "jv": [
                {
                    "certified": true,
                    "device_subset": 0,
                    "measurement_conditions": {
                        "voltage_step": 50.0
                    },
                    "illumination": {
                        "intensity": 100.0,
                        "mask": false
                    },
                    "light_source": {
                        "spectrum": "AM1.5",
                        "light_source": "Xenon",
                        "light_source_model": "Yamashita Denso YSS-T155-2M",
                        "solar_simulator_class": "AAA"
                    },
                    "light_regime": "standard light",
                    "results": {
                        "short_circuit_current_density": 14.0,
                        "open_circuit_voltage": 1.95,
                        "fill_factor": 0.82,
                        "power_conversion_efficiency": 22.3
                    }
                },
                {
                    "device_subset": 1,
                    "measurement_conditions": {
                        "voltage_step": 50.0
                    },
                    "illumination": {
                        "intensity": 100.0,
                        "mask": false
                    },
                    "light_source": {
                        "spectrum": "AM1.5",
                        "light_source": "Xenon",
                        "light_source_model": "Yamashita Denso YSS-T155-2M",
                        "solar_simulator_class": "AAA"
                    },
                    "light_regime": "standard light",
                    "results": {
                        "short_circuit_current_density": 31.4,
                        "open_circuit_voltage": 0.83,
                        "fill_factor": 0.81,
                        "power_conversion_efficiency": 21.1
                    }
                },
                {
                    "device_subset": 2,
                    "measurement_conditions": {
                        "voltage_step": 50.0
                    },
                    "illumination": {
                        "intensity": 100.0,
                        "mask": false
                    },
                    "light_source": {
                        "spectrum": "AM1.5",
                        "light_source": "Xenon",
                        "light_source_model": "Yamashita Denso YSS-T155-2M",
                        "solar_simulator_class": "AAA"
                    },
                    "light_regime": "standard light",
                    "results": {
                        "short_circuit_current_density": 17.0,
                        "open_circuit_voltage": 1.22,
                        "fill_factor": 0.8,
                        "power_conversion_efficiency": 16.5
                    }
                }
            ],
            "stabilized_performance": [
                {
                    "light_regime": "standard light",
                    "device_subset": 0,
                    "results": {
                        "power_conversion_efficiency": 20.1
                    }
                }
            ],
            "eqe": [
                {
                    "device_subset": 0
                },
                {
                    "device_subset": 1,
                    "illumination": {
                        "top_cell_filter": true
                    },
                    "results": {
                        "integrated_current_density_shaded": 15.5
                    }
                },
                {
                    "device_subset": 2,
                    "results": {
                        "integrated_short_circuit_current_density": 15.7
                    }
                }
            ]
        }
    }
}

File: seed_dataset/Json_data_tandem_cell_initial_data_510.archive.json
{
    "data": {
        "m_def": "perovskite_solar_cell_database.schema_packages.tandem.schema.PerovskiteTandemSolarCell",
        "reference": {
            "publication_date": "2019-01-05T00:00:00",
            "journal": "ACS Applied Energy Materials",
            "name_of_person_entering_the_data": "Tobias Abzieher",
            "data_entered_by_author": false,
            "part_of_initial_dataset": true,
            "DOI_number": "10.1021/acsaem.8b00926",
            "publication_authors": [
                "Hou et al."
            ],
            "ID_temp": 510
        },
        "general": {
            "number_of_junctions": 2,
            "number_of_terminals": 2,
            "architecture": "Monolithic",
            "flexible": false,
            "semitransparent": false,
            "encapsulated": false,
            "cell_area": 0.24,
            "active_area": 0.13,
            "number_of_cells": 1,
            "photoabsorbers": [
                "Silicon",
                "Perovskite"
            ],
            "photoabsorbers_string": "Silicon-Perovskite",
            "photoabsorbers_bandgaps": [
                1.12,
                1.685
            ]
        },
        "key_performance_metrics": {
            "power_conversion_efficiency": 20.08,
            "short_circuit_current_density": 15.67,
            "open_circuit_voltage": 1.78,
            "fill_factor": 0.72
        },
        "device_stack": [
            {
                "layer_index": 1,
                "functionality": "back contact",
                "device_subset": 0,
                "name": "Al",
                "properties": {
                    "thickness": {
                        "value": 600.0
                    }
                },
                "components": [
                    {
                        "name": "Al",
                        "functionality": "majority phase"
                    }
                ],
                "m_def": "perovskite_solar_cell_database.schema_packages.tandem.device_stack.GeneralLayer"
            },
            {
                "layer_index": 2,
                "functionality": "back contact",
                "device_subset": 0,
                "name": "ITO",
                "properties": {
                    "thickness": {
                        "value": 80.0
                    }
                },
                "components": [
                    {
                        "name": "ITO",
                        "functionality": "majority phase"
                    }
                ],
                "deposition_procedure": {
                    "substrate_layer": "on upper layer",
                    "steps": [
                        {
                            "method": "Sputtering",
                            "m_def": "perovskite_solar_cell_database.schema_packages.tandem.device_stack.Sputtering"
                        }
                    ]
                },
                "m_def": "perovskite_solar_cell_database.schema_packages.tandem.device_stack.GeneralLayer"
            },
            {
                "layer_index": 3,
                "functionality": "photoabsorber",
                "device_subset": 0,
                "name": "silicon",
                "properties": {
                    "thickness": {
                        "value": 280000.0
                    },
                    "band_gap": {
                        "value": 1.12,
                        "determined_by": "literature"
                    }
                },
                "m_def": "perovskite_solar_cell_database.schema_packages.tandem.device_stack.Photoabsorber_Silicon",
                "cell_type": "Heterojunction",
                "type_of_silicon": "Float-zone",
                "doping_sequence": "a-Si(n):H/a-Si(i):H/c-Si(n)/a-Si(i):H/a-Si(p):H"
            },
            {
                "layer_index": 4,
                "functionality": "recombination layer",
                "device_subset": 0,
                "name": "ITO",
                "properties": {
                    "thickness": {
                        "value": 80.0
                    }
                },
                "components": [
                    {
                        "name": "ITO",
                        "functionality": "majority phase"
                    }
                ],
                "deposition_procedure": {
                    "substrate_layer": "on lower layer",
                    "steps": [
                        {
                            "method": "Sputtering",
                            "m_def": "perovskite_solar_cell_database.schema_packages.tandem.device_stack.Sputtering"
                        }
                    ]
                },
                "m_def": "perovskite_solar_cell_database.schema_packages.tandem.device_stack.GeneralLayer"
            },
            {
                "layer_index": 5,
                "functionality": "electron transport layer",
                "device_subset": 0,
                "name": "SnO2-c",
                "properties": {
                    "thickness": {
                        "value": 40.0
                    }
                },
                "components": [
                    {
                        "name": "SnO2-c",
                        "functionality": "majority phase"
                    }
                ],
                "deposition_procedure": {
                    "substrate_layer": "on lower layer",
                    "steps": [
                        {
                            "method": "SpinCoating",
                            "m_def": "perovskite_solar_cell_database.schema_packages.tandem.device_stack.SpinCoating"
                        }
                    ]
                },
                "m_def": "perovskite_solar_cell_database.schema_packages.tandem.device_stack.GeneralLayer"
            },
            {
                "layer_index": 6,
                "functionality": "photoabsorber",
                "device_subset": 0,
                "name": "Perovskite",
                "properties": {
                    "crystallinity": {
                        "value": "polycrystalline"
                    },
                    "thickness": {
                        "value": 400.0
                    },
                    "band_gap": {
                        "value": 1.685,
                        "graded": false,
                        "determined_by": "eqe"
                    }
                },
                "deposition_procedure": {
                    "substrate_layer": "on lower layer",
                    "antisolvent": true,
                    "duration": 15.0,
                    "steps": [
                        {
                            "method": "SpinCoating",
                            "solution": {
                                "components": [
                                    {
                                        "name": "DMF"
                                    },
                                    {
                                        "name": "DMSO"
                                    }
                                ]
                            },
                            "m_def": "perovskite_solar_cell_database.schema_packages.tandem.device_stack.SpinCoating"
                        },
                        {
                            "method": "Heating",
                            "temperature_segments": [
                                {
                                    "temperature_end": 130.0,
                                    "time_of_segment": 15.0
                                }
                            ],
                            "m_def": "perovskite_solar_cell_database.schema_packages.tandem.device_stack.Heating"
                        }
                    ]
                },
                "m_def": "perovskite_solar_cell_database.schema_packages.tandem.device_stack.Photoabsorber_Perovskite",
                "has_a_2D_perovskite_capping_layer": false,
                "lead_free": false,
                "inorganic": false,
                "composition": {
                    "band_gap": 1.685,
                    "sample_type": "Polycrystalline film",
                    "dimensionality": "3D",
                    "short_form": "CsFAMAPbBrI",
                    "long_form": "Cs0.083FA0.6875MA0.2295PbBr0.69I2.31",
                    "ions_a_site": [
                        {
                            "ion": "Cs",
                            "coefficient": 0.083,
                            "molecular_formula": "Cs+",
                            "smile": "[Cs+]",
                            "common_name": "Cesium ion",
                            "iupac_name": "Cesium(1+)",
                            "cas_number": "18459-37-5",
                            "source_compound_smile": "[Cs]",
                            "source_compound_iupac_name": "Cesium",
                            "source_compound_cas_number": "7440-46-2",
                            "abbreviation": "Cs"
                        },
                        {
                            "ion": "FA",
                            "coefficient": 0.6875,
                            "molecular_formula": "CH5N2+",
                            "smile": "C(=[NH2+])N",
                            "common_name": "Formamidinium",
                            "iupac_name": "aminomethylideneazanium",
                            "cas_number": "nan",
                            "source_compound_smile": "C(=N)N",
                            "source_compound_iupac_name": "methanimidamide",
                            "source_compound_cas_number": "463-52-5",
                            "abbreviation": "FA"
                        },
                        {
                            "ion": "MA",
                            "coefficient": 0.2295,
                            "molecular_formula": "CH6N+",
                            "smile": "C[NH3+]",
                            "common_name": "Methylammonium",
                            "iupac_name": "methylazanium",
                            "cas_number": "17000-00-9",
                            "source_compound_smile": "CN",
                            "source_compound_iupac_name": "methanamine",
                            "source_compound_cas_number": "74-89-5",
                            "abbreviation": "MA"
                        }
                    ],
                    "ions_b_site": [
                        {
                            "ion": "Pb",
                            "coefficient": 1.0,
                            "molecular_formula": "Pb2+",
                            "smile": "[Pb+2]",
                            "common_name": "Lead",
                            "iupac_name": "lead(2+)",
                            "cas_number": "14280-50-3",
                            "source_compound_smile": "[Pb]",
                            "source_compound_iupac_name": "Lead",
                            "source_compound_cas_number": "7439-92-1",
                            "abbreviation": "Pb"
                        }
                    ],
                    "ions_x_site": [
                        {
                            "ion": "Br",
                            "coefficient": 0.69,
                            "molecular_formula": "Br-",
                            "smile": "[Br-]",
                            "common_name": "Bromide",
                            "iupac_name": "Bromide",
                            "cas_number": "24959-67-9",
                            "source_compound_smile": "BrBr",
                            "source_compound_iupac_name": "molecular bromine",
                            "source_compound_cas_number": "7726-95-6",
                            "abbreviation": "Br"
                        },
                        {
                            "ion": "I",
                            "coefficient": 2.31,
                            "molecular_formula": "I-",
                            "smile": "[I-]",
                            "common_name": "Iodide",
                            "iupac_name": "Iodide",
                            "cas_number": "20461-54-5",
                            "source_compound_smile": "II",
                            "source_compound_iupac_name": "molecular iodine",
                            "source_compound_cas_number": "7553-56-2",
                            "abbreviation": "I"
                        }
                    ]
                }
            },
            {
                "layer_index": 7,
                "functionality": "hole transport layer",
                "device_subset": 0,
                "name": "Spiro-MeOTAD",
                "properties": {
                    "thickness": {
                        "value": 150.0
                    }
                },
                "components": [
                    {
                        "name": "Spiro-MeOTAD",
                        "functionality": "majority phase"
                    }
                ],
                "deposition_procedure": {
                    "substrate_layer": "on lower layer",
                    "steps": [
                        {
                            "method": "SpinCoating",
                            "m_def": "perovskite_solar_cell_database.schema_packages.tandem.device_stack.SpinCoating"
                        }
                    ]
                },
                "m_def": "perovskite_solar_cell_database.schema_packages.tandem.device_stack.GeneralLayer"
            },
            {
                "layer_index": 8,
                "functionality": "front contact",
                "device_subset": 0,
                "name": "MoOx",
                "properties": {
                    "thickness": {
                        "value": 90.0
                    }
                },
                "components": [
                    {
                        "name": "MoOx",
                        "functionality": "majority phase"
                    }
                ],
                "deposition_procedure": {
                    "substrate_layer": "on lower layer",
                    "steps": [
                        {
                            "method": "Evaporation",
                            "m_def": "perovskite_solar_cell_database.schema_packages.tandem.device_stack.Evaporation"
                        }
                    ]
                },
                "m_def": "perovskite_solar_cell_database.schema_packages.tandem.device_stack.GeneralLayer"
            },
            {
                "layer_index": 9,
                "functionality": "front contact",
                "device_subset": 0,
                "name": "ITO",
                "properties": {
                    "thickness": {
                        "value": 110.0
                    }
                },
                "components": [
                    {
                        "name": "ITO",
                        "functionality": "majority phase"
                    }
                ],
                "deposition_procedure": {
                    "substrate_layer": "on lower layer",
                    "steps": [
                        {
                            "method": "Sputtering",
                            "m_def": "perovskite_solar_cell_database.schema_packages.tandem.device_stack.Sputtering"
                        }
                    ]
                },
                "m_def": "perovskite_solar_cell_database.schema_packages.tandem.device_stack.GeneralLayer"
            },
            {
                "layer_index": 10,
                "functionality": "front contact",
                "device_subset": 0,
                "name": "Au-grid",
                "properties": {
                    "thickness": {
                        "value": 300.0
                    }
                },
                "components": [
                    {
                        "name": "Au-grid",
                        "functionality": "majority phase"
                    }
                ],
                "deposition_procedure": {
                    "substrate_layer": "on lower layer",
                    "steps": [
                        {
                            "method": "Evaporation",
                            "m_def": "perovskite_solar_cell_database.schema_packages.tandem.device_stack.Evaporation"
                        }
                    ]
                },
                "m_def": "perovskite_solar_cell_database.schema_packages.tandem.device_stack.GeneralLayer"
            }
        ],
        "measurements": {
            "jv": [
                {
                    "certified": false,
                    "device_subset": 0,
                    "measurement_conditions": {
                        "scan_speed": 800.0,
                        "scan_direction": "reversed"
                    },
                    "illumination": {
                        "intensity": 100.0,
                        "mask": false
                    },
                    "light_source": {
                        "spectrum": "AM1.5",
                        "light_source": "Solar simulator unspecified"
                    },
                    "light_regime": "standard light",
                    "results": {
                        "short_circuit_current_density": 15.67,
                        "open_circuit_voltage": 1.78,
                        "fill_factor": 0.72,
                        "power_conversion_efficiency": 20.08
                    }
                },
                {
                    "device_subset": 1,
                    "measurement_conditions": {
                        "scan_speed": 800.0
                    },
                    "illumination": {
                        "intensity": 100.0,
                        "mask": false
                    },
                    "light_source": {
                        "spectrum": "AM1.5",
                        "light_source": "Solar simulator unspecified"
                    },
                    "light_regime": "standard light",
                    "results": {
                        "short_circuit_current_density": 34.22,
                        "open_circuit_voltage": 0.7,
                        "fill_factor": 0.7,
                        "power_conversion_efficiency": 16.83
                    }
                }
            ]
        }
    }
}
