Repository: Jesperkemist/PerovskiteTandemDatabase

## About The Project
This repo is associated to a paper with the title:
A FAIR Framework for Machine-Actionable Perovskite Tandem Solar Cell Data

## Resources
9.1 Online resources
1) Online documentation of the project, including a description of the structure of the data schema, and all defined modules
https://jesperkemist.github.io/PerovskiteTandemDatabase/

2) A PDF file describing the structure of the data schema, including all defined modules.
https://github.com/Jesperkemist/PerovskiteTandemDatabase/tree/main/module_descriptions

3) Example JSON files describing a representative perovskite tandem devices.

File: seed_dataset/Json_data_tandem_cell_initial_data_511.archive.json
{
    "data": {
        "m_def": "perovskite_solar_cell_database.schema_packages.tandem.schema.PerovskiteTandemSolarCell",
        "reference": {
            "publication_date": "2019-01-05T00:00:00",
            "journal": "ACS Applied Energy Materials",
            "name_of_person_entering_the_data": "Tobias Abzieher",
            "data_entered_by_author": false,
            "part_of_initial_dataset": true,
            "DOI_number": "10.1021/acsaem.8b00926",
            "publication_authors": [
                "Hou et al."
            ],
            "ID_temp": 511
        },
        "general": {
            "number_of_junctions": 2,
            "number_of_terminals": 2,
            "architecture": "Monolithic",
            "flexible": false,
            "semitransparent": false,
            "encapsulated": false,
            "cell_area": 0.24,
            "active_area": 0.13,
            "number_of_cells": 1,
            "photoabsorbers": [
                "Silicon",
                "Perovskite"
            ],
            "photoabsorbers_string": "Silicon-Perovskite",
            "photoabsorbers_bandgaps": [
                1.12,
                1.685
            ]
        },
        "key_performance_metrics": {
            "power_conversion_efficiency": 18.08,
            "short_circuit_current_density": 15.11,
            "open_circuit_voltage": 1.73,
            "fill_factor": 0.69
        },
        "device_stack": [
            {
                "layer_index": 1,
                "functionality": "back contact",
                "device_subset": 0,
                "name": "Al",
                "properties": {
                    "thickness": {
                        "value": 600.0
                    }
                },
                "components": [
                    {
                        "name": "Al",
                        "functionality": "majority phase"
                    }
                ],
                "m_def": "perovskite_solar_cell_database.schema_packages.tandem.device_stack.GeneralLayer"
            },
            {
                "layer_index": 2,
                "functionality": "back contact",
                "device_subset": 0,
                "name": "ITO",
                "properties": {
                    "thickness": {
                        "value": 80.0
                    }
                },
                "components": [
                    {
                        "name": "ITO",
                        "functionality": "majority phase"
                    }
                ],
                "deposition_procedure": {
                    "substrate_layer": "on upper layer",
                    "steps": [
                        {
                            "method": "Sputtering",
                            "m_def": "perovskite_solar_cell_database.schema_packages.tandem.device_stack.Sputtering"
                        }
                    ]
                },
                "m_def": "perovskite_solar_cell_database.schema_packages.tandem.device_stack.GeneralLayer"
            },
            {
                "layer_index": 3,
                "functionality": "photoabsorber",
                "device_subset": 0,
                "name": "silicon",
                "properties": {
                    "thickness": {
                        "value": 280000.0
                    },
                    "band_gap": {
                        "value": 1.12,
                        "determined_by": "literature"
                    }
                },
                "m_def": "perovskite_solar_cell_database.schema_packages.tandem.device_stack.Photoabsorber_Silicon",
                "cell_type": "Heterojunction",
                "type_of_silicon": "Float-zone",
                "doping_sequence": "a-Si(n):H/a-Si(i):H/c-Si(n)/a-Si(i):H/a-Si(p):H"
            },
            {
                "layer_index": 4,
                "functionality": "recombination layer",
                "device_subset": 0,
                "name": "ITO",
                "properties": {
                    "thickness": {
                        "value": 80.0
                    }
                },
                "components": [
                    {
                        "name": "ITO",
                        "functionality": "majority phase"
                    }
                ],
                "deposition_procedure": {
                    "substrate_layer": "on lower layer",
                    "steps": [
                        {
                            "method": "Sputtering",
                            "m_def": "perovskite_solar_cell_database.schema_packages.tandem.device_stack.Sputtering"
                        }
                    ]
                },
                "m_def": "perovskite_solar_cell_database.schema_packages.tandem.device_stack.GeneralLayer"
            },
            {
                "layer_index": 5,
                "functionality": "electron transport layer",
                "device_subset": 0,
                "name": "SnO2-c",
                "properties": {
                    "thickness": {
                        "value": 40.0
                    }
                },
                "components": [
                    {
                        "name": "SnO2-c",
                        "functionality": "majority phase"
                    }
                ],
                "deposition_procedure": {
                    "substrate_layer": "on lower layer",
                    "steps": [
                        {
                            "method": "SpinCoating",
                            "m_def": "perovskite_solar_cell_database.schema_packages.tandem.device_stack.SpinCoating"
                        }
                    ]
                },
                "m_def": "perovskite_solar_cell_database.schema_packages.tandem.device_stack.GeneralLayer"
            },
            {
                "layer_index": 6,
                "functionality": "photoabsorber",
                "device_subset": 0,
                "name": "Perovskite",
                "properties": {
                    "crystallinity": {
                        "value": "polycrystalline"
                    },
                    "thickness": {
                        "value": 400.0
                    },
                    "band_gap": {
                        "value": 1.685,
                        "graded": false,
                        "determined_by": "eqe"
                    }
                },
                "deposition_procedure": {
                    "substrate_layer": "on lower layer",
                    "antisolvent": true,
                    "duration": 15.0,
                    "steps": [
                        {
                            "method": "SpinCoating",
                            "solution": {
                                "components": [
                                    {
                                        "name": "DMF"
                                    },
                                    {
                                        "name": "DMSO"
                                    }
                                ]
                            },
                            "m_def": "perovskite_solar_cell_database.schema_packages.tandem.device_stack.SpinCoating"
                        },
                        {
                            "method": "Heating",
                            "temperature_segments": [
                                {
                                    "temperature_end": 130.0,
                                    "time_of_segment": 15.0
                                }
                            ],
                            "m_def": "perovskite_solar_cell_database.schema_packages.tandem.device_stack.Heating"
                        }
                    ]
                },
                "m_def": "perovskite_solar_cell_database.schema_packages.tandem.device_stack.Photoabsorber_Perovskite",
                "has_a_2D_perovskite_capping_layer": false,
                "lead_free": false,
                "inorganic": false,
                "composition": {
                    "band_gap": 1.685,
                    "sample_type": "Polycrystalline film",
                    "dimensionality": "3D",
                    "short_form": "FAMAPbBrI",
                    "long_form": "FA0.75MA0.25PbBr0.69I2.31",
                    "ions_a_site": [
                        {
                            "ion": "FA",
                            "coefficient": 0.75,
                            "molecular_formula": "CH5N2+",
                            "smile": "C(=[NH2+])N",
                            "common_name": "Formamidinium",
                            "iupac_name": "aminomethylideneazanium",
                            "cas_number": "nan",
                            "source_compound_smile": "C(=N)N",
                            "source_compound_iupac_name": "methanimidamide",
                            "source_compound_cas_number": "463-52-5",
                            "abbreviation": "FA"
                        },
                        {
                            "ion": "MA",
                            "coefficient": 0.25,
                            "molecular_formula": "CH6N+",
                            "smile": "C[NH3+]",
                            "common_name": "Methylammonium",
                            "iupac_name": "methylazanium",
                            "cas_number": "17000-00-9",
                            "source_compound_smile": "CN",
                            "source_compound_iupac_name": "methanamine",
                            "source_compound_cas_number": "74-89-5",
                            "abbreviation": "MA"
                        }
                    ],
                    "ions_b_site": [
                        {
                            "ion": "Pb",
                            "coefficient": 1.0,
                            "molecular_formula": "Pb2+",
                            "smile": "[Pb+2]",
                            "common_name": "Lead",
                            "iupac_name": "lead(2+)",
                            "cas_number": "14280-50-3",
                            "source_compound_smile": "[Pb]",
                            "source_compound_iupac_name": "Lead",
                            "source_compound_cas_number": "7439-92-1",
                            "abbreviation": "Pb"
                        }
                    ],
                    "ions_x_site": [
                        {
                            "ion": "Br",
                            "coefficient": 0.69,
                            "molecular_formula": "Br-",
                            "smile": "[Br-]",
                            "common_name": "Bromide",
                            "iupac_name": "Bromide",
                            "cas_number": "24959-67-9",
                            "source_compound_smile": "BrBr",
                            "source_compound_iupac_name": "molecular bromine",
                            "source_compound_cas_number": "7726-95-6",
                            "abbreviation": "Br"
                        },
                        {
                            "ion": "I",
                            "coefficient": 2.31,
                            "molecular_formula": "I-",
                            "smile": "[I-]",
                            "common_name": "Iodide",
                            "iupac_name": "Iodide",
                            "cas_number": "20461-54-5",
                            "source_compound_smile": "II",
                            "source_compound_iupac_name": "molecular iodine",
                            "source_compound_cas_number": "7553-56-2",
                            "abbreviation": "I"
                        }
                    ]
                }
            },
            {
                "layer_index": 7,
                "functionality": "hole transport layer",
                "device_subset": 0,
                "name": "Spiro-MeOTAD",
                "properties": {
                    "thickness": {
                        "value": 150.0
                    }
                },
                "components": [
                    {
                        "name": "Spiro-MeOTAD",
                        "functionality": "majority phase"
                    }
                ],
                "deposition_procedure": {
                    "substrate_layer": "on lower layer",
                    "steps": [
                        {
                            "method": "SpinCoating",
                            "m_def": "perovskite_solar_cell_database.schema_packages.tandem.device_stack.SpinCoating"
                        }
                    ]
                },
                "m_def": "perovskite_solar_cell_database.schema_packages.tandem.device_stack.GeneralLayer"
            },
            {
                "layer_index": 8,
                "functionality": "front contact",
                "device_subset": 0,
                "name": "MoOx",
                "properties": {
                    "thickness": {
                        "value": 90.0
                    }
                },
                "components": [
                    {
                        "name": "MoOx",
                        "functionality": "majority phase"
                    }
                ],
                "deposition_procedure": {
                    "substrate_layer": "on lower layer",
                    "steps": [
                        {
                            "method": "Evaporation",
                            "m_def": "perovskite_solar_cell_database.schema_packages.tandem.device_stack.Evaporation"
                        }
                    ]
                },
                "m_def": "perovskite_solar_cell_database.schema_packages.tandem.device_stack.GeneralLayer"
            },
            {
                "layer_index": 9,
                "functionality": "front contact",
                "device_subset": 0,
                "name": "ITO",
                "properties": {
                    "thickness": {
                        "value": 110.0
                    }
                },
                "components": [
                    {
                        "name": "ITO",
                        "functionality": "majority phase"
                    }
                ],
                "deposition_procedure": {
                    "substrate_layer": "on lower layer",
                    "steps": [
                        {
                            "method": "Sputtering",
                            "m_def": "perovskite_solar_cell_database.schema_packages.tandem.device_stack.Sputtering"
                        }
                    ]
                },
                "m_def": "perovskite_solar_cell_database.schema_packages.tandem.device_stack.GeneralLayer"
            },
            {
                "layer_index": 10,
                "functionality": "front contact",
                "device_subset": 0,
                "name": "Au-grid",
                "properties": {
                    "thickness": {
                        "value": 300.0
                    }
                },
                "components": [
                    {
                        "name": "Au-grid",
                        "functionality": "majority phase"
                    }
                ],
                "deposition_procedure": {
                    "substrate_layer": "on lower layer",
                    "steps": [
                        {
                            "method": "Evaporation",
                            "m_def": "perovskite_solar_cell_database.schema_packages.tandem.device_stack.Evaporation"
                        }
                    ]
                },
                "m_def": "perovskite_solar_cell_database.schema_packages.tandem.device_stack.GeneralLayer"
            }
        ],
        "measurements": {
            "jv": [
                {
                    "certified": false,
                    "device_subset": 0,
                    "measurement_conditions": {
                        "scan_speed": 800.0,
                        "scan_direction": "reversed"
                    },
                    "illumination": {
                        "intensity": 100.0,
                        "mask": false
                    },
                    "light_source": {
                        "spectrum": "AM1.5",
                        "light_source": "Solar simulator unspecified"
                    },
                    "light_regime": "standard light",
                    "results": {
                        "short_circuit_current_density": 15.11,
                        "open_circuit_voltage": 1.73,
                        "fill_factor": 0.69,
                        "power_conversion_efficiency": 18.08
                    }
                },
                {
                    "device_subset": 1,
                    "measurement_conditions": {
                        "scan_speed": 800.0
                    },
                    "illumination": {
                        "intensity": 100.0,
                        "mask": false
                    },
                    "light_source": {
                        "spectrum": "AM1.5",
                        "light_source": "Solar simulator unspecified"
                    },
                    "light_regime": "standard light",
                    "results": {
                        "short_circuit_current_density": 34.22,
                        "open_circuit_voltage": 0.7,
                        "fill_factor": 0.7,
                        "power_conversion_efficiency": 16.83
                    }
                }
            ]
        }
    }
}

File: seed_dataset/Json_data_tandem_cell_initial_data_512.archive.json
{
    "data": {
        "m_def": "perovskite_solar_cell_database.schema_packages.tandem.schema.PerovskiteTandemSolarCell",
        "reference": {
            "publication_date": "2017-01-31T00:00:00",
            "journal": "Journal of Semiconductors",
            "name_of_person_entering_the_data": "Tobias Abzieher",
            "data_entered_by_author": false,
            "part_of_initial_dataset": true,
            "DOI_number": "10.1088/1674-4926/38/1/014003",
            "publication_authors": [
                "Fan et al."
            ],
            "ID_temp": 512
        },
        "general": {
            "number_of_junctions": 2,
            "number_of_terminals": 4,
            "architecture": "Stacked",
            "flexible": false,
            "semitransparent": false,
            "encapsulated": false,
            "cell_area": 0.25,
            "active_area": 0.25,
            "number_of_cells": 1,
            "photoabsorbers": [
                "Silicon",
                "Perovskite"
            ],
            "photoabsorbers_string": "Silicon-Perovskite",
            "photoabsorbers_bandgaps": [
                1.12,
                1.61
            ]
        },
        "key_performance_metrics": {
            "power_conversion_efficiency": 14.8
        },
        "device_stack": [
            {
                "layer_index": 1,
                "functionality": "back contact",
                "device_subset": 1,
                "name": "Ag",
                "components": [
                    {
                        "name": "Ag",
                        "functionality": "majority phase"
                    }
                ],
                "m_def": "perovskite_solar_cell_database.schema_packages.tandem.device_stack.GeneralLayer"
            },
            {
                "layer_index": 2,
                "functionality": "back contact",
                "device_subset": 1,
                "name": "ITO",
                "components": [
                    {
                        "name": "ITO",
                        "functionality": "majority phase"
                    }
                ],
                "m_def": "perovskite_solar_cell_database.schema_packages.tandem.device_stack.GeneralLayer"
            },
            {
                "layer_index": 3,
                "functionality": "photoabsorber",
                "device_subset": 1,
                "name": "silicon",
                "properties": {
                    "thickness": {
                        "value": 180000.0
                    },
                    "band_gap": {
                        "value": 1.12,
                        "determined_by": "literature"
                    }
                },
                "m_def": "perovskite_solar_cell_database.schema_packages.tandem.device_stack.Photoabsorber_Silicon",
                "cell_type": "Heterojunction",
                "type_of_silicon": "CZ",
                "doping_sequence": "a-Si(n)/a-Si(i)/c-Si(n)/a-Si(i)/a-Si(p)"
            },
            {
                "layer_index": 4,
                "functionality": "front contact",
                "device_subset": 1,
                "name": "ITO",
                "components": [
                    {
                        "name": "ITO",
                        "functionality": "majority phase"
                    }
                ],
                "m_def": "perovskite_solar_cell_database.schema_packages.tandem.device_stack.GeneralLayer"
            },
            {
                "layer_index": 5,
                "functionality": "front contact",
                "device_subset": 1,
                "name": "Au-grid",
                "components": [
                    {
                        "name": "Au-grid",
                        "functionality": "majority phase"
                    }
                ],
                "deposition_procedure": {
                    "substrate_layer": "on lower layer",
                    "steps": [
                        {
                            "method": "Evaporation",
                            "m_def": "perovskite_solar_cell_database.schema_packages.tandem.device_stack.Evaporation"
                        }
                    ]
                },
                "m_def": "perovskite_solar_cell_database.schema_packages.tandem.device_stack.GeneralLayer"
            },
            {
                "layer_index": 6,
                "functionality": "air gap",
                "name": "Air",
                "components": [
                    {
                        "name": "Air",
                        "functionality": "majority phase"
                    }
                ],
                "m_def": "perovskite_solar_cell_database.schema_packages.tandem.device_stack.GeneralLayer"
            },
            {
                "layer_index": 7,
                "functionality": "back contact",
                "device_subset": 2,
                "name": "Au",
                "properties": {
                    "thickness": {
                        "value": 15.0
                    }
                },
                "components": [
                    {
                        "name": "Au",
                        "functionality": "majority phase"
                    }
                ],
                "deposition_procedure": {
                    "substrate_layer": "on upper layer",
                    "steps": [
                        {
                            "method": "Evaporation",
                            "m_def": "perovskite_solar_cell_database.schema_packages.tandem.device_stack.Evaporation"
                        }
                    ]
                },
                "m_def": "perovskite_solar_cell_database.schema_packages.tandem.device_stack.GeneralLayer"
            },
            {
                "layer_index": 8,
                "functionality": "hole transport layer",
                "device_subset": 2,
                "name": "Spiro-MeOTAD",
                "components": [
                    {
                        "name": "Spiro-MeOTAD",
                        "functionality": "majority phase"
                    }
                ],
                "deposition_procedure": {
                    "substrate_layer": "on upper layer",
                    "steps": [
                        {
                            "method": "SpinCoating",
                            "m_def": "perovskite_solar_cell_database.schema_packages.tandem.device_stack.SpinCoating"
                        }
                    ]
                },
                "m_def": "perovskite_solar_cell_database.schema_packages.tandem.device_stack.GeneralLayer"
            },
            {
                "layer_index": 9,
                "functionality": "photoabsorber",
                "device_subset": 2,
                "name": "Perovskite",
                "properties": {
                    "crystallinity": {
                        "value": "polycrystalline"
                    },
                    "band_gap": {
                        "value": 1.61,
                        "graded": false,
                        "determined_by": "composition"
                    }
                },
                "deposition_procedure": {
                    "substrate_layer": "on upper layer",
                    "duration": 20.0,
                    "steps": [
                        {
                            "method": "SpinCoating",
                            "solution": {
                                "components": [
                                    {
                                        "name": "DMSO"
                                    }
                                ]
                            },
                            "m_def": "perovskite_solar_cell_database.schema_packages.tandem.device_stack.SpinCoating"
                        },
                        {
                            "method": "DipCoating",
                            "solution": {
                                "components": [
                                    {
                                        "name": "IPA"
                                    }
                                ]
                            },
                            "m_def": "perovskite_solar_cell_database.schema_packages.tandem.device_stack.DipCoating"
                        },
                        {
                            "method": "Heating",
                            "temperature_segments": [
                                {
                                    "temperature_end": 90.0,
                                    "time_of_segment": 20.0
                                }
                            ],
                            "m_def": "perovskite_solar_cell_database.schema_packages.tandem.device_stack.Heating"
                        }
                    ]
                },
                "m_def": "perovskite_solar_cell_database.schema_packages.tandem.device_stack.Photoabsorber_Perovskite",
                "has_a_2D_perovskite_capping_layer": false,
                "lead_free": false,
                "inorganic": false,
                "composition": {
                    "band_gap": 1.61,
                    "sample_type": "Polycrystalline film",
                    "dimensionality": "3D",
                    "short_form": "MAPbI",
                    "long_form": "MAPbI3",
                    "ions_a_site": [
                        {
                            "ion": "MA",
                            "coefficient": 1.0,
                            "molecular_formula": "CH6N+",
                            "smile": "C[NH3+]",
                            "common_name": "Methylammonium",
                            "iupac_name": "methylazanium",
                            "cas_number": "17000-00-9",
                            "source_compound_smile": "CN",
                            "source_compound_iupac_name": "methanamine",
                            "source_compound_cas_number": "74-89-5",
                            "abbreviation": "MA"
                        }
                    ],
                    "ions_b_site": [
                        {
                            "ion": "Pb",
                            "coefficient": 1.0,
                            "molecular_formula": "Pb2+",
                            "smile": "[Pb+2]",
                            "common_name": "Lead",
                            "iupac_name": "lead(2+)",
                            "cas_number": "14280-50-3",
                            "source_compound_smile": "[Pb]",
                            "source_compound_iupac_name": "Lead",
                            "source_compound_cas_number": "7439-92-1",
                            "abbreviation": "Pb"
                        }
                    ],
                    "ions_x_site": [
                        {
                            "ion": "I",
                            "coefficient": 3.0,
                            "molecular_formula": "I-",
                            "smile": "[I-]",
                            "common_name": "Iodide",
                            "iupac_name": "Iodide",
                            "cas_number": "20461-54-5",
                            "source_compound_smile": "II",
                            "source_compound_iupac_name": "molecular iodine",
                            "source_compound_cas_number": "7553-56-2",
                            "abbreviation": "I"
                        }
                    ]
                }
            },
            {
                "layer_index": 10,
                "functionality": "electron transport layer",
                "device_subset": 2,
                "name": "TiO2-c",
                "components": [
                    {
                        "name": "TiO2-c",
                        "functionality": "majority phase"
                    }
                ],
                "deposition_procedure": {
                    "substrate_layer": "on upper layer",
                    "steps": [
                        {
                            "method": "Sputtering",
                            "m_def": "perovskite_solar_cell_database.schema_packages.tandem.device_stack.Sputtering"
                        }
                    ]
                },
                "m_def": "perovskite_solar_cell_database.schema_packages.tandem.device_stack.GeneralLayer"
            },
            {
                "layer_index": 11,
                "functionality": "front contact",
                "device_subset": 2,
                "name": "FTO",
                "components": [
                    {
                        "name": "FTO",
                        "functionality": "majority phase"
                    }
                ],
                "m_def": "perovskite_solar_cell_database.schema_packages.tandem.device_stack.GeneralLayer"
            },
            {
                "layer_index": 12,
                "functionality": "substrate",
                "device_subset": 2,
                "name": "SLG",
                "components": [
                    {
                        "name": "SLG",
                        "functionality": "majority phase"
                    }
                ],
                "m_def": "perovskite_solar_cell_database.schema_packages.tandem.device_stack.GeneralLayer"
            }
        ],
        "measurements": {
            "jv": [
                {
                    "certified": false,
                    "device_subset": 0,
                    "measurement_conditions": {
                        "scan_direction": "reversed"
                    },
                    "illumination": {
                        "intensity": 100.0,
                        "mask": false
                    },
                    "light_source": {
                        "spectrum": "AM1.5",
                        "light_source": "Solar simulator unspecified"
                    },
                    "light_regime": "standard light",
                    "results": {
                        "power_conversion_efficiency": 14.8
                    }
                },
                {
                    "device_subset": 2,
                    "illumination": {
                        "intensity": 100.0,
                        "mask": false
                    },
                    "light_source": {
                        "spectrum": "AM1.5",
                        "light_source": "Solar simulator unspecified"
                    },
                    "light_regime": "standard light",
                    "results": {
                        "short_circuit_current_density": 13.77,
                        "open_circuit_voltage": 1.06,
                        "fill_factor": 0.615,
                        "power_conversion_efficiency": 8.98
                    }
                }
            ],
            "eqe": [
                {
                    "device_subset": 0,
                    "results": {
                        "integrated_short_circuit_current_density": 28.08
                    }
                },
                {
                    "device_subset": 1,
                    "illumination": {
                        "top_cell_filter": true
                    },
                    "results": {
                        "integrated_short_circuit_current_density": 37.05,
                        "integrated_current_density_shaded": 14.31
                    }
                },
                {
                    "device_subset": 2,
                    "results": {
                        "integrated_short_circuit_current_density": 13.77
                    }
                }
            ]
        }
    }
}

File: seed_dataset/Json_data_tandem_cell_initial_data_513.archive.json
{
    "data": {
        "m_def": "perovskite_solar_cell_database.schema_packages.tandem.schema.PerovskiteTandemSolarCell",
        "reference": {
            "publication_date": "2018-12-20T00:00:00",
            "journal": "Joule",
            "name_of_person_entering_the_data": "Paul Fassl",
            "data_entered_by_author": false,
            "part_of_initial_dataset": true,
            "DOI_number": "10.1016/j.joule.2018.11.017",
            "publication_authors": [
                "Park et al."
            ],
            "ID_temp": 513
        },
        "general": {
            "number_of_junctions": 2,
            "number_of_terminals": 3,
            "architecture": "Monolithic",
            "flexible": false,
            "semitransparent": false,
            "encapsulated": false,
            "cell_area": 0.1875,
            "active_area": 0.1875,
            "number_of_cells": 1,
            "photoabsorbers": [
                "Silicon",
                "Perovskite"
            ],
            "photoabsorbers_string": "Silicon-Perovskite",
            "photoabsorbers_bandgaps": [
                1.12,
                1.64
            ]
        },
        "key_performance_metrics": {
            "power_conversion_efficiency_stabilized": 23.4,
            "power_conversion_efficiency": 23.5,
            "short_circuit_current_density": 18.29,
            "open_circuit_voltage": 1.67,
            "fill_factor": 0.77
        },
        "device_stack": [
            {
                "layer_index": 1,
                "functionality": "back contact",
                "device_subset": 0,
                "name": "Ag",
                "properties": {
                    "thickness": {
                        "value": 300.0
                    }
                },
                "components": [
                    {
                        "name": "Ag",
                        "functionality": "majority phase"
                    }
                ],
                "m_def": "perovskite_solar_cell_database.schema_packages.tandem.device_stack.GeneralLayer"
            },
            {
                "layer_index": 2,
                "functionality": "back contact",
                "device_subset": 0,
                "name": "ITO",
                "properties": {
                    "thickness": {
                        "value": 80.0
                    }
                },
                "components": [
                    {
                        "name": "ITO",
                        "functionality": "majority phase"
                    }
                ],
                "deposition_procedure": {
                    "substrate_layer": "on upper layer",
                    "steps": [
                        {
                            "method": "Sputtering",
                            "m_def": "perovskite_solar_cell_database.schema_packages.tandem.device_stack.Sputtering"
                        }
                    ]
                },
                "m_def": "perovskite_solar_cell_database.schema_packages.tandem.device_stack.GeneralLayer"
            },
            {
                "layer_index": 3,
                "functionality": "photoabsorber",
                "device_subset": 0,
                "name": "silicon",
                "properties": {
                    "thickness": {
                        "value": 300000.0
                    },
                    "band_gap": {
                        "value": 1.12,
                        "determined_by": "literature"
                    }
                },
                "m_def": "perovskite_solar_cell_database.schema_packages.tandem.device_stack.Photoabsorber_Silicon",
                "cell_type": "Heterojunction",
                "type_of_silicon": "Float-zone",
                "doping_sequence": "a-Si(p):H/a-Si(i):H/c-Si(n)/a-Si(i):H/a-Si(n):H"
            },
            {
                "layer_index": 4,
                "functionality": "recombination layer",
                "device_subset": 0,
                "name": "ITO",
                "properties": {
                    "thickness": {
                        "value": 150.0
                    }
                },
                "components": [
                    {
                        "name": "ITO",
                        "functionality": "majority phase"
                    }
                ],
                "deposition_procedure": {
                    "substrate_layer": "on lower layer",
                    "steps": [
                        {
                            "method": "Sputtering",
                            "m_def": "perovskite_solar_cell_database.schema_packages.tandem.device_stack.Sputtering"
                        }
                    ]
                },
                "m_def": "perovskite_solar_cell_database.schema_packages.tandem.device_stack.GeneralLayer"
            },
            {
                "layer_index": 5,
                "functionality": "hole transport layer",
                "device_subset": 0,
                "name": "NiO-c",
                "properties": {
                    "thickness": {
                        "value": 15.0
                    }
                },
                "components": [
                    {
                        "name": "NiO-c",
                        "functionality": "majority phase"
                    }
                ],
                "deposition_procedure": {
                    "substrate_layer": "on lower layer",
                    "steps": [
                        {
                            "method": "SpinCoating",
                            "m_def": "perovskite_solar_cell_database.schema_packages.tandem.device_stack.SpinCoating"
                        }
                    ]
                },
                "m_def": "perovskite_solar_cell_database.schema_packages.tandem.device_stack.GeneralLayer"
            },
            {
                "layer_index": 6,
                "functionality": "photoabsorber",
                "device_subset": 0,
                "name": "Perovskite",
                "properties": {
                    "crystallinity": {
                        "value": "polycrystalline"
                    },
                    "thickness": {
                        "value": 450.0
                    },
                    "band_gap": {
                        "value": 1.64,
                        "graded": false,
                        "determined_by": "eqe"
                    }
                },
                "deposition_procedure": {
                    "substrate_layer": "on lower layer",
                    "antisolvent": true,
                    "duration": 30.0,
                    "steps": [
                        {
                            "method": "SpinCoating",
                            "solution": {
                                "components": [
                                    {
                                        "name": "DMF"
                                    },
                                    {
                                        "name": "DMSO"
                                    }
                                ]
                            },
                            "m_def": "perovskite_solar_cell_database.schema_packages.tandem.device_stack.SpinCoating"
                        },
                        {
                            "method": "Heating",
                            "temperature_segments": [
                                {
                                    "temperature_end": 100.0,
                                    "time_of_segment": 30.0
                                }
                            ],
                            "m_def": "perovskite_solar_cell_database.schema_packages.tandem.device_stack.Heating"
                        }
                    ]
                },
                "m_def": "perovskite_solar_cell_database.schema_packages.tandem.device_stack.Photoabsorber_Perovskite",
                "has_a_2D_perovskite_capping_layer": false,
                "lead_free": false,
                "inorganic": false,
                "composition": {
                    "band_gap": 1.64,
                    "sample_type": "Polycrystalline film",
                    "dimensionality": "3D",
                    "short_form": "MAPbBrI",
                    "long_form": "MAPbBr0.15I2.85",
                    "ions_a_site": [
                        {
                            "ion": "MA",
                            "coefficient": 1.0,
                            "molecular_formula": "CH6N+",
                            "smile": "C[NH3+]",
                            "common_name": "Methylammonium",
                            "iupac_name": "methylazanium",
                            "cas_number": "17000-00-9",
                            "source_compound_smile": "CN",
                            "source_compound_iupac_name": "methanamine",
                            "source_compound_cas_number": "74-89-5",
                            "abbreviation": "MA"
                        }
                    ],
                    "ions_b_site": [
                        {
                            "ion": "Pb",
                            "coefficient": 1.0,
                            "molecular_formula": "Pb2+",
                            "smile": "[Pb+2]",
                            "common_name": "Lead",
                            "iupac_name": "lead(2+)",
                            "cas_number": "14280-50-3",
                            "source_compound_smile": "[Pb]",
                            "source_compound_iupac_name": "Lead",
                            "source_compound_cas_number": "7439-92-1",
                            "abbreviation": "Pb"
                        }
                    ],
                    "ions_x_site": [
                        {
                            "ion": "Br",
                            "coefficient": 0.15,
                            "molecular_formula": "Br-",
                            "smile": "[Br-]",
                            "common_name": "Bromide",
                            "iupac_name": "Bromide",
                            "cas_number": "24959-67-9",
                            "source_compound_smile": "BrBr",
                            "source_compound_iupac_name": "molecular bromine",
                            "source_compound_cas_number": "7726-95-6",
                            "abbreviation": "Br"
                        },
                        {
                            "ion": "I",
                            "coefficient": 2.85,
                            "molecular_formula": "I-",
                            "smile": "[I-]",
                            "common_name": "Iodide",
                            "iupac_name": "Iodide",
                            "cas_number": "20461-54-5",
                            "source_compound_smile": "II",
                            "source_compound_iupac_name": "molecular iodine",
                            "source_compound_cas_number": "7553-56-2",
                            "abbreviation": "I"
                        }
                    ]
                }
            },
            {
                "layer_index": 7,
                "functionality": "electron transport layer",
                "device_subset": 0,
                "name": "PCBM-60",
                "properties": {
                    "thickness": {
                        "value": 20.0
                    }
                },
                "components": [
                    {
                        "name": "PCBM-60",
                        "functionality": "majority phase"
                    }
                ],
                "deposition_procedure": {
                    "substrate_layer": "on lower layer",
                    "steps": [
                        {
                            "method": "SpinCoating",
                            "m_def": "perovskite_solar_cell_database.schema_packages.tandem.device_stack.SpinCoating"
                        }
                    ]
                },
                "m_def": "perovskite_solar_cell_database.schema_packages.tandem.device_stack.GeneralLayer"
            },
            {
                "layer_index": 8,
                "functionality": "electron transport layer",
                "device_subset": 0,
                "name": "ZnO-np",
                "properties": {
                    "thickness": {
                        "value": 20.0
                    }
                },
                "components": [
                    {
                        "name": "ZnO-np",
                        "functionality": "majority phase"
                    }
                ],
                "deposition_procedure": {
                    "substrate_layer": "on lower layer",
                    "steps": [
                        {
                            "method": "SpinCoating",
                            "m_def": "perovskite_solar_cell_database.schema_packages.tandem.device_stack.SpinCoating"
                        }
                    ]
                },
                "m_def": "perovskite_solar_cell_database.schema_packages.tandem.device_stack.GeneralLayer"
            },
            {
                "layer_index": 9,
                "functionality": "front contact",
                "device_subset": 0,
                "name": "ITO",
                "properties": {
                    "thickness": {
                        "value": 300.0
                    }
                },
                "components": [
                    {
                        "name": "ITO",
                        "functionality": "majority phase"
                    }
                ],
                "deposition_procedure": {
                    "substrate_layer": "on lower layer",
                    "steps": [
                        {
                            "method": "Sputtering",
                            "m_def": "perovskite_solar_cell_database.schema_packages.tandem.device_stack.Sputtering"
                        }
                    ]
                },
                "m_def": "perovskite_solar_cell_database.schema_packages.tandem.device_stack.GeneralLayer"
            },
            {
                "layer_index": 10,
                "functionality": "front contact",
                "device_subset": 0,
                "name": "Ag-grid",
                "properties": {
                    "thickness": {
                        "value": 150.0
                    }
                },
                "components": [
                    {
                        "name": "Ag-grid",
                        "functionality": "majority phase"
                    }
                ],
                "deposition_procedure": {
                    "substrate_layer": "on lower layer",
                    "steps": [
                        {
                            "method": "Evaporation",
                            "m_def": "perovskite_solar_cell_database.schema_packages.tandem.device_stack.Evaporation"
                        }
                    ]
                },
                "m_def": "perovskite_solar_cell_database.schema_packages.tandem.device_stack.GeneralLayer"
            }
        ],
        "measurements": {
            "jv": [
                {
                    "certified": false,
                    "device_subset": 0,
                    "measurement_conditions": {
                        "scan_speed": 40.0
                    },
                    "illumination": {
                        "intensity": 100.0,
                        "mask": false
                    },
                    "light_source": {
                        "spectrum": "AM1.5",
                        "light_source": "Solar simulator unspecified"
                    },
                    "light_regime": "standard light",
                    "results": {
                        "short_circuit_current_density": 18.29,
                        "open_circuit_voltage": 1.67,
                        "fill_factor": 0.77,
                        "power_conversion_efficiency": 23.5
                    }
                }
            ],
            "stabilized_performance": [
                {
                    "light_regime": "standard light",
                    "duration": 8.0,
                    "device_subset": 0,
                    "measurement_details": {
                        "type_of_measurement": "maximum power point tracking"
                    },
                    "results": {
                        "power_conversion_efficiency": 23.4,
                        "maximum_power_point_current_density": 16.71,
                        "maximum_power_point_voltage": 1.4
                    }
                }
            ],
            "eqe": [
                {
                    "device_subset": 1,
                    "illumination": {
                        "top_cell_filter": true
                    },
                    "results": {
                        "integrated_short_circuit_current_density": 32.14,
                        "integrated_current_density_shaded": 18.09
                    }
                },
                {
                    "device_subset": 2,
                    "results": {
                        "integrated_short_circuit_current_density": 18.11
                    }
                }
            ],
            "stability": [
                {
                    "duration": 172800.0,
                    "illuminated": false,
                    "device_subset": 0,
                    "results": {
                        "power_conversion_efficiency_end": 97.0,
                        "burn_in": false
                    },
                    "environmental_conditions": {
                        "relative_humidity": 30.0,
                        "atmosphere": "air"
                    },
                    "illumination": {
                        "uv_filter": false
                    },
                    "light_source": {
                        "light_source": "Dark conditions"
                    }
                }
            ]
        }
    }
}
