Repository: Jesperkemist/PerovskiteTandemDatabase

## About The Project
This repo is associated to a paper with the title:
A FAIR Framework for Machine-Actionable Perovskite Tandem Solar Cell Data

## Resources
9.1 Online resources
1) Online documentation of the project, including a description of the structure of the data schema, and all defined modules
https://jesperkemist.github.io/PerovskiteTandemDatabase/

2) A PDF file describing the structure of the data schema, including all defined modules.
https://github.com/Jesperkemist/PerovskiteTandemDatabase/tree/main/module_descriptions

3) Example JSON files describing a representative perovskite tandem devices.

File: seed_dataset/Json_data_tandem_cell_initial_data_516.archive.json
{
    "data": {
        "m_def": "perovskite_solar_cell_database.schema_packages.tandem.schema.PerovskiteTandemSolarCell",
        "reference": {
            "publication_date": "2018-12-20T00:00:00",
            "journal": "Joule",
            "name_of_person_entering_the_data": "Paul Fassl",
            "data_entered_by_author": false,
            "part_of_initial_dataset": true,
            "DOI_number": "10.1016/j.joule.2018.11.017",
            "publication_authors": [
                "Park et al."
            ],
            "ID_temp": 516
        },
        "general": {
            "number_of_junctions": 2,
            "number_of_terminals": 3,
            "architecture": "Monolithic",
            "flexible": false,
            "semitransparent": false,
            "encapsulated": false,
            "cell_area": 0.1875,
            "active_area": 0.1875,
            "number_of_cells": 1,
            "photoabsorbers": [
                "Silicon",
                "Perovskite"
            ],
            "photoabsorbers_string": "Silicon-Perovskite",
            "photoabsorbers_bandgaps": [
                1.12,
                1.61
            ]
        },
        "key_performance_metrics": {
            "power_conversion_efficiency": 22.91,
            "short_circuit_current_density": 17.8,
            "open_circuit_voltage": 1.63,
            "fill_factor": 0.79
        },
        "device_stack": [
            {
                "layer_index": 1,
                "functionality": "back contact",
                "device_subset": 0,
                "name": "Ag",
                "properties": {
                    "thickness": {
                        "value": 300.0
                    }
                },
                "components": [
                    {
                        "name": "Ag",
                        "functionality": "majority phase"
                    }
                ],
                "m_def": "perovskite_solar_cell_database.schema_packages.tandem.device_stack.GeneralLayer"
            },
            {
                "layer_index": 2,
                "functionality": "back contact",
                "device_subset": 0,
                "name": "ITO",
                "properties": {
                    "thickness": {
                        "value": 80.0
                    }
                },
                "components": [
                    {
                        "name": "ITO",
                        "functionality": "majority phase"
                    }
                ],
                "deposition_procedure": {
                    "substrate_layer": "on upper layer",
                    "steps": [
                        {
                            "method": "Sputtering",
                            "m_def": "perovskite_solar_cell_database.schema_packages.tandem.device_stack.Sputtering"
                        }
                    ]
                },
                "m_def": "perovskite_solar_cell_database.schema_packages.tandem.device_stack.GeneralLayer"
            },
            {
                "layer_index": 3,
                "functionality": "photoabsorber",
                "device_subset": 0,
                "name": "silicon",
                "properties": {
                    "thickness": {
                        "value": 300000.0
                    },
                    "band_gap": {
                        "value": 1.12,
                        "determined_by": "literature"
                    }
                },
                "m_def": "perovskite_solar_cell_database.schema_packages.tandem.device_stack.Photoabsorber_Silicon",
                "cell_type": "Heterojunction",
                "type_of_silicon": "Float-zone",
                "doping_sequence": "a-Si(p):H/a-Si(i):H/c-Si(n)/a-Si(i):H/a-Si(n):H"
            },
            {
                "layer_index": 4,
                "functionality": "recombination layer",
                "device_subset": 0,
                "name": "ITO",
                "properties": {
                    "thickness": {
                        "value": 150.0
                    }
                },
                "components": [
                    {
                        "name": "ITO",
                        "functionality": "majority phase"
                    }
                ],
                "deposition_procedure": {
                    "substrate_layer": "on lower layer",
                    "steps": [
                        {
                            "method": "Sputtering",
                            "m_def": "perovskite_solar_cell_database.schema_packages.tandem.device_stack.Sputtering"
                        }
                    ]
                },
                "m_def": "perovskite_solar_cell_database.schema_packages.tandem.device_stack.GeneralLayer"
            },
            {
                "layer_index": 5,
                "functionality": "hole transport layer",
                "device_subset": 0,
                "name": "NiO-c",
                "properties": {
                    "thickness": {
                        "value": 15.0
                    }
                },
                "components": [
                    {
                        "name": "NiO-c",
                        "functionality": "majority phase"
                    }
                ],
                "deposition_procedure": {
                    "substrate_layer": "on lower layer",
                    "steps": [
                        {
                            "method": "SpinCoating",
                            "m_def": "perovskite_solar_cell_database.schema_packages.tandem.device_stack.SpinCoating"
                        }
                    ]
                },
                "m_def": "perovskite_solar_cell_database.schema_packages.tandem.device_stack.GeneralLayer"
            },
            {
                "layer_index": 6,
                "functionality": "photoabsorber",
                "device_subset": 0,
                "name": "Perovskite",
                "properties": {
                    "crystallinity": {
                        "value": "polycrystalline"
                    },
                    "thickness": {
                        "value": 450.0
                    },
                    "band_gap": {
                        "value": 1.61,
                        "graded": false,
                        "determined_by": "eqe"
                    }
                },
                "deposition_procedure": {
                    "substrate_layer": "on lower layer",
                    "antisolvent": true,
                    "duration": 30.0,
                    "steps": [
                        {
                            "method": "SpinCoating",
                            "solution": {
                                "components": [
                                    {
                                        "name": "DMF"
                                    },
                                    {
                                        "name": "DMSO"
                                    }
                                ]
                            },
                            "m_def": "perovskite_solar_cell_database.schema_packages.tandem.device_stack.SpinCoating"
                        },
                        {
                            "method": "Heating",
                            "temperature_segments": [
                                {
                                    "temperature_end": 100.0,
                                    "time_of_segment": 30.0
                                }
                            ],
                            "m_def": "perovskite_solar_cell_database.schema_packages.tandem.device_stack.Heating"
                        }
                    ]
                },
                "m_def": "perovskite_solar_cell_database.schema_packages.tandem.device_stack.Photoabsorber_Perovskite",
                "has_a_2D_perovskite_capping_layer": false,
                "lead_free": false,
                "inorganic": false,
                "composition": {
                    "band_gap": 1.61,
                    "sample_type": "Polycrystalline film",
                    "dimensionality": "3D",
                    "short_form": "MAPbI",
                    "long_form": "MAPbI3",
                    "ions_a_site": [
                        {
                            "ion": "MA",
                            "coefficient": 1.0,
                            "molecular_formula": "CH6N+",
                            "smile": "C[NH3+]",
                            "common_name": "Methylammonium",
                            "iupac_name": "methylazanium",
                            "cas_number": "17000-00-9",
                            "source_compound_smile": "CN",
                            "source_compound_iupac_name": "methanamine",
                            "source_compound_cas_number": "74-89-5",
                            "abbreviation": "MA"
                        }
                    ],
                    "ions_b_site": [
                        {
                            "ion": "Pb",
                            "coefficient": 1.0,
                            "molecular_formula": "Pb2+",
                            "smile": "[Pb+2]",
                            "common_name": "Lead",
                            "iupac_name": "lead(2+)",
                            "cas_number": "14280-50-3",
                            "source_compound_smile": "[Pb]",
                            "source_compound_iupac_name": "Lead",
                            "source_compound_cas_number": "7439-92-1",
                            "abbreviation": "Pb"
                        }
                    ],
                    "ions_x_site": [
                        {
                            "ion": "I",
                            "coefficient": 3.0,
                            "molecular_formula": "I-",
                            "smile": "[I-]",
                            "common_name": "Iodide",
                            "iupac_name": "Iodide",
                            "cas_number": "20461-54-5",
                            "source_compound_smile": "II",
                            "source_compound_iupac_name": "molecular iodine",
                            "source_compound_cas_number": "7553-56-2",
                            "abbreviation": "I"
                        }
                    ]
                }
            },
            {
                "layer_index": 7,
                "functionality": "electron transport layer",
                "device_subset": 0,
                "name": "PCBM-60",
                "properties": {
                    "thickness": {
                        "value": 20.0
                    }
                },
                "components": [
                    {
                        "name": "PCBM-60",
                        "functionality": "majority phase"
                    }
                ],
                "deposition_procedure": {
                    "substrate_layer": "on lower layer",
                    "steps": [
                        {
                            "method": "SpinCoating",
                            "m_def": "perovskite_solar_cell_database.schema_packages.tandem.device_stack.SpinCoating"
                        }
                    ]
                },
                "m_def": "perovskite_solar_cell_database.schema_packages.tandem.device_stack.GeneralLayer"
            },
            {
                "layer_index": 8,
                "functionality": "electron transport layer",
                "device_subset": 0,
                "name": "ZnO-np",
                "properties": {
                    "thickness": {
                        "value": 20.0
                    }
                },
                "components": [
                    {
                        "name": "ZnO-np",
                        "functionality": "majority phase"
                    }
                ],
                "deposition_procedure": {
                    "substrate_layer": "on lower layer",
                    "steps": [
                        {
                            "method": "SpinCoating",
                            "m_def": "perovskite_solar_cell_database.schema_packages.tandem.device_stack.SpinCoating"
                        }
                    ]
                },
                "m_def": "perovskite_solar_cell_database.schema_packages.tandem.device_stack.GeneralLayer"
            },
            {
                "layer_index": 9,
                "functionality": "front contact",
                "device_subset": 0,
                "name": "ITO",
                "properties": {
                    "thickness": {
                        "value": 300.0
                    }
                },
                "components": [
                    {
                        "name": "ITO",
                        "functionality": "majority phase"
                    }
                ],
                "deposition_procedure": {
                    "substrate_layer": "on lower layer",
                    "steps": [
                        {
                            "method": "Sputtering",
                            "m_def": "perovskite_solar_cell_database.schema_packages.tandem.device_stack.Sputtering"
                        }
                    ]
                },
                "m_def": "perovskite_solar_cell_database.schema_packages.tandem.device_stack.GeneralLayer"
            },
            {
                "layer_index": 10,
                "functionality": "front contact",
                "device_subset": 0,
                "name": "Ag-grid",
                "properties": {
                    "thickness": {
                        "value": 150.0
                    }
                },
                "components": [
                    {
                        "name": "Ag-grid",
                        "functionality": "majority phase"
                    }
                ],
                "deposition_procedure": {
                    "substrate_layer": "on lower layer",
                    "steps": [
                        {
                            "method": "Evaporation",
                            "m_def": "perovskite_solar_cell_database.schema_packages.tandem.device_stack.Evaporation"
                        }
                    ]
                },
                "m_def": "perovskite_solar_cell_database.schema_packages.tandem.device_stack.GeneralLayer"
            }
        ],
        "measurements": {
            "jv": [
                {
                    "certified": false,
                    "device_subset": 0,
                    "measurement_conditions": {
                        "scan_speed": 40.0,
                        "scan_direction": "reversed"
                    },
                    "illumination": {
                        "intensity": 100.0,
                        "mask": false
                    },
                    "light_source": {
                        "spectrum": "AM1.5",
                        "light_source": "Solar simulator unspecified"
                    },
                    "light_regime": "standard light",
                    "results": {
                        "short_circuit_current_density": 17.8,
                        "open_circuit_voltage": 1.63,
                        "fill_factor": 0.79,
                        "power_conversion_efficiency": 22.91
                    }
                },
                {
                    "device_subset": 1,
                    "measurement_conditions": {
                        "scan_speed": 40.0
                    },
                    "illumination": {
                        "intensity": 100.0,
                        "mask": false
                    },
                    "light_source": {
                        "spectrum": "AM1.5",
                        "light_source": "Solar simulator unspecified"
                    },
                    "light_regime": "standard light"
                },
                {
                    "device_subset": 2,
                    "measurement_conditions": {
                        "scan_speed": 40.0
                    },
                    "illumination": {
                        "intensity": 100.0,
                        "mask": false
                    },
                    "light_source": {
                        "spectrum": "AM1.5",
                        "light_source": "Solar simulator unspecified"
                    },
                    "light_regime": "standard light",
                    "results": {
                        "short_circuit_current_density": 18.89,
                        "open_circuit_voltage": 1.03,
                        "fill_factor": 0.72,
                        "power_conversion_efficiency": 14.02
                    }
                }
            ],
            "eqe": [
                {
                    "device_subset": 1,
                    "illumination": {
                        "top_cell_filter": true
                    },
                    "results": {
                        "integrated_short_circuit_current_density": 32.14,
                        "integrated_current_density_shaded": 15.98
                    }
                },
                {
                    "device_subset": 2,
                    "results": {
                        "integrated_short_circuit_current_density": 18.38
                    }
                }
            ]
        }
    }
}

File: seed_dataset/Json_data_tandem_cell_initial_data_517.archive.json
{
    "data": {
        "m_def": "perovskite_solar_cell_database.schema_packages.tandem.schema.PerovskiteTandemSolarCell",
        "reference": {
            "publication_date": "2017-10-12T00:00:00",
            "journal": "Materials Today Energy",
            "name_of_person_entering_the_data": "Paul Fassl",
            "data_entered_by_author": false,
            "part_of_initial_dataset": true,
            "DOI_number": "10.1016/j.mtener.2017.09.009",
            "publication_authors": [
                "Kanda et al."
            ],
            "ID_temp": 517
        },
        "general": {
            "number_of_junctions": 2,
            "number_of_terminals": 2,
            "architecture": "Monolithic",
            "flexible": false,
            "semitransparent": false,
            "encapsulated": false,
            "cell_area": 0.09,
            "active_area": 0.09,
            "number_of_cells": 1,
            "photoabsorbers": [
                "Silicon",
                "Perovskite"
            ],
            "photoabsorbers_string": "Silicon-Perovskite",
            "photoabsorbers_bandgaps": [
                1.12,
                1.61
            ]
        },
        "key_performance_metrics": {
            "power_conversion_efficiency": 15.5,
            "short_circuit_current_density": 16.3,
            "open_circuit_voltage": 1.42,
            "fill_factor": 0.666
        },
        "device_stack": [
            {
                "layer_index": 1,
                "functionality": "back contact",
                "device_subset": 0,
                "name": "Al",
                "properties": {
                    "thickness": {
                        "value": 300.0
                    }
                },
                "components": [
                    {
                        "name": "Al",
                        "functionality": "majority phase"
                    }
                ],
                "m_def": "perovskite_solar_cell_database.schema_packages.tandem.device_stack.GeneralLayer"
            },
            {
                "layer_index": 2,
                "functionality": "photoabsorber",
                "device_subset": 0,
                "name": "silicon",
                "properties": {
                    "thickness": {
                        "value": 550000.0
                    },
                    "band_gap": {
                        "value": 1.12,
                        "determined_by": "literature"
                    }
                },
                "m_def": "perovskite_solar_cell_database.schema_packages.tandem.device_stack.Photoabsorber_Silicon",
                "type_of_silicon": "CZ",
                "doping_sequence": "c-Si(p)/c-Si(n)"
            },
            {
                "layer_index": 3,
                "functionality": "recombination layer",
                "device_subset": 0,
                "name": "ITO",
                "properties": {
                    "thickness": {
                        "value": 120.0
                    }
                },
                "components": [
                    {
                        "name": "ITO",
                        "functionality": "majority phase"
                    }
                ],
                "deposition_procedure": {
                    "substrate_layer": "on lower layer",
                    "steps": [
                        {
                            "method": "Sputtering",
                            "m_def": "perovskite_solar_cell_database.schema_packages.tandem.device_stack.Sputtering"
                        }
                    ]
                },
                "m_def": "perovskite_solar_cell_database.schema_packages.tandem.device_stack.GeneralLayer"
            },
            {
                "layer_index": 4,
                "functionality": "recombination layer",
                "device_subset": 0,
                "name": "IZO",
                "properties": {
                    "thickness": {
                        "value": 150.0
                    }
                },
                "components": [
                    {
                        "name": "IZO",
                        "functionality": "majority phase"
                    }
                ],
                "deposition_procedure": {
                    "substrate_layer": "on lower layer",
                    "steps": [
                        {
                            "method": "Sputtering",
                            "m_def": "perovskite_solar_cell_database.schema_packages.tandem.device_stack.Sputtering"
                        }
                    ]
                },
                "m_def": "perovskite_solar_cell_database.schema_packages.tandem.device_stack.GeneralLayer"
            },
            {
                "layer_index": 5,
                "functionality": "hole transport layer",
                "device_subset": 0,
                "name": "MoOx",
                "properties": {
                    "thickness": {
                        "value": 10.0
                    }
                },
                "components": [
                    {
                        "name": "MoOx",
                        "functionality": "majority phase"
                    }
                ],
                "deposition_procedure": {
                    "substrate_layer": "on upper layer",
                    "steps": [
                        {
                            "method": "Evaporation",
                            "m_def": "perovskite_solar_cell_database.schema_packages.tandem.device_stack.Evaporation"
                        }
                    ]
                },
                "m_def": "perovskite_solar_cell_database.schema_packages.tandem.device_stack.GeneralLayer"
            },
            {
                "layer_index": 6,
                "functionality": "hole transport layer",
                "device_subset": 0,
                "name": "Spiro-MeOTAD",
                "components": [
                    {
                        "name": "Spiro-MeOTAD",
                        "functionality": "majority phase"
                    }
                ],
                "deposition_procedure": {
                    "substrate_layer": "on upper layer",
                    "steps": [
                        {
                            "method": "SpinCoating",
                            "m_def": "perovskite_solar_cell_database.schema_packages.tandem.device_stack.SpinCoating"
                        }
                    ]
                },
                "m_def": "perovskite_solar_cell_database.schema_packages.tandem.device_stack.GeneralLayer"
            },
            {
                "layer_index": 7,
                "functionality": "photoabsorber",
                "device_subset": 0,
                "name": "Perovskite",
                "properties": {
                    "crystallinity": {
                        "value": "polycrystalline"
                    },
                    "thickness": {
                        "value": 450.0
                    },
                    "band_gap": {
                        "value": 1.61,
                        "graded": false,
                        "determined_by": "eqe"
                    }
                },
                "deposition_procedure": {
                    "substrate_layer": "on upper layer",
                    "antisolvent": true,
                    "duration": 10.0,
                    "steps": [
                        {
                            "method": "SpinCoating",
                            "solution": {
                                "components": [
                                    {
                                        "name": "DMSO"
                                    },
                                    {
                                        "name": "GBL"
                                    }
                                ]
                            },
                            "m_def": "perovskite_solar_cell_database.schema_packages.tandem.device_stack.SpinCoating"
                        },
                        {
                            "method": "Heating",
                            "temperature_segments": [
                                {
                                    "temperature_end": 100.0,
                                    "time_of_segment": 10.0
                                }
                            ],
                            "m_def": "perovskite_solar_cell_database.schema_packages.tandem.device_stack.Heating"
                        }
                    ]
                },
                "m_def": "perovskite_solar_cell_database.schema_packages.tandem.device_stack.Photoabsorber_Perovskite",
                "has_a_2D_perovskite_capping_layer": false,
                "lead_free": false,
                "inorganic": false,
                "composition": {
                    "band_gap": 1.61,
                    "sample_type": "Polycrystalline film",
                    "dimensionality": "3D",
                    "short_form": "MAPbI",
                    "long_form": "MAPbI3",
                    "ions_a_site": [
                        {
                            "ion": "MA",
                            "coefficient": 1.0,
                            "molecular_formula": "CH6N+",
                            "smile": "C[NH3+]",
                            "common_name": "Methylammonium",
                            "iupac_name": "methylazanium",
                            "cas_number": "17000-00-9",
                            "source_compound_smile": "CN",
                            "source_compound_iupac_name": "methanamine",
                            "source_compound_cas_number": "74-89-5",
                            "abbreviation": "MA"
                        }
                    ],
                    "ions_b_site": [
                        {
                            "ion": "Pb",
                            "coefficient": 1.0,
                            "molecular_formula": "Pb2+",
                            "smile": "[Pb+2]",
                            "common_name": "Lead",
                            "iupac_name": "lead(2+)",
                            "cas_number": "14280-50-3",
                            "source_compound_smile": "[Pb]",
                            "source_compound_iupac_name": "Lead",
                            "source_compound_cas_number": "7439-92-1",
                            "abbreviation": "Pb"
                        }
                    ],
                    "ions_x_site": [
                        {
                            "ion": "I",
                            "coefficient": 3.0,
                            "molecular_formula": "I-",
                            "smile": "[I-]",
                            "common_name": "Iodide",
                            "iupac_name": "Iodide",
                            "cas_number": "20461-54-5",
                            "source_compound_smile": "II",
                            "source_compound_iupac_name": "molecular iodine",
                            "source_compound_cas_number": "7553-56-2",
                            "abbreviation": "I"
                        }
                    ]
                }
            },
            {
                "layer_index": 8,
                "functionality": "electron transport layer",
                "device_subset": 0,
                "name": "TiO2-mp",
                "components": [
                    {
                        "name": "TiO2-mp",
                        "functionality": "majority phase"
                    }
                ],
                "deposition_procedure": {
                    "substrate_layer": "on upper layer",
                    "steps": [
                        {
                            "method": "SpinCoating",
                            "m_def": "perovskite_solar_cell_database.schema_packages.tandem.device_stack.SpinCoating"
                        }
                    ]
                },
                "m_def": "perovskite_solar_cell_database.schema_packages.tandem.device_stack.GeneralLayer"
            },
            {
                "layer_index": 9,
                "functionality": "electron transport layer",
                "device_subset": 0,
                "name": "TiO2-c",
                "components": [
                    {
                        "name": "TiO2-c",
                        "functionality": "majority phase"
                    }
                ],
                "deposition_procedure": {
                    "substrate_layer": "on upper layer",
                    "steps": [
                        {
                            "method": "SprayCoating",
                            "m_def": "perovskite_solar_cell_database.schema_packages.tandem.device_stack.SprayCoating"
                        }
                    ]
                },
                "m_def": "perovskite_solar_cell_database.schema_packages.tandem.device_stack.GeneralLayer"
            },
            {
                "layer_index": 10,
                "functionality": "front contact",
                "device_subset": 0,
                "name": "FTO",
                "components": [
                    {
                        "name": "FTO",
                        "functionality": "majority phase"
                    }
                ],
                "m_def": "perovskite_solar_cell_database.schema_packages.tandem.device_stack.GeneralLayer"
            },
            {
                "layer_index": 11,
                "functionality": "substrate",
                "device_subset": 0,
                "name": "SLG",
                "components": [
                    {
                        "name": "SLG",
                        "functionality": "majority phase"
                    }
                ],
                "m_def": "perovskite_solar_cell_database.schema_packages.tandem.device_stack.GeneralLayer"
            }
        ],
        "measurements": {
            "jv": [
                {
                    "certified": false,
                    "device_subset": 0,
                    "measurement_conditions": {
                        "scan_speed": 100.0,
                        "scan_direction": "reversed"
                    },
                    "illumination": {
                        "intensity": 100.0,
                        "mask": false
                    },
                    "light_source": {
                        "spectrum": "AM1.5",
                        "light_source": "Solar simulator unspecified"
                    },
                    "light_regime": "standard light",
                    "results": {
                        "short_circuit_current_density": 16.3,
                        "open_circuit_voltage": 1.42,
                        "fill_factor": 0.666,
                        "power_conversion_efficiency": 15.5
                    }
                },
                {
                    "device_subset": 1,
                    "measurement_conditions": {
                        "scan_speed": 100.0
                    },
                    "illumination": {
                        "intensity": 100.0,
                        "mask": false
                    },
                    "light_source": {
                        "spectrum": "AM1.5",
                        "light_source": "Solar simulator unspecified"
                    },
                    "light_regime": "standard light",
                    "results": {
                        "short_circuit_current_density": 28.6,
                        "open_circuit_voltage": 0.562,
                        "fill_factor": 0.721,
                        "power_conversion_efficiency": 11.6
                    }
                }
            ]
        }
    }
}
