Repository: Jesperkemist/PerovskiteTandemDatabase

## About The Project
This repo is associated to a paper with the title:
A FAIR Framework for Machine-Actionable Perovskite Tandem Solar Cell Data

## Resources
9.1 Online resources
1) Online documentation of the project, including a description of the structure of the data schema, and all defined modules
https://jesperkemist.github.io/PerovskiteTandemDatabase/

2) A PDF file describing the structure of the data schema, including all defined modules.
https://github.com/Jesperkemist/PerovskiteTandemDatabase/tree/main/module_descriptions

3) Example JSON files describing a representative perovskite tandem devices.

File: seed_dataset/Json_data_tandem_cell_initial_data_518.archive.json
{
    "data": {
        "m_def": "perovskite_solar_cell_database.schema_packages.tandem.schema.PerovskiteTandemSolarCell",
        "reference": {
            "publication_date": "2017-10-12T00:00:00",
            "journal": "Materials Today Energy",
            "name_of_person_entering_the_data": "Paul Fassl",
            "data_entered_by_author": false,
            "part_of_initial_dataset": true,
            "DOI_number": "10.1016/j.mtener.2017.09.009",
            "publication_authors": [
                "Kanda et al."
            ],
            "ID_temp": 518
        },
        "general": {
            "number_of_junctions": 2,
            "number_of_terminals": 4,
            "architecture": "Stacked",
            "flexible": false,
            "semitransparent": false,
            "encapsulated": false,
            "cell_area": 0.09,
            "active_area": 0.09,
            "number_of_cells": 1,
            "photoabsorbers": [
                "Silicon",
                "Perovskite"
            ],
            "photoabsorbers_string": "Silicon-Perovskite",
            "photoabsorbers_bandgaps": [
                1.12,
                1.61
            ]
        },
        "key_performance_metrics": {
            "power_conversion_efficiency": 19.8
        },
        "device_stack": [
            {
                "layer_index": 1,
                "functionality": "back contact",
                "device_subset": 1,
                "name": "Al",
                "properties": {
                    "thickness": {
                        "value": 300.0
                    }
                },
                "components": [
                    {
                        "name": "Al",
                        "functionality": "majority phase"
                    }
                ],
                "m_def": "perovskite_solar_cell_database.schema_packages.tandem.device_stack.GeneralLayer"
            },
            {
                "layer_index": 2,
                "functionality": "photoabsorber",
                "device_subset": 1,
                "name": "silicon",
                "properties": {
                    "thickness": {
                        "value": 550000.0
                    },
                    "band_gap": {
                        "value": 1.12,
                        "determined_by": "literature"
                    }
                },
                "m_def": "perovskite_solar_cell_database.schema_packages.tandem.device_stack.Photoabsorber_Silicon",
                "type_of_silicon": "CZ",
                "doping_sequence": "c-Si(p)/c-Si(n)"
            },
            {
                "layer_index": 3,
                "functionality": "front contact",
                "device_subset": 1,
                "name": "ITO",
                "properties": {
                    "thickness": {
                        "value": 120.0
                    }
                },
                "components": [
                    {
                        "name": "ITO",
                        "functionality": "majority phase"
                    }
                ],
                "deposition_procedure": {
                    "substrate_layer": "on lower layer",
                    "steps": [
                        {
                            "method": "Sputtering",
                            "m_def": "perovskite_solar_cell_database.schema_packages.tandem.device_stack.Sputtering"
                        }
                    ]
                },
                "m_def": "perovskite_solar_cell_database.schema_packages.tandem.device_stack.GeneralLayer"
            },
            {
                "layer_index": 4,
                "functionality": "air gap",
                "name": "Air",
                "components": [
                    {
                        "name": "Air",
                        "functionality": "majority phase"
                    }
                ],
                "m_def": "perovskite_solar_cell_database.schema_packages.tandem.device_stack.GeneralLayer"
            },
            {
                "layer_index": 5,
                "functionality": "back contact",
                "device_subset": 2,
                "name": "IZO",
                "properties": {
                    "thickness": {
                        "value": 150.0
                    }
                },
                "components": [
                    {
                        "name": "IZO",
                        "functionality": "majority phase"
                    }
                ],
                "deposition_procedure": {
                    "substrate_layer": "on upper layer",
                    "steps": [
                        {
                            "method": "Sputtering",
                            "m_def": "perovskite_solar_cell_database.schema_packages.tandem.device_stack.Sputtering"
                        }
                    ]
                },
                "m_def": "perovskite_solar_cell_database.schema_packages.tandem.device_stack.GeneralLayer"
            },
            {
                "layer_index": 6,
                "functionality": "back contact",
                "device_subset": 2,
                "name": "MoOx",
                "properties": {
                    "thickness": {
                        "value": 10.0
                    }
                },
                "components": [
                    {
                        "name": "MoOx",
                        "functionality": "majority phase"
                    }
                ],
                "deposition_procedure": {
                    "substrate_layer": "on upper layer",
                    "steps": [
                        {
                            "method": "Evaporation",
                            "m_def": "perovskite_solar_cell_database.schema_packages.tandem.device_stack.Evaporation"
                        }
                    ]
                },
                "m_def": "perovskite_solar_cell_database.schema_packages.tandem.device_stack.GeneralLayer"
            },
            {
                "layer_index": 7,
                "functionality": "hole transport layer",
                "device_subset": 2,
                "name": "Spiro-MeOTAD",
                "components": [
                    {
                        "name": "Spiro-MeOTAD",
                        "functionality": "majority phase"
                    }
                ],
                "deposition_procedure": {
                    "substrate_layer": "on upper layer",
                    "steps": [
                        {
                            "method": "SpinCoating",
                            "m_def": "perovskite_solar_cell_database.schema_packages.tandem.device_stack.SpinCoating"
                        }
                    ]
                },
                "m_def": "perovskite_solar_cell_database.schema_packages.tandem.device_stack.GeneralLayer"
            },
            {
                "layer_index": 8,
                "functionality": "photoabsorber",
                "device_subset": 2,
                "name": "Perovskite",
                "properties": {
                    "crystallinity": {
                        "value": "polycrystalline"
                    },
                    "thickness": {
                        "value": 450.0
                    },
                    "band_gap": {
                        "value": 1.61,
                        "graded": false,
                        "determined_by": "eqe"
                    }
                },
                "deposition_procedure": {
                    "substrate_layer": "on upper layer",
                    "antisolvent": true,
                    "duration": 10.0,
                    "steps": [
                        {
                            "method": "SpinCoating",
                            "solution": {
                                "components": [
                                    {
                                        "name": "DMSO"
                                    },
                                    {
                                        "name": "GBL"
                                    }
                                ]
                            },
                            "m_def": "perovskite_solar_cell_database.schema_packages.tandem.device_stack.SpinCoating"
                        },
                        {
                            "method": "Heating",
                            "temperature_segments": [
                                {
                                    "temperature_end": 100.0,
                                    "time_of_segment": 10.0
                                }
                            ],
                            "m_def": "perovskite_solar_cell_database.schema_packages.tandem.device_stack.Heating"
                        }
                    ]
                },
                "m_def": "perovskite_solar_cell_database.schema_packages.tandem.device_stack.Photoabsorber_Perovskite",
                "has_a_2D_perovskite_capping_layer": false,
                "lead_free": false,
                "inorganic": false,
                "composition": {
                    "band_gap": 1.61,
                    "sample_type": "Polycrystalline film",
                    "dimensionality": "3D",
                    "short_form": "MAPbI",
                    "long_form": "MAPbI3",
                    "ions_a_site": [
                        {
                            "ion": "MA",
                            "coefficient": 1.0,
                            "molecular_formula": "CH6N+",
                            "smile": "C[NH3+]",
                            "common_name": "Methylammonium",
                            "iupac_name": "methylazanium",
                            "cas_number": "17000-00-9",
                            "source_compound_smile": "CN",
                            "source_compound_iupac_name": "methanamine",
                            "source_compound_cas_number": "74-89-5",
                            "abbreviation": "MA"
                        }
                    ],
                    "ions_b_site": [
                        {
                            "ion": "Pb",
                            "coefficient": 1.0,
                            "molecular_formula": "Pb2+",
                            "smile": "[Pb+2]",
                            "common_name": "Lead",
                            "iupac_name": "lead(2+)",
                            "cas_number": "14280-50-3",
                            "source_compound_smile": "[Pb]",
                            "source_compound_iupac_name": "Lead",
                            "source_compound_cas_number": "7439-92-1",
                            "abbreviation": "Pb"
                        }
                    ],
                    "ions_x_site": [
                        {
                            "ion": "I",
                            "coefficient": 3.0,
                            "molecular_formula": "I-",
                            "smile": "[I-]",
                            "common_name": "Iodide",
                            "iupac_name": "Iodide",
                            "cas_number": "20461-54-5",
                            "source_compound_smile": "II",
                            "source_compound_iupac_name": "molecular iodine",
                            "source_compound_cas_number": "7553-56-2",
                            "abbreviation": "I"
                        }
                    ]
                }
            },
            {
                "layer_index": 9,
                "functionality": "electron transport layer",
                "device_subset": 2,
                "name": "TiO2-mp",
                "components": [
                    {
                        "name": "TiO2-mp",
                        "functionality": "majority phase"
                    }
                ],
                "deposition_procedure": {
                    "substrate_layer": "on upper layer",
                    "steps": [
                        {
                            "method": "SpinCoating",
                            "m_def": "perovskite_solar_cell_database.schema_packages.tandem.device_stack.SpinCoating"
                        }
                    ]
                },
                "m_def": "perovskite_solar_cell_database.schema_packages.tandem.device_stack.GeneralLayer"
            },
            {
                "layer_index": 10,
                "functionality": "electron transport layer",
                "device_subset": 2,
                "name": "TiO2-c",
                "components": [
                    {
                        "name": "TiO2-c",
                        "functionality": "majority phase"
                    }
                ],
                "deposition_procedure": {
                    "substrate_layer": "on upper layer",
                    "steps": [
                        {
                            "method": "SprayCoating",
                            "m_def": "perovskite_solar_cell_database.schema_packages.tandem.device_stack.SprayCoating"
                        }
                    ]
                },
                "m_def": "perovskite_solar_cell_database.schema_packages.tandem.device_stack.GeneralLayer"
            },
            {
                "layer_index": 11,
                "functionality": "front contact",
                "device_subset": 2,
                "name": "FTO",
                "components": [
                    {
                        "name": "FTO",
                        "functionality": "majority phase"
                    }
                ],
                "m_def": "perovskite_solar_cell_database.schema_packages.tandem.device_stack.GeneralLayer"
            },
            {
                "layer_index": 12,
                "functionality": "substrate",
                "device_subset": 2,
                "name": "SLG",
                "components": [
                    {
                        "name": "SLG",
                        "functionality": "majority phase"
                    }
                ],
                "m_def": "perovskite_solar_cell_database.schema_packages.tandem.device_stack.GeneralLayer"
            }
        ],
        "measurements": {
            "jv": [
                {
                    "certified": false,
                    "device_subset": 0,
                    "measurement_conditions": {
                        "scan_speed": 100.0,
                        "scan_direction": "reversed"
                    },
                    "illumination": {
                        "intensity": 100.0,
                        "mask": false
                    },
                    "light_source": {
                        "spectrum": "AM1.5",
                        "light_source": "Solar simulator unspecified"
                    },
                    "light_regime": "standard light",
                    "results": {
                        "power_conversion_efficiency": 19.8
                    }
                },
                {
                    "device_subset": 1,
                    "measurement_conditions": {
                        "scan_speed": 100.0
                    },
                    "illumination": {
                        "intensity": 100.0,
                        "mask": false
                    },
                    "light_source": {
                        "spectrum": "AM1.5",
                        "light_source": "Solar simulator unspecified"
                    },
                    "light_regime": "standard light",
                    "results": {
                        "short_circuit_current_density": 28.6,
                        "open_circuit_voltage": 0.562,
                        "fill_factor": 0.721,
                        "power_conversion_efficiency": 11.6
                    }
                },
                {
                    "device_subset": 2,
                    "measurement_conditions": {
                        "scan_speed": 100.0
                    },
                    "illumination": {
                        "intensity": 100.0,
                        "mask": false
                    },
                    "light_source": {
                        "spectrum": "AM1.5",
                        "light_source": "Solar simulator unspecified"
                    },
                    "light_regime": "standard light",
                    "results": {
                        "short_circuit_current_density": 22.5,
                        "open_circuit_voltage": 0.96,
                        "fill_factor": 0.733,
                        "power_conversion_efficiency": 15.9
                    }
                }
            ]
        }
    }
}

File: seed_dataset/Json_data_tandem_cell_initial_data_519.archive.json
{
    "data": {
        "m_def": "perovskite_solar_cell_database.schema_packages.tandem.schema.PerovskiteTandemSolarCell",
        "reference": {
            "publication_date": "2017-05-30T00:00:00",
            "journal": "J. Mater. Chem. A",
            "free_text_comment": "Flexible NIR transparent",
            "name_of_person_entering_the_data": "R. Betancur",
            "data_entered_by_author": false,
            "part_of_initial_dataset": true,
            "DOI_number": "10.1039/c7ta04225f",
            "publication_authors": [
                "Pisoni et al."
            ],
            "ID_temp": 519
        },
        "general": {
            "number_of_junctions": 2,
            "number_of_terminals": 4,
            "architecture": "Stacked",
            "flexible": true,
            "semitransparent": false,
            "encapsulated": false,
            "active_area": 0.285,
            "number_of_cells": 1,
            "photoabsorbers": [
                "CIGS",
                "Perovskite"
            ],
            "photoabsorbers_string": "CIGS-Perovskite",
            "photoabsorbers_bandgaps": [
                1.2,
                1.55
            ]
        },
        "key_performance_metrics": {
            "power_conversion_efficiency_stabilized": 18.2
        },
        "device_stack": [
            {
                "layer_index": 1,
                "functionality": "substrate",
                "device_subset": 1,
                "name": "Polyimide",
                "properties": {
                    "thickness": {
                        "value": 25000.0
                    }
                },
                "components": [
                    {
                        "name": "Polyimide",
                        "functionality": "majority phase"
                    }
                ],
                "m_def": "perovskite_solar_cell_database.schema_packages.tandem.device_stack.GeneralLayer"
            },
            {
                "layer_index": 2,
                "functionality": "back contact",
                "device_subset": 1,
                "name": "Mo",
                "properties": {
                    "thickness": {
                        "value": 600.0
                    }
                },
                "components": [
                    {
                        "name": "Mo",
                        "functionality": "majority phase"
                    }
                ],
                "deposition_procedure": {
                    "substrate_layer": "on lower layer",
                    "steps": [
                        {
                            "method": "Sputtering",
                            "m_def": "perovskite_solar_cell_database.schema_packages.tandem.device_stack.Sputtering"
                        }
                    ]
                },
                "m_def": "perovskite_solar_cell_database.schema_packages.tandem.device_stack.GeneralLayer"
            },
            {
                "layer_index": 3,
                "functionality": "photoabsorber",
                "device_subset": 1,
                "name": "CIGS",
                "properties": {
                    "thickness": {
                        "value": 2000
                    },
                    "band_gap": {
                        "value": 1.2,
                        "graded": false
                    }
                },
                "deposition_procedure": {
                    "substrate_layer": "on lower layer",
                    "steps": [
                        {
                            "method": "Evaporation",
                            "m_def": "perovskite_solar_cell_database.schema_packages.tandem.device_stack.Evaporation"
                        }
                    ]
                },
                "m_def": "perovskite_solar_cell_database.schema_packages.tandem.device_stack.Photoabsorber_CIGS"
            },
            {
                "layer_index": 4,
                "functionality": "buffer layer",
                "device_subset": 1,
                "name": "CdS",
                "properties": {
                    "thickness": {
                        "value": 70.0
                    }
                },
                "components": [
                    {
                        "name": "CdS",
                        "functionality": "majority phase"
                    }
                ],
                "deposition_procedure": {
                    "substrate_layer": "on lower layer",
                    "steps": [
                        {
                            "method": "ChemicalBathDeposition",
                            "m_def": "perovskite_solar_cell_database.schema_packages.tandem.device_stack.ChemicalBathDeposition"
                        }
                    ]
                },
                "m_def": "perovskite_solar_cell_database.schema_packages.tandem.device_stack.GeneralLayer"
            },
            {
                "layer_index": 5,
                "functionality": "buffer layer",
                "device_subset": 1,
                "name": "ZnO",
                "properties": {
                    "thickness": {
                        "value": 75.0
                    }
                },
                "components": [
                    {
                        "name": "ZnO",
                        "functionality": "majority phase"
                    }
                ],
                "deposition_procedure": {
                    "substrate_layer": "on lower layer",
                    "steps": [
                        {
                            "method": "Sputtering",
                            "m_def": "perovskite_solar_cell_database.schema_packages.tandem.device_stack.Sputtering"
                        }
                    ]
                },
                "m_def": "perovskite_solar_cell_database.schema_packages.tandem.device_stack.GeneralLayer"
            },
            {
                "layer_index": 6,
                "functionality": "front contact",
                "device_subset": 1,
                "name": "AZO",
                "properties": {
                    "thickness": {
                        "value": 300.0
                    }
                },
                "components": [
                    {
                        "name": "AZO",
                        "functionality": "majority phase"
                    }
                ],
                "deposition_procedure": {
                    "substrate_layer": "on lower layer",
                    "steps": [
                        {
                            "method": "Sputtering",
                            "m_def": "perovskite_solar_cell_database.schema_packages.tandem.device_stack.Sputtering"
                        }
                    ]
                },
                "m_def": "perovskite_solar_cell_database.schema_packages.tandem.device_stack.GeneralLayer"
            },
            {
                "layer_index": 7,
                "functionality": "front contact",
                "device_subset": 1,
                "name": "Ni:Al:Ni-grid",
                "components": [
                    {
                        "name": "Ni:Al:Ni-grid",
                        "functionality": "majority phase"
                    }
                ],
                "deposition_procedure": {
                    "substrate_layer": "on lower layer",
                    "steps": [
                        {
                            "method": "Evaporation",
                            "m_def": "perovskite_solar_cell_database.schema_packages.tandem.device_stack.Evaporation"
                        }
                    ]
                },
                "m_def": "perovskite_solar_cell_database.schema_packages.tandem.device_stack.GeneralLayer"
            },
            {
                "layer_index": 8,
                "functionality": "air gap",
                "name": "Air",
                "components": [
                    {
                        "name": "Air",
                        "functionality": "majority phase"
                    }
                ],
                "m_def": "perovskite_solar_cell_database.schema_packages.tandem.device_stack.GeneralLayer"
            },
            {
                "layer_index": 9,
                "functionality": "back contact",
                "device_subset": 2,
                "name": "Ni:Al-grid",
                "properties": {
                    "thickness": {
                        "value": 4000.0
                    }
                },
                "components": [
                    {
                        "name": "Ni:Al-grid",
                        "functionality": "majority phase"
                    }
                ],
                "deposition_procedure": {
                    "substrate_layer": "on upper layer",
                    "steps": [
                        {
                            "method": "Evaporation",
                            "m_def": "perovskite_solar_cell_database.schema_packages.tandem.device_stack.Evaporation"
                        }
                    ]
                },
                "m_def": "perovskite_solar_cell_database.schema_packages.tandem.device_stack.GeneralLayer"
            },
            {
                "layer_index": 10,
                "functionality": "back contact",
                "device_subset": 2,
                "name": "In2O3:H",
                "properties": {
                    "thickness": {
                        "value": 180.0
                    }
                },
                "components": [
                    {
                        "name": "In2O3:H",
                        "functionality": "majority phase"
                    }
                ],
                "deposition_procedure": {
                    "substrate_layer": "on upper layer",
                    "steps": [
                        {
                            "method": "Evaporation",
                            "m_def": "perovskite_solar_cell_database.schema_packages.tandem.device_stack.Evaporation"
                        }
                    ]
                },
                "m_def": "perovskite_solar_cell_database.schema_packages.tandem.device_stack.GeneralLayer"
            },
            {
                "layer_index": 11,
                "functionality": "back contact",
                "device_subset": 2,
                "name": "MoO3",
                "components": [
                    {
                        "name": "MoO3",
                        "functionality": "majority phase"
                    }
                ],
                "deposition_procedure": {
                    "substrate_layer": "on upper layer",
                    "steps": [
                        {
                            "method": "Evaporation",
                            "m_def": "perovskite_solar_cell_database.schema_packages.tandem.device_stack.Evaporation"
                        }
                    ]
                },
                "m_def": "perovskite_solar_cell_database.schema_packages.tandem.device_stack.GeneralLayer"
            },
            {
                "layer_index": 12,
                "functionality": "hole transport layer",
                "device_subset": 2,
                "name": "Spiro-MeOTAD",
                "components": [
                    {
                        "name": "Spiro-MeOTAD",
                        "functionality": "majority phase"
                    }
                ],
                "deposition_procedure": {
                    "substrate_layer": "on upper layer",
                    "steps": [
                        {
                            "method": "SpinCoating",
                            "m_def": "perovskite_solar_cell_database.schema_packages.tandem.device_stack.SpinCoating"
                        }
                    ]
                },
                "m_def": "perovskite_solar_cell_database.schema_packages.tandem.device_stack.GeneralLayer"
            },
            {
                "layer_index": 13,
                "functionality": "photoabsorber",
                "device_subset": 2,
                "name": "Perovskite",
                "properties": {
                    "crystallinity": {
                        "value": "polycrystalline"
                    },
                    "band_gap": {
                        "value": 1.55,
                        "graded": false
                    }
                },
                "deposition_procedure": {
                    "substrate_layer": "on upper layer",
                    "duration": 60.0,
                    "steps": [
                        {
                            "method": "Evaporation",
                            "m_def": "perovskite_solar_cell_database.schema_packages.tandem.device_stack.Evaporation"
                        },
                        {
                            "method": "SpinCoating",
                            "solution": {
                                "components": [
                                    {
                                        "name": "IPA"
                                    }
                                ]
                            },
                            "m_def": "perovskite_solar_cell_database.schema_packages.tandem.device_stack.SpinCoating"
                        },
                        {
                            "method": "Heating",
                            "temperature_segments": [
                                {
                                    "temperature_end": 50.0,
                                    "time_of_segment": 60.0
                                }
                            ],
                            "m_def": "perovskite_solar_cell_database.schema_packages.tandem.device_stack.Heating"
                        }
                    ]
                },
                "m_def": "perovskite_solar_cell_database.schema_packages.tandem.device_stack.Photoabsorber_Perovskite",
                "has_a_2D_perovskite_capping_layer": false,
                "lead_free": false,
                "inorganic": false,
                "composition": {
                    "band_gap": 1.55,
                    "sample_type": "Polycrystalline film",
                    "dimensionality": "3D",
                    "short_form": "MAPbI",
                    "long_form": "MAPbI3",
                    "ions_a_site": [
                        {
                            "ion": "MA",
                            "coefficient": 1.0,
                            "molecular_formula": "CH6N+",
                            "smile": "C[NH3+]",
                            "common_name": "Methylammonium",
                            "iupac_name": "methylazanium",
                            "cas_number": "17000-00-9",
                            "source_compound_smile": "CN",
                            "source_compound_iupac_name": "methanamine",
                            "source_compound_cas_number": "74-89-5",
                            "abbreviation": "MA"
                        }
                    ],
                    "ions_b_site": [
                        {
                            "ion": "Pb",
                            "coefficient": 1.0,
                            "molecular_formula": "Pb2+",
                            "smile": "[Pb+2]",
                            "common_name": "Lead",
                            "iupac_name": "lead(2+)",
                            "cas_number": "14280-50-3",
                            "source_compound_smile": "[Pb]",
                            "source_compound_iupac_name": "Lead",
                            "source_compound_cas_number": "7439-92-1",
                            "abbreviation": "Pb"
                        }
                    ],
                    "ions_x_site": [
                        {
                            "ion": "I",
                            "coefficient": 3.0,
                            "molecular_formula": "I-",
                            "smile": "[I-]",
                            "common_name": "Iodide",
                            "iupac_name": "Iodide",
                            "cas_number": "20461-54-5",
                            "source_compound_smile": "II",
                            "source_compound_iupac_name": "molecular iodine",
                            "source_compound_cas_number": "7553-56-2",
                            "abbreviation": "I"
                        }
                    ]
                }
            },
            {
                "layer_index": 14,
                "functionality": "electron transport layer",
                "device_subset": 2,
                "name": "C60",
                "properties": {
                    "thickness": {
                        "value": 7.5
                    }
                },
                "components": [
                    {
                        "name": "C60",
                        "functionality": "majority phase"
                    }
                ],
                "deposition_procedure": {
                    "substrate_layer": "on upper layer",
                    "steps": [
                        {
                            "method": "Evaporation",
                            "m_def": "perovskite_solar_cell_database.schema_packages.tandem.device_stack.Evaporation"
                        }
                    ]
                },
                "m_def": "perovskite_solar_cell_database.schema_packages.tandem.device_stack.GeneralLayer"
            },
            {
                "layer_index": 15,
                "functionality": "electron transport layer",
                "device_subset": 2,
                "name": "ZnO",
                "properties": {
                    "thickness": {
                        "value": 50.0
                    }
                },
                "components": [
                    {
                        "name": "ZnO",
                        "functionality": "majority phase"
                    }
                ],
                "deposition_procedure": {
                    "substrate_layer": "on upper layer",
                    "steps": [
                        {
                            "method": "Sputtering",
                            "m_def": "perovskite_solar_cell_database.schema_packages.tandem.device_stack.Sputtering"
                        }
                    ]
                },
                "m_def": "perovskite_solar_cell_database.schema_packages.tandem.device_stack.GeneralLayer"
            },
            {
                "layer_index": 16,
                "functionality": "front contact",
                "device_subset": 2,
                "name": "AZO",
                "properties": {
                    "thickness": {
                        "value": 400.0
                    }
                },
                "components": [
                    {
                        "name": "AZO",
                        "functionality": "majority phase"
                    }
                ],
                "deposition_procedure": {
                    "substrate_layer": "on upper layer",
                    "steps": [
                        {
                            "method": "Sputtering",
                            "m_def": "perovskite_solar_cell_database.schema_packages.tandem.device_stack.Sputtering"
                        }
                    ]
                },
                "m_def": "perovskite_solar_cell_database.schema_packages.tandem.device_stack.GeneralLayer"
            },
            {
                "layer_index": 17,
                "functionality": "substrate",
                "device_subset": 2,
                "name": "Flexible sheet",
                "components": [
                    {
                        "name": "Flexible sheet",
                        "functionality": "majority phase"
                    }
                ],
                "m_def": "perovskite_solar_cell_database.schema_packages.tandem.device_stack.GeneralLayer"
            }
        ],
        "measurements": {
            "jv": [
                {
                    "certified": false,
                    "device_subset": 0,
                    "measurement_conditions": {
                        "delay_time": 10.0,
                        "scan_speed": 300.0
                    },
                    "illumination": {
                        "intensity": 100.0,
                        "mask": true,
                        "mask_area": 0.213
                    },
                    "light_source": {
                        "spectrum": "AM1.5",
                        "light_source": "Solar simulator unspecified"
                    },
                    "light_regime": "standard light"
                },
                {
                    "device_subset": 1,
                    "measurement_conditions": {
                        "delay_time": 10.0,
                        "scan_speed": 300.0
                    },
                    "illumination": {
                        "intensity": 100.0,
                        "mask": true,
                        "mask_area": 0.213
                    },
                    "light_source": {
                        "spectrum": "AM1.5",
                        "light_source": "Solar simulator unspecified"
                    },
                    "light_regime": "standard light",
                    "results": {
                        "short_circuit_current_density": 34.8,
                        "open_circuit_voltage": 0.668,
                        "fill_factor": 0.772,
                        "power_conversion_efficiency": 17.9
                    }
                },
                {
                    "device_subset": 2,
                    "measurement_conditions": {
                        "delay_time": 10.0,
                        "scan_speed": 300.0
                    },
                    "illumination": {
                        "intensity": 100.0,
                        "mask": true,
                        "mask_area": 0.213
                    },
                    "light_source": {
                        "spectrum": "AM1.5",
                        "light_source": "Solar simulator unspecified"
                    },
                    "light_regime": "standard light",
                    "results": {
                        "short_circuit_current_density": 16.1,
                        "open_circuit_voltage": 1.08,
                        "fill_factor": 0.685,
                        "power_conversion_efficiency": 11.9
                    }
                }
            ],
            "stabilized_performance": [
                {
                    "light_regime": "standard light",
                    "device_subset": 0,
                    "measurement_details": {
                        "type_of_measurement": "maximum power point tracking"
                    },
                    "results": {
                        "power_conversion_efficiency": 18.2
                    }
                },
                {
                    "light_regime": "standard light",
                    "device_subset": 1,
                    "measurement_details": {
                        "type_of_measurement": "maximum power point tracking"
                    },
                    "results": {
                        "power_conversion_efficiency": 6.0
                    }
                },
                {
                    "light_regime": "standard light",
                    "device_subset": 2,
                    "measurement_details": {
                        "type_of_measurement": "maximum power point tracking"
                    },
                    "results": {
                        "power_conversion_efficiency": 12.2,
                        "maximum_power_point_current_density": 14.6
                    }
                }
            ],
            "eqe": [
                {
                    "device_subset": 2,
                    "results": {
                        "integrated_short_circuit_current_density": 16.0
                    }
                }
            ],
            "transmission": [
                {
                    "results": {
                        "average_transmission": 78.0
                    },
                    "device_subset": 2
                }
            ]
        }
    }
}
