Repository: Jesperkemist/PerovskiteTandemDatabase

## About The Project
This repo is associated to a paper with the title:
A FAIR Framework for Machine-Actionable Perovskite Tandem Solar Cell Data

## Resources
9.1 Online resources
1) Online documentation of the project, including a description of the structure of the data schema, and all defined modules
https://jesperkemist.github.io/PerovskiteTandemDatabase/

2) A PDF file describing the structure of the data schema, including all defined modules.
https://github.com/Jesperkemist/PerovskiteTandemDatabase/tree/main/module_descriptions

3) Example JSON files describing a representative perovskite tandem devices.

File: seed_dataset/Json_data_tandem_cell_initial_data_524.archive.json
{
    "data": {
        "m_def": "perovskite_solar_cell_database.schema_packages.tandem.schema.PerovskiteTandemSolarCell",
        "reference": {
            "publication_date": "2014-12-23T00:00:00",
            "journal": "Energy &amp; Environmental Science",
            "sample_id": "Tandem w/perovskite + TI-Si",
            "free_text_comment": "semitransparent perovskite +Si/CIGS",
            "name_of_person_entering_the_data": "R. Betancur",
            "data_entered_by_author": false,
            "part_of_initial_dataset": true,
            "DOI_number": "10.1039/c4ee03322a",
            "publication_authors": [
                "Bailie et al."
            ],
            "ID_temp": 524
        },
        "general": {
            "number_of_junctions": 2,
            "number_of_terminals": 4,
            "architecture": "Stacked",
            "flexible": false,
            "semitransparent": false,
            "encapsulated": false,
            "cell_area": 0.39,
            "active_area": 0.12,
            "photoabsorbers": [
                "Silicon",
                "Perovskite"
            ],
            "photoabsorbers_string": "Silicon-Perovskite",
            "photoabsorbers_bandgaps": [
                1.1,
                1.55
            ]
        },
        "key_performance_metrics": {
            "power_conversion_efficiency": 17.0
        },
        "device_stack": [
            {
                "layer_index": 1,
                "functionality": "back contact",
                "device_subset": 1,
                "name": "Al",
                "properties": {
                    "thickness": {
                        "value": 1000.0
                    }
                },
                "components": [
                    {
                        "name": "Al",
                        "functionality": "majority phase"
                    }
                ],
                "deposition_procedure": {
                    "substrate_layer": "on upper layer",
                    "steps": [
                        {
                            "method": "Evaporation",
                            "m_def": "perovskite_solar_cell_database.schema_packages.tandem.device_stack.Evaporation"
                        }
                    ]
                },
                "m_def": "perovskite_solar_cell_database.schema_packages.tandem.device_stack.GeneralLayer"
            },
            {
                "layer_index": 2,
                "functionality": "photoabsorber",
                "device_subset": 1,
                "name": "silicon",
                "properties": {
                    "thickness": {
                        "value": 180000.0
                    },
                    "band_gap": {
                        "value": 1.1
                    }
                },
                "m_def": "perovskite_solar_cell_database.schema_packages.tandem.device_stack.Photoabsorber_Silicon",
                "cell_type": "Al-BSF",
                "type_of_silicon": "Polycrystalline",
                "doping_sequence": "Si(n)/Si(i)/Si(p)"
            },
            {
                "layer_index": 3,
                "functionality": "front contact",
                "device_subset": 1,
                "name": "SiN",
                "properties": {
                    "thickness": {
                        "value": 115.0
                    }
                },
                "components": [
                    {
                        "name": "SiN",
                        "functionality": "majority phase"
                    }
                ],
                "deposition_procedure": {
                    "substrate_layer": "on lower layer",
                    "steps": [
                        {
                            "method": "ChemicalVapourDeposition",
                            "m_def": "perovskite_solar_cell_database.schema_packages.tandem.device_stack.GeneralDepositionProcedure"
                        }
                    ]
                },
                "m_def": "perovskite_solar_cell_database.schema_packages.tandem.device_stack.GeneralLayer"
            },
            {
                "layer_index": 4,
                "functionality": "front contact",
                "device_subset": 1,
                "name": "Ti:Pd:Ag",
                "properties": {
                    "thickness": {
                        "value": 340.0
                    }
                },
                "components": [
                    {
                        "name": "Ti:Pd:Ag",
                        "functionality": "majority phase"
                    }
                ],
                "m_def": "perovskite_solar_cell_database.schema_packages.tandem.device_stack.GeneralLayer"
            },
            {
                "layer_index": 5,
                "functionality": "air gap",
                "name": "Air",
                "components": [
                    {
                        "name": "Air",
                        "functionality": "majority phase"
                    }
                ],
                "m_def": "perovskite_solar_cell_database.schema_packages.tandem.device_stack.GeneralLayer"
            },
            {
                "layer_index": 6,
                "functionality": "anti reflection",
                "device_subset": 2,
                "name": "LiF",
                "components": [
                    {
                        "name": "LiF",
                        "functionality": "majority phase"
                    }
                ],
                "m_def": "perovskite_solar_cell_database.schema_packages.tandem.device_stack.GeneralLayer"
            },
            {
                "layer_index": 7,
                "functionality": "back contact",
                "device_subset": 2,
                "name": "Ag-nw",
                "components": [
                    {
                        "name": "Ag-nw",
                        "functionality": "majority phase"
                    }
                ],
                "deposition_procedure": {
                    "substrate_layer": "on upper layer",
                    "steps": [
                        {
                            "method": "SprayCoating",
                            "m_def": "perovskite_solar_cell_database.schema_packages.tandem.device_stack.SprayCoating"
                        }
                    ]
                },
                "m_def": "perovskite_solar_cell_database.schema_packages.tandem.device_stack.GeneralLayer"
            },
            {
                "layer_index": 8,
                "functionality": "hole transport layer",
                "device_subset": 2,
                "name": "Spiro-MeOTAD",
                "components": [
                    {
                        "name": "Spiro-MeOTAD",
                        "functionality": "majority phase"
                    }
                ],
                "deposition_procedure": {
                    "substrate_layer": "on upper layer",
                    "steps": [
                        {
                            "method": "SpinCoating",
                            "m_def": "perovskite_solar_cell_database.schema_packages.tandem.device_stack.SpinCoating"
                        }
                    ]
                },
                "m_def": "perovskite_solar_cell_database.schema_packages.tandem.device_stack.GeneralLayer"
            },
            {
                "layer_index": 9,
                "functionality": "photoabsorber",
                "device_subset": 2,
                "name": "Perovskite",
                "properties": {
                    "crystallinity": {
                        "value": "polycrystalline"
                    },
                    "band_gap": {
                        "value": 1.55,
                        "graded": false
                    }
                },
                "deposition_procedure": {
                    "substrate_layer": "on upper layer",
                    "duration": 30.0,
                    "steps": [
                        {
                            "method": "SpinCoating",
                            "solution": {
                                "components": [
                                    {
                                        "name": "DMF"
                                    }
                                ]
                            },
                            "m_def": "perovskite_solar_cell_database.schema_packages.tandem.device_stack.SpinCoating"
                        },
                        {
                            "method": "DipCoating",
                            "solution": {
                                "components": [
                                    {
                                        "name": "IPA"
                                    }
                                ]
                            },
                            "m_def": "perovskite_solar_cell_database.schema_packages.tandem.device_stack.DipCoating"
                        },
                        {
                            "method": "Heating",
                            "temperature_segments": [
                                {
                                    "temperature_end": 70.0,
                                    "time_of_segment": 30.0
                                }
                            ],
                            "m_def": "perovskite_solar_cell_database.schema_packages.tandem.device_stack.Heating"
                        }
                    ]
                },
                "m_def": "perovskite_solar_cell_database.schema_packages.tandem.device_stack.Photoabsorber_Perovskite",
                "has_a_2D_perovskite_capping_layer": false,
                "lead_free": false,
                "inorganic": false,
                "composition": {
                    "band_gap": 1.55,
                    "sample_type": "Polycrystalline film",
                    "dimensionality": "3D",
                    "short_form": "MAPbI",
                    "long_form": "MAPbI3",
                    "ions_a_site": [
                        {
                            "ion": "MA",
                            "coefficient": 1.0,
                            "molecular_formula": "CH6N+",
                            "smile": "C[NH3+]",
                            "common_name": "Methylammonium",
                            "iupac_name": "methylazanium",
                            "cas_number": "17000-00-9",
                            "source_compound_smile": "CN",
                            "source_compound_iupac_name": "methanamine",
                            "source_compound_cas_number": "74-89-5",
                            "abbreviation": "MA"
                        }
                    ],
                    "ions_b_site": [
                        {
                            "ion": "Pb",
                            "coefficient": 1.0,
                            "molecular_formula": "Pb2+",
                            "smile": "[Pb+2]",
                            "common_name": "Lead",
                            "iupac_name": "lead(2+)",
                            "cas_number": "14280-50-3",
                            "source_compound_smile": "[Pb]",
                            "source_compound_iupac_name": "Lead",
                            "source_compound_cas_number": "7439-92-1",
                            "abbreviation": "Pb"
                        }
                    ],
                    "ions_x_site": [
                        {
                            "ion": "I",
                            "coefficient": 3.0,
                            "molecular_formula": "I-",
                            "smile": "[I-]",
                            "common_name": "Iodide",
                            "iupac_name": "Iodide",
                            "cas_number": "20461-54-5",
                            "source_compound_smile": "II",
                            "source_compound_iupac_name": "molecular iodine",
                            "source_compound_cas_number": "7553-56-2",
                            "abbreviation": "I"
                        }
                    ]
                }
            },
            {
                "layer_index": 10,
                "functionality": "electron transport layer",
                "device_subset": 2,
                "name": "TiO2-mp",
                "components": [
                    {
                        "name": "TiO2-mp",
                        "functionality": "majority phase"
                    }
                ],
                "deposition_procedure": {
                    "substrate_layer": "on upper layer",
                    "steps": [
                        {
                            "method": "SpinCoating",
                            "m_def": "perovskite_solar_cell_database.schema_packages.tandem.device_stack.SpinCoating"
                        }
                    ]
                },
                "m_def": "perovskite_solar_cell_database.schema_packages.tandem.device_stack.GeneralLayer"
            },
            {
                "layer_index": 11,
                "functionality": "electron transport layer",
                "device_subset": 2,
                "name": "TiO2-c",
                "properties": {
                    "thickness": {
                        "value": 50.0
                    }
                },
                "components": [
                    {
                        "name": "TiO2-c",
                        "functionality": "majority phase"
                    }
                ],
                "deposition_procedure": {
                    "substrate_layer": "on upper layer",
                    "steps": [
                        {
                            "method": "SprayPyrolysis",
                            "m_def": "perovskite_solar_cell_database.schema_packages.tandem.device_stack.GeneralDepositionProcedure"
                        }
                    ]
                },
                "m_def": "perovskite_solar_cell_database.schema_packages.tandem.device_stack.GeneralLayer"
            },
            {
                "layer_index": 12,
                "functionality": "front contact",
                "device_subset": 2,
                "name": "FTO",
                "components": [
                    {
                        "name": "FTO",
                        "functionality": "majority phase"
                    }
                ],
                "m_def": "perovskite_solar_cell_database.schema_packages.tandem.device_stack.GeneralLayer"
            },
            {
                "layer_index": 13,
                "functionality": "substrate",
                "device_subset": 2,
                "name": "SLG",
                "components": [
                    {
                        "name": "SLG",
                        "functionality": "majority phase"
                    }
                ],
                "m_def": "perovskite_solar_cell_database.schema_packages.tandem.device_stack.GeneralLayer"
            }
        ],
        "measurements": {
            "jv": [
                {
                    "certified": true,
                    "device_subset": 0,
                    "measurement_conditions": {
                        "scan_direction": "reversed"
                    },
                    "illumination": {
                        "intensity": 100.0,
                        "mask": true,
                        "mask_area": 0.12
                    },
                    "light_source": {
                        "light_source": "Xenon"
                    },
                    "light_regime": "standard light",
                    "results": {
                        "power_conversion_efficiency": 17.0
                    },
                    "certification_details": {
                        "certifying_institution": "NREL"
                    }
                },
                {
                    "device_subset": 1,
                    "illumination": {
                        "intensity": 100.0,
                        "mask": true,
                        "mask_area": 0.12
                    },
                    "light_source": {
                        "light_source": "Xenon"
                    },
                    "light_regime": "standard light",
                    "results": {
                        "short_circuit_current_density": 29.3,
                        "open_circuit_voltage": 0.582,
                        "fill_factor": 0.667,
                        "power_conversion_efficiency": 11.4
                    }
                },
                {
                    "device_subset": 2,
                    "illumination": {
                        "intensity": 100.0,
                        "mask": true,
                        "mask_area": 0.12
                    },
                    "light_source": {
                        "light_source": "Xenon"
                    },
                    "light_regime": "standard light",
                    "results": {
                        "short_circuit_current_density": 17.5,
                        "open_circuit_voltage": 1.025,
                        "fill_factor": 0.71,
                        "power_conversion_efficiency": 12.7
                    }
                }
            ],
            "eqe": [
                {
                    "device_subset": 1
                },
                {
                    "device_subset": 2
                }
            ],
            "transmission": [
                {
                    "results": {
                        "average_transmission": 60.0
                    },
                    "device_subset": 2
                }
            ]
        }
    }
}

File: seed_dataset/Json_data_tandem_cell_initial_data_525.archive.json
{
    "data": {
        "m_def": "perovskite_solar_cell_database.schema_packages.tandem.schema.PerovskiteTandemSolarCell",
        "reference": {
            "publication_date": "2014-12-23T00:00:00",
            "journal": "Energy &amp; Environmental Science",
            "sample_id": "Tandem w/perovskite + CIGS",
            "free_text_comment": "semitransparent perovskite +Si/CIGS",
            "name_of_person_entering_the_data": "R. Betancur",
            "data_entered_by_author": false,
            "part_of_initial_dataset": true,
            "DOI_number": "10.1039/c4ee03322a",
            "publication_authors": [
                "Bailie et al."
            ],
            "ID_temp": 525
        },
        "general": {
            "number_of_junctions": 2,
            "number_of_terminals": 4,
            "architecture": "Stacked",
            "flexible": false,
            "semitransparent": false,
            "encapsulated": false,
            "cell_area": 0.39,
            "active_area": 0.12,
            "photoabsorbers": [
                "CIGS",
                "Perovskite"
            ],
            "photoabsorbers_string": "CIGS-Perovskite",
            "photoabsorbers_bandgaps": [
                1.1,
                1.55
            ]
        },
        "key_performance_metrics": {
            "power_conversion_efficiency": 18.6
        },
        "device_stack": [
            {
                "layer_index": 1,
                "functionality": "substrate",
                "device_subset": 1,
                "name": "SLG",
                "components": [
                    {
                        "name": "SLG",
                        "functionality": "majority phase"
                    }
                ],
                "m_def": "perovskite_solar_cell_database.schema_packages.tandem.device_stack.GeneralLayer"
            },
            {
                "layer_index": 2,
                "functionality": "back contact",
                "device_subset": 1,
                "name": "Mo",
                "components": [
                    {
                        "name": "Mo",
                        "functionality": "majority phase"
                    }
                ],
                "m_def": "perovskite_solar_cell_database.schema_packages.tandem.device_stack.GeneralLayer"
            },
            {
                "layer_index": 3,
                "functionality": "photoabsorber",
                "device_subset": 1,
                "name": "CIGS",
                "properties": {
                    "thickness": {
                        "value": null
                    },
                    "band_gap": {
                        "value": 1.1,
                        "graded": false
                    }
                },
                "m_def": "perovskite_solar_cell_database.schema_packages.tandem.device_stack.Photoabsorber_CIGS"
            },
            {
                "layer_index": 4,
                "functionality": "front contact",
                "device_subset": 1,
                "name": "Front_contact",
                "components": [
                    {
                        "name": "Front_contact",
                        "functionality": "majority phase"
                    }
                ],
                "m_def": "perovskite_solar_cell_database.schema_packages.tandem.device_stack.GeneralLayer"
            },
            {
                "layer_index": 5,
                "functionality": "air gap",
                "name": "Air",
                "components": [
                    {
                        "name": "Air",
                        "functionality": "majority phase"
                    }
                ],
                "m_def": "perovskite_solar_cell_database.schema_packages.tandem.device_stack.GeneralLayer"
            },
            {
                "layer_index": 6,
                "functionality": "anti reflection",
                "device_subset": 2,
                "name": "LiF",
                "components": [
                    {
                        "name": "LiF",
                        "functionality": "majority phase"
                    }
                ],
                "m_def": "perovskite_solar_cell_database.schema_packages.tandem.device_stack.GeneralLayer"
            },
            {
                "layer_index": 7,
                "functionality": "back contact",
                "device_subset": 2,
                "name": "Ag-nw",
                "components": [
                    {
                        "name": "Ag-nw",
                        "functionality": "majority phase"
                    }
                ],
                "deposition_procedure": {
                    "substrate_layer": "on upper layer",
                    "steps": [
                        {
                            "method": "SprayCoating",
                            "m_def": "perovskite_solar_cell_database.schema_packages.tandem.device_stack.SprayCoating"
                        }
                    ]
                },
                "m_def": "perovskite_solar_cell_database.schema_packages.tandem.device_stack.GeneralLayer"
            },
            {
                "layer_index": 8,
                "functionality": "hole transport layer",
                "device_subset": 2,
                "name": "Spiro-MeOTAD",
                "components": [
                    {
                        "name": "Spiro-MeOTAD",
                        "functionality": "majority phase"
                    }
                ],
                "deposition_procedure": {
                    "substrate_layer": "on upper layer",
                    "steps": [
                        {
                            "method": "SpinCoating",
                            "m_def": "perovskite_solar_cell_database.schema_packages.tandem.device_stack.SpinCoating"
                        }
                    ]
                },
                "m_def": "perovskite_solar_cell_database.schema_packages.tandem.device_stack.GeneralLayer"
            },
            {
                "layer_index": 9,
                "functionality": "photoabsorber",
                "device_subset": 2,
                "name": "Perovskite",
                "properties": {
                    "crystallinity": {
                        "value": "polycrystalline"
                    },
                    "band_gap": {
                        "value": 1.55,
                        "graded": false
                    }
                },
                "deposition_procedure": {
                    "substrate_layer": "on upper layer",
                    "duration": 30.0,
                    "steps": [
                        {
                            "method": "SpinCoating",
                            "solution": {
                                "components": [
                                    {
                                        "name": "DMF"
                                    }
                                ]
                            },
                            "m_def": "perovskite_solar_cell_database.schema_packages.tandem.device_stack.SpinCoating"
                        },
                        {
                            "method": "DipCoating",
                            "solution": {
                                "components": [
                                    {
                                        "name": "IPA"
                                    }
                                ]
                            },
                            "m_def": "perovskite_solar_cell_database.schema_packages.tandem.device_stack.DipCoating"
                        },
                        {
                            "method": "Heating",
                            "temperature_segments": [
                                {
                                    "temperature_end": 70.0,
                                    "time_of_segment": 30.0
                                }
                            ],
                            "m_def": "perovskite_solar_cell_database.schema_packages.tandem.device_stack.Heating"
                        }
                    ]
                },
                "m_def": "perovskite_solar_cell_database.schema_packages.tandem.device_stack.Photoabsorber_Perovskite",
                "has_a_2D_perovskite_capping_layer": false,
                "lead_free": false,
                "inorganic": false,
                "composition": {
                    "band_gap": 1.55,
                    "sample_type": "Polycrystalline film",
                    "dimensionality": "3D",
                    "short_form": "MAPbI",
                    "long_form": "MAPbI3",
                    "ions_a_site": [
                        {
                            "ion": "MA",
                            "coefficient": 1.0,
                            "molecular_formula": "CH6N+",
                            "smile": "C[NH3+]",
                            "common_name": "Methylammonium",
                            "iupac_name": "methylazanium",
                            "cas_number": "17000-00-9",
                            "source_compound_smile": "CN",
                            "source_compound_iupac_name": "methanamine",
                            "source_compound_cas_number": "74-89-5",
                            "abbreviation": "MA"
                        }
                    ],
                    "ions_b_site": [
                        {
                            "ion": "Pb",
                            "coefficient": 1.0,
                            "molecular_formula": "Pb2+",
                            "smile": "[Pb+2]",
                            "common_name": "Lead",
                            "iupac_name": "lead(2+)",
                            "cas_number": "14280-50-3",
                            "source_compound_smile": "[Pb]",
                            "source_compound_iupac_name": "Lead",
                            "source_compound_cas_number": "7439-92-1",
                            "abbreviation": "Pb"
                        }
                    ],
                    "ions_x_site": [
                        {
                            "ion": "I",
                            "coefficient": 3.0,
                            "molecular_formula": "I-",
                            "smile": "[I-]",
                            "common_name": "Iodide",
                            "iupac_name": "Iodide",
                            "cas_number": "20461-54-5",
                            "source_compound_smile": "II",
                            "source_compound_iupac_name": "molecular iodine",
                            "source_compound_cas_number": "7553-56-2",
                            "abbreviation": "I"
                        }
                    ]
                }
            },
            {
                "layer_index": 10,
                "functionality": "electron transport layer",
                "device_subset": 2,
                "name": "TiO2-mp",
                "components": [
                    {
                        "name": "TiO2-mp",
                        "functionality": "majority phase"
                    }
                ],
                "deposition_procedure": {
                    "substrate_layer": "on upper layer",
                    "steps": [
                        {
                            "method": "SpinCoating",
                            "m_def": "perovskite_solar_cell_database.schema_packages.tandem.device_stack.SpinCoating"
                        }
                    ]
                },
                "m_def": "perovskite_solar_cell_database.schema_packages.tandem.device_stack.GeneralLayer"
            },
            {
                "layer_index": 11,
                "functionality": "electron transport layer",
                "device_subset": 2,
                "name": "TiO2-c",
                "properties": {
                    "thickness": {
                        "value": 50.0
                    }
                },
                "components": [
                    {
                        "name": "TiO2-c",
                        "functionality": "majority phase"
                    }
                ],
                "deposition_procedure": {
                    "substrate_layer": "on upper layer",
                    "steps": [
                        {
                            "method": "SprayPyrolysis",
                            "m_def": "perovskite_solar_cell_database.schema_packages.tandem.device_stack.GeneralDepositionProcedure"
                        }
                    ]
                },
                "m_def": "perovskite_solar_cell_database.schema_packages.tandem.device_stack.GeneralLayer"
            },
            {
                "layer_index": 12,
                "functionality": "front contact",
                "device_subset": 2,
                "name": "FTO",
                "components": [
                    {
                        "name": "FTO",
                        "functionality": "majority phase"
                    }
                ],
                "m_def": "perovskite_solar_cell_database.schema_packages.tandem.device_stack.GeneralLayer"
            },
            {
                "layer_index": 13,
                "functionality": "substrate",
                "device_subset": 2,
                "name": "SLG",
                "components": [
                    {
                        "name": "SLG",
                        "functionality": "majority phase"
                    }
                ],
                "m_def": "perovskite_solar_cell_database.schema_packages.tandem.device_stack.GeneralLayer"
            }
        ],
        "measurements": {
            "jv": [
                {
                    "certified": false,
                    "device_subset": 0,
                    "measurement_conditions": {
                        "scan_direction": "reversed"
                    },
                    "illumination": {
                        "intensity": 100.0,
                        "mask": true,
                        "mask_area": 0.12
                    },
                    "light_source": {
                        "light_source": "Xenon"
                    },
                    "light_regime": "standard light",
                    "results": {
                        "power_conversion_efficiency": 18.6
                    }
                },
                {
                    "device_subset": 1,
                    "illumination": {
                        "intensity": 100.0,
                        "mask": true,
                        "mask_area": 0.12
                    },
                    "light_source": {
                        "light_source": "Xenon"
                    },
                    "light_regime": "standard light",
                    "results": {
                        "short_circuit_current_density": 31.2,
                        "open_circuit_voltage": 0.711,
                        "fill_factor": 0.768,
                        "power_conversion_efficiency": 17.0
                    }
                },
                {
                    "device_subset": 2,
                    "illumination": {
                        "intensity": 100.0,
                        "mask": true,
                        "mask_area": 0.12
                    },
                    "light_source": {
                        "light_source": "Xenon"
                    },
                    "light_regime": "standard light",
                    "results": {
                        "short_circuit_current_density": 17.5,
                        "open_circuit_voltage": 1.025,
                        "fill_factor": 0.71,
                        "power_conversion_efficiency": 12.7
                    }
                }
            ],
            "eqe": [
                {
                    "device_subset": 1
                },
                {
                    "device_subset": 2
                }
            ],
            "transmission": [
                {
                    "results": {
                        "average_transmission": 60.0
                    },
                    "device_subset": 2
                }
            ]
        }
    }
}
