Repository: Jesperkemist/PerovskiteTandemDatabase

## About The Project
This repo is associated to a paper with the title:
A FAIR Framework for Machine-Actionable Perovskite Tandem Solar Cell Data

## Resources
9.1 Online resources
1) Online documentation of the project, including a description of the structure of the data schema, and all defined modules
https://jesperkemist.github.io/PerovskiteTandemDatabase/

2) A PDF file describing the structure of the data schema, including all defined modules.
https://github.com/Jesperkemist/PerovskiteTandemDatabase/tree/main/module_descriptions

3) Example JSON files describing a representative perovskite tandem devices.

File: seed_dataset/Json_data_tandem_cell_initial_data_526.archive.json
{
    "data": {
        "m_def": "perovskite_solar_cell_database.schema_packages.tandem.schema.PerovskiteTandemSolarCell",
        "reference": {
            "publication_date": "2018-02-23T00:00:00",
            "journal": "Solar Energy Materials and Solar Cells",
            "sample_id": "(vi)",
            "free_text_comment": "4-terminal tandem + light trapping + MAM",
            "name_of_person_entering_the_data": "R. Betancur",
            "data_entered_by_author": false,
            "part_of_initial_dataset": true,
            "DOI_number": "10.1016/j.solmat.2018.01.004",
            "publication_authors": [
                "Ren et al."
            ],
            "ID_temp": 526
        },
        "general": {
            "number_of_junctions": 2,
            "number_of_terminals": 4,
            "architecture": "Stacked",
            "flexible": false,
            "semitransparent": false,
            "encapsulated": false,
            "cell_area": 1.2,
            "photoabsorbers": [
                "Silicon",
                "Perovskite"
            ],
            "photoabsorbers_string": "Silicon-Perovskite",
            "photoabsorbers_bandgaps": [
                1.1,
                1.55
            ]
        },
        "key_performance_metrics": {
            "power_conversion_efficiency": 22.4
        },
        "device_stack": [
            {
                "layer_index": 1,
                "functionality": "back contact",
                "device_subset": 1,
                "name": "Al:Al-grid",
                "components": [
                    {
                        "name": "Al:Al-grid",
                        "functionality": "majority phase"
                    }
                ],
                "deposition_procedure": {
                    "substrate_layer": "on upper layer",
                    "steps": [
                        {
                            "method": "ScreenPrinting",
                            "m_def": "perovskite_solar_cell_database.schema_packages.tandem.device_stack.GeneralDepositionProcedure"
                        }
                    ]
                },
                "m_def": "perovskite_solar_cell_database.schema_packages.tandem.device_stack.GeneralLayer"
            },
            {
                "layer_index": 2,
                "functionality": "back contact",
                "device_subset": 1,
                "name": "Al2O3",
                "components": [
                    {
                        "name": "Al2O3",
                        "functionality": "majority phase"
                    }
                ],
                "m_def": "perovskite_solar_cell_database.schema_packages.tandem.device_stack.GeneralLayer"
            },
            {
                "layer_index": 3,
                "functionality": "photoabsorber",
                "device_subset": 1,
                "name": "silicon",
                "properties": {
                    "band_gap": {
                        "value": 1.1
                    }
                },
                "m_def": "perovskite_solar_cell_database.schema_packages.tandem.device_stack.Photoabsorber_Silicon",
                "cell_type": "other",
                "type_of_silicon": "Monocrystalline",
                "doping_sequence": "Si(p)/Si(n)"
            },
            {
                "layer_index": 4,
                "functionality": "front contact",
                "device_subset": 1,
                "name": "Ag-grid",
                "components": [
                    {
                        "name": "Ag-grid",
                        "functionality": "majority phase"
                    }
                ],
                "m_def": "perovskite_solar_cell_database.schema_packages.tandem.device_stack.GeneralLayer"
            },
            {
                "layer_index": 5,
                "functionality": "front contact",
                "device_subset": 1,
                "name": "SiN",
                "properties": {
                    "thickness": {
                        "value": 80.0
                    }
                },
                "components": [
                    {
                        "name": "SiN",
                        "functionality": "majority phase"
                    }
                ],
                "deposition_procedure": {
                    "substrate_layer": "on lower layer",
                    "steps": [
                        {
                            "method": "ChemicalVapourDeposition",
                            "m_def": "perovskite_solar_cell_database.schema_packages.tandem.device_stack.GeneralDepositionProcedure"
                        }
                    ]
                },
                "m_def": "perovskite_solar_cell_database.schema_packages.tandem.device_stack.GeneralLayer"
            },
            {
                "layer_index": 6,
                "functionality": "air gap",
                "name": "Air",
                "components": [
                    {
                        "name": "Air",
                        "functionality": "majority phase"
                    }
                ],
                "m_def": "perovskite_solar_cell_database.schema_packages.tandem.device_stack.GeneralLayer"
            },
            {
                "layer_index": 7,
                "functionality": "back contact",
                "device_subset": 2,
                "name": "MoO3",
                "properties": {
                    "thickness": {
                        "value": 15.0
                    }
                },
                "components": [
                    {
                        "name": "MoO3",
                        "functionality": "majority phase"
                    }
                ],
                "deposition_procedure": {
                    "substrate_layer": "on upper layer",
                    "steps": [
                        {
                            "method": "Evaporation",
                            "m_def": "perovskite_solar_cell_database.schema_packages.tandem.device_stack.Evaporation"
                        }
                    ]
                },
                "m_def": "perovskite_solar_cell_database.schema_packages.tandem.device_stack.GeneralLayer"
            },
            {
                "layer_index": 8,
                "functionality": "back contact",
                "device_subset": 2,
                "name": "Au",
                "properties": {
                    "thickness": {
                        "value": 12.0
                    }
                },
                "components": [
                    {
                        "name": "Au",
                        "functionality": "majority phase"
                    }
                ],
                "deposition_procedure": {
                    "substrate_layer": "on upper layer",
                    "steps": [
                        {
                            "method": "Evaporation",
                            "m_def": "perovskite_solar_cell_database.schema_packages.tandem.device_stack.Evaporation"
                        }
                    ]
                },
                "m_def": "perovskite_solar_cell_database.schema_packages.tandem.device_stack.GeneralLayer"
            },
            {
                "layer_index": 9,
                "functionality": "back contact",
                "device_subset": 2,
                "name": "MoO3",
                "properties": {
                    "thickness": {
                        "value": 15.0
                    }
                },
                "components": [
                    {
                        "name": "MoO3",
                        "functionality": "majority phase"
                    }
                ],
                "deposition_procedure": {
                    "substrate_layer": "on upper layer",
                    "steps": [
                        {
                            "method": "Evaporation",
                            "m_def": "perovskite_solar_cell_database.schema_packages.tandem.device_stack.Evaporation"
                        }
                    ]
                },
                "m_def": "perovskite_solar_cell_database.schema_packages.tandem.device_stack.GeneralLayer"
            },
            {
                "layer_index": 10,
                "functionality": "hole transport layer",
                "device_subset": 2,
                "name": "Spiro-OMeTAD",
                "components": [
                    {
                        "name": "Spiro-OMeTAD",
                        "functionality": "majority phase"
                    }
                ],
                "deposition_procedure": {
                    "substrate_layer": "on upper layer",
                    "steps": [
                        {
                            "method": "SpinCoating",
                            "m_def": "perovskite_solar_cell_database.schema_packages.tandem.device_stack.SpinCoating"
                        }
                    ]
                },
                "m_def": "perovskite_solar_cell_database.schema_packages.tandem.device_stack.GeneralLayer"
            },
            {
                "layer_index": 11,
                "functionality": "photoabsorber",
                "device_subset": 2,
                "name": "Perovskite",
                "properties": {
                    "crystallinity": {
                        "value": "polycrystalline"
                    },
                    "band_gap": {
                        "value": 1.55,
                        "graded": false
                    }
                },
                "deposition_procedure": {
                    "substrate_layer": "on upper layer",
                    "duration": 45.0,
                    "steps": [
                        {
                            "method": "SpinCoating",
                            "solution": {
                                "components": [
                                    {
                                        "name": "DMF"
                                    }
                                ]
                            },
                            "m_def": "perovskite_solar_cell_database.schema_packages.tandem.device_stack.SpinCoating"
                        },
                        {
                            "method": "Heating",
                            "temperature_segments": [
                                {
                                    "temperature_end": 105.0,
                                    "time_of_segment": 45.0
                                }
                            ],
                            "m_def": "perovskite_solar_cell_database.schema_packages.tandem.device_stack.Heating"
                        }
                    ]
                },
                "m_def": "perovskite_solar_cell_database.schema_packages.tandem.device_stack.Photoabsorber_Perovskite",
                "has_a_2D_perovskite_capping_layer": false,
                "lead_free": false,
                "inorganic": false,
                "composition": {
                    "band_gap": 1.55,
                    "sample_type": "Polycrystalline film",
                    "dimensionality": "3D",
                    "short_form": "MAPbI",
                    "long_form": "MAPbI3",
                    "ions_a_site": [
                        {
                            "ion": "MA",
                            "coefficient": 1.0,
                            "molecular_formula": "CH6N+",
                            "smile": "C[NH3+]",
                            "common_name": "Methylammonium",
                            "iupac_name": "methylazanium",
                            "cas_number": "17000-00-9",
                            "source_compound_smile": "CN",
                            "source_compound_iupac_name": "methanamine",
                            "source_compound_cas_number": "74-89-5",
                            "abbreviation": "MA"
                        }
                    ],
                    "ions_b_site": [
                        {
                            "ion": "Pb",
                            "coefficient": 1.0,
                            "molecular_formula": "Pb2+",
                            "smile": "[Pb+2]",
                            "common_name": "Lead",
                            "iupac_name": "lead(2+)",
                            "cas_number": "14280-50-3",
                            "source_compound_smile": "[Pb]",
                            "source_compound_iupac_name": "Lead",
                            "source_compound_cas_number": "7439-92-1",
                            "abbreviation": "Pb"
                        }
                    ],
                    "ions_x_site": [
                        {
                            "ion": "I",
                            "coefficient": 3.0,
                            "molecular_formula": "I-",
                            "smile": "[I-]",
                            "common_name": "Iodide",
                            "iupac_name": "Iodide",
                            "cas_number": "20461-54-5",
                            "source_compound_smile": "II",
                            "source_compound_iupac_name": "molecular iodine",
                            "source_compound_cas_number": "7553-56-2",
                            "abbreviation": "I"
                        }
                    ]
                }
            },
            {
                "layer_index": 12,
                "functionality": "electron transport layer",
                "device_subset": 2,
                "name": "TiO2-c",
                "components": [
                    {
                        "name": "TiO2-c",
                        "functionality": "majority phase"
                    }
                ],
                "m_def": "perovskite_solar_cell_database.schema_packages.tandem.device_stack.GeneralLayer"
            },
            {
                "layer_index": 13,
                "functionality": "front contact",
                "device_subset": 2,
                "name": "FTO",
                "components": [
                    {
                        "name": "FTO",
                        "functionality": "majority phase"
                    }
                ],
                "m_def": "perovskite_solar_cell_database.schema_packages.tandem.device_stack.GeneralLayer"
            },
            {
                "layer_index": 14,
                "functionality": "substrate",
                "device_subset": 2,
                "name": "SLG",
                "components": [
                    {
                        "name": "SLG",
                        "functionality": "majority phase"
                    }
                ],
                "m_def": "perovskite_solar_cell_database.schema_packages.tandem.device_stack.GeneralLayer"
            },
            {
                "layer_index": 15,
                "functionality": "anti reflection",
                "device_subset": 2,
                "name": "Light trapping structure",
                "components": [
                    {
                        "name": "Light trapping structure",
                        "functionality": "majority phase"
                    }
                ],
                "deposition_procedure": {
                    "substrate_layer": "on lower layer",
                    "steps": [
                        {
                            "method": "DropCasting",
                            "m_def": "perovskite_solar_cell_database.schema_packages.tandem.device_stack.GeneralDepositionProcedure"
                        }
                    ]
                },
                "m_def": "perovskite_solar_cell_database.schema_packages.tandem.device_stack.GeneralLayer"
            }
        ],
        "measurements": {
            "jv": [
                {
                    "certified": false,
                    "device_subset": 0,
                    "measurement_conditions": {
                        "scan_direction": "reversed"
                    },
                    "illumination": {
                        "intensity": 100.0,
                        "mask": true,
                        "mask_area": 0.04
                    },
                    "light_source": {
                        "spectrum": "AM1.5",
                        "light_source": "Solar simulator unspecified",
                        "light_source_model": "Newport AAA"
                    },
                    "light_regime": "standard light",
                    "results": {
                        "power_conversion_efficiency": 22.4
                    }
                },
                {
                    "device_subset": 1,
                    "illumination": {
                        "intensity": 100.0,
                        "mask": true,
                        "mask_area": 0.04
                    },
                    "light_source": {
                        "spectrum": "AM1.5",
                        "light_source": "Solar simulator unspecified",
                        "light_source_model": "Newport AAA"
                    },
                    "light_regime": "standard light",
                    "results": {
                        "short_circuit_current_density": 40.2,
                        "open_circuit_voltage": 0.63,
                        "fill_factor": 0.75,
                        "power_conversion_efficiency": 19.1
                    }
                },
                {
                    "device_subset": 2,
                    "illumination": {
                        "intensity": 100.0,
                        "mask": true,
                        "mask_area": 0.04
                    },
                    "light_source": {
                        "spectrum": "AM1.5",
                        "light_source": "Solar simulator unspecified",
                        "light_source_model": "Newport AAA"
                    },
                    "light_regime": "standard light",
                    "results": {
                        "short_circuit_current_density": 23.7,
                        "open_circuit_voltage": 1.06,
                        "fill_factor": 0.71,
                        "power_conversion_efficiency": 17.9
                    }
                }
            ],
            "eqe": [
                {
                    "device_subset": 1,
                    "results": {
                        "integrated_short_circuit_current_density": 13.2
                    }
                },
                {
                    "device_subset": 2,
                    "results": {
                        "integrated_short_circuit_current_density": 21.2
                    }
                }
            ],
            "transmission": [
                {
                    "results": {
                        "average_transmission": 50.0
                    },
                    "device_subset": 2
                }
            ]
        }
    }
}

File: seed_dataset/Json_data_tandem_cell_initial_data_527.archive.json
{
    "data": {
        "m_def": "perovskite_solar_cell_database.schema_packages.tandem.schema.PerovskiteTandemSolarCell",
        "reference": {
            "publication_date": "2021-06-30T00:00:00",
            "journal": "Energy &amp; Environmental Science",
            "name_of_person_entering_the_data": "Roja Singh",
            "data_entered_by_author": false,
            "part_of_initial_dataset": true,
            "DOI_number": "10.1039/d1ee01206a",
            "publication_authors": [
                "Aydin et al."
            ],
            "ID_temp": 527
        },
        "general": {
            "number_of_junctions": 2,
            "number_of_terminals": 2,
            "architecture": "Monolithic",
            "flexible": false,
            "semitransparent": false,
            "encapsulated": true,
            "cell_area": 625.0,
            "number_of_cells": 1,
            "photoabsorbers": [
                "Silicon",
                "Perovskite"
            ],
            "photoabsorbers_string": "Silicon-Perovskite",
            "photoabsorbers_bandgaps": [
                1.2,
                1.68
            ]
        },
        "key_performance_metrics": {
            "power_conversion_efficiency": 27.1,
            "short_circuit_current_density": 19.5,
            "open_circuit_voltage": 1.828,
            "fill_factor": 0.759
        },
        "device_stack": [
            {
                "layer_index": 1,
                "functionality": "back contact",
                "device_subset": 0,
                "name": "Ag",
                "components": [
                    {
                        "name": "Ag",
                        "functionality": "majority phase"
                    }
                ],
                "m_def": "perovskite_solar_cell_database.schema_packages.tandem.device_stack.GeneralLayer"
            },
            {
                "layer_index": 2,
                "functionality": "back contact",
                "device_subset": 0,
                "name": "IZRO",
                "components": [
                    {
                        "name": "IZRO",
                        "functionality": "majority phase"
                    }
                ],
                "m_def": "perovskite_solar_cell_database.schema_packages.tandem.device_stack.GeneralLayer"
            },
            {
                "layer_index": 3,
                "functionality": "photoabsorber",
                "device_subset": 0,
                "name": "silicon",
                "properties": {
                    "thickness": {
                        "value": 1000.0
                    },
                    "band_gap": {
                        "value": 1.2
                    }
                },
                "m_def": "perovskite_solar_cell_database.schema_packages.tandem.device_stack.Photoabsorber_Silicon",
                "cell_type": "Heterojunction",
                "type_of_silicon": "Polycrystalline",
                "doping_sequence": "a-Si(n)/a-Si(i)/n-Si/a-Si(i)/a-Si(p)"
            },
            {
                "layer_index": 4,
                "functionality": "recombination layer",
                "device_subset": 0,
                "name": "ITO",
                "properties": {
                    "thickness": {
                        "value": 15.0
                    }
                },
                "components": [
                    {
                        "name": "ITO",
                        "functionality": "majority phase"
                    }
                ],
                "deposition_procedure": {
                    "substrate_layer": "on lower layer",
                    "steps": [
                        {
                            "method": "Sputtering",
                            "m_def": "perovskite_solar_cell_database.schema_packages.tandem.device_stack.Sputtering"
                        }
                    ]
                },
                "m_def": "perovskite_solar_cell_database.schema_packages.tandem.device_stack.GeneralLayer"
            },
            {
                "layer_index": 5,
                "functionality": "electron transport layer",
                "device_subset": 0,
                "name": "C60",
                "components": [
                    {
                        "name": "C60",
                        "functionality": "majority phase"
                    }
                ],
                "deposition_procedure": {
                    "substrate_layer": "on lower layer",
                    "steps": [
                        {
                            "method": "Sputtering",
                            "m_def": "perovskite_solar_cell_database.schema_packages.tandem.device_stack.Sputtering"
                        }
                    ]
                },
                "m_def": "perovskite_solar_cell_database.schema_packages.tandem.device_stack.GeneralLayer"
            },
            {
                "layer_index": 6,
                "functionality": "electron transport layer",
                "device_subset": 0,
                "name": "a-NbOx",
                "components": [
                    {
                        "name": "a-NbOx",
                        "functionality": "majority phase"
                    }
                ],
                "deposition_procedure": {
                    "substrate_layer": "on lower layer",
                    "steps": [
                        {
                            "method": "Sputtering",
                            "m_def": "perovskite_solar_cell_database.schema_packages.tandem.device_stack.Sputtering"
                        }
                    ]
                },
                "m_def": "perovskite_solar_cell_database.schema_packages.tandem.device_stack.GeneralLayer"
            },
            {
                "layer_index": 7,
                "functionality": "photoabsorber",
                "device_subset": 0,
                "name": "Perovskite",
                "properties": {
                    "crystallinity": {
                        "value": "polycrystalline"
                    },
                    "band_gap": {
                        "value": 1.68,
                        "graded": false
                    }
                },
                "deposition_procedure": {
                    "substrate_layer": "on lower layer",
                    "antisolvent": true,
                    "steps": [
                        {
                            "method": "SpinCoating",
                            "solution": {
                                "components": [
                                    {
                                        "name": "DMF"
                                    },
                                    {
                                        "name": "DMSO"
                                    }
                                ]
                            },
                            "m_def": "perovskite_solar_cell_database.schema_packages.tandem.device_stack.SpinCoating"
                        }
                    ]
                },
                "m_def": "perovskite_solar_cell_database.schema_packages.tandem.device_stack.Photoabsorber_Perovskite",
                "has_a_2D_perovskite_capping_layer": false,
                "lead_free": false,
                "inorganic": false,
                "composition": {
                    "band_gap": 1.68,
                    "sample_type": "Polycrystalline film",
                    "dimensionality": "3D",
                    "short_form": "CsMAFAPbBrI",
                    "long_form": "Cs0.05MA0.15FA0.8PbBr0.75I2.25",
                    "ions_a_site": [
                        {
                            "ion": "Cs",
                            "coefficient": 0.05,
                            "molecular_formula": "Cs+",
                            "smile": "[Cs+]",
                            "common_name": "Cesium ion",
                            "iupac_name": "Cesium(1+)",
                            "cas_number": "18459-37-5",
                            "source_compound_smile": "[Cs]",
                            "source_compound_iupac_name": "Cesium",
                            "source_compound_cas_number": "7440-46-2",
                            "abbreviation": "Cs"
                        },
                        {
                            "ion": "MA",
                            "coefficient": 0.15,
                            "molecular_formula": "CH6N+",
                            "smile": "C[NH3+]",
                            "common_name": "Methylammonium",
                            "iupac_name": "methylazanium",
                            "cas_number": "17000-00-9",
                            "source_compound_smile": "CN",
                            "source_compound_iupac_name": "methanamine",
                            "source_compound_cas_number": "74-89-5",
                            "abbreviation": "MA"
                        },
                        {
                            "ion": "FA",
                            "coefficient": 0.8,
                            "molecular_formula": "CH5N2+",
                            "smile": "C(=[NH2+])N",
                            "common_name": "Formamidinium",
                            "iupac_name": "aminomethylideneazanium",
                            "cas_number": "nan",
                            "source_compound_smile": "C(=N)N",
                            "source_compound_iupac_name": "methanimidamide",
                            "source_compound_cas_number": "463-52-5",
                            "abbreviation": "FA"
                        }
                    ],
                    "ions_b_site": [
                        {
                            "ion": "Pb",
                            "coefficient": 1.0,
                            "molecular_formula": "Pb2+",
                            "smile": "[Pb+2]",
                            "common_name": "Lead",
                            "iupac_name": "lead(2+)",
                            "cas_number": "14280-50-3",
                            "source_compound_smile": "[Pb]",
                            "source_compound_iupac_name": "Lead",
                            "source_compound_cas_number": "7439-92-1",
                            "abbreviation": "Pb"
                        }
                    ],
                    "ions_x_site": [
                        {
                            "ion": "Br",
                            "coefficient": 0.75,
                            "molecular_formula": "Br-",
                            "smile": "[Br-]",
                            "common_name": "Bromide",
                            "iupac_name": "Bromide",
                            "cas_number": "24959-67-9",
                            "source_compound_smile": "BrBr",
                            "source_compound_iupac_name": "molecular bromine",
                            "source_compound_cas_number": "7726-95-6",
                            "abbreviation": "Br"
                        },
                        {
                            "ion": "I",
                            "coefficient": 2.25,
                            "molecular_formula": "I-",
                            "smile": "[I-]",
                            "common_name": "Iodide",
                            "iupac_name": "Iodide",
                            "cas_number": "20461-54-5",
                            "source_compound_smile": "II",
                            "source_compound_iupac_name": "molecular iodine",
                            "source_compound_cas_number": "7553-56-2",
                            "abbreviation": "I"
                        }
                    ]
                }
            },
            {
                "layer_index": 8,
                "functionality": "hole transport layer",
                "device_subset": 0,
                "name": "Spiro-TTB",
                "properties": {
                    "thickness": {
                        "value": 25.0
                    }
                },
                "components": [
                    {
                        "name": "Spiro-TTB",
                        "functionality": "majority phase"
                    }
                ],
                "deposition_procedure": {
                    "substrate_layer": "on lower layer",
                    "steps": [
                        {
                            "method": "Evaporation",
                            "m_def": "perovskite_solar_cell_database.schema_packages.tandem.device_stack.Evaporation"
                        }
                    ]
                },
                "m_def": "perovskite_solar_cell_database.schema_packages.tandem.device_stack.GeneralLayer"
            },
            {
                "layer_index": 9,
                "functionality": "hole transport layer",
                "device_subset": 0,
                "name": "TPBI",
                "properties": {
                    "thickness": {
                        "value": 2.0
                    }
                },
                "components": [
                    {
                        "name": "TPBI",
                        "functionality": "majority phase"
                    }
                ],
                "deposition_procedure": {
                    "substrate_layer": "on lower layer",
                    "steps": [
                        {
                            "method": "Evaporation",
                            "m_def": "perovskite_solar_cell_database.schema_packages.tandem.device_stack.Evaporation"
                        }
                    ]
                },
                "m_def": "perovskite_solar_cell_database.schema_packages.tandem.device_stack.GeneralLayer"
            },
            {
                "layer_index": 10,
                "functionality": "hole transport layer",
                "device_subset": 0,
                "name": "VOx",
                "properties": {
                    "thickness": {
                        "value": 10.0
                    }
                },
                "components": [
                    {
                        "name": "VOx",
                        "functionality": "majority phase"
                    }
                ],
                "deposition_procedure": {
                    "substrate_layer": "on lower layer",
                    "steps": [
                        {
                            "method": "AtomicLayerDeposition",
                            "m_def": "perovskite_solar_cell_database.schema_packages.tandem.device_stack.AtomicLayerDeposition"
                        }
                    ]
                },
                "m_def": "perovskite_solar_cell_database.schema_packages.tandem.device_stack.GeneralLayer"
            },
            {
                "layer_index": 11,
                "functionality": "front contact",
                "device_subset": 0,
                "name": "IZO",
                "properties": {
                    "thickness": {
                        "value": 100.0
                    }
                },
                "components": [
                    {
                        "name": "IZO",
                        "functionality": "majority phase"
                    }
                ],
                "deposition_procedure": {
                    "substrate_layer": "on lower layer",
                    "steps": [
                        {
                            "method": "Sputtering",
                            "m_def": "perovskite_solar_cell_database.schema_packages.tandem.device_stack.Sputtering"
                        }
                    ]
                },
                "m_def": "perovskite_solar_cell_database.schema_packages.tandem.device_stack.GeneralLayer"
            },
            {
                "layer_index": 12,
                "functionality": "front contact",
                "device_subset": 0,
                "name": "Ag-grid",
                "properties": {
                    "thickness": {
                        "value": 350.0
                    }
                },
                "components": [
                    {
                        "name": "Ag-grid",
                        "functionality": "majority phase"
                    }
                ],
                "deposition_procedure": {
                    "substrate_layer": "on lower layer",
                    "steps": [
                        {
                            "method": "Evaporation",
                            "m_def": "perovskite_solar_cell_database.schema_packages.tandem.device_stack.Evaporation"
                        }
                    ]
                },
                "m_def": "perovskite_solar_cell_database.schema_packages.tandem.device_stack.GeneralLayer"
            },
            {
                "layer_index": 13,
                "functionality": "anti reflection",
                "device_subset": 0,
                "name": "MgF2",
                "components": [
                    {
                        "name": "MgF2",
                        "functionality": "majority phase"
                    }
                ],
                "deposition_procedure": {
                    "substrate_layer": "on lower layer",
                    "steps": [
                        {
                            "method": "Evaporation",
                            "m_def": "perovskite_solar_cell_database.schema_packages.tandem.device_stack.Evaporation"
                        }
                    ]
                },
                "m_def": "perovskite_solar_cell_database.schema_packages.tandem.device_stack.GeneralLayer"
            }
        ],
        "measurements": {
            "jv": [
                {
                    "certified": false,
                    "device_subset": 0,
                    "measurement_conditions": {
                        "scan_speed": 200.0,
                        "scan_direction": "reversed"
                    },
                    "illumination": {
                        "intensity": 100.0,
                        "mask": true,
                        "mask_area": 1.03
                    },
                    "light_source": {
                        "spectrum": "AM1.5",
                        "light_source": "Withe led",
                        "light_source_model": "Wavelabs"
                    },
                    "light_regime": "standard light",
                    "results": {
                        "short_circuit_current_density": 19.5,
                        "open_circuit_voltage": 1.828,
                        "fill_factor": 0.759,
                        "power_conversion_efficiency": 27.1
                    }
                }
            ],
            "eqe": [
                {
                    "device_subset": 0,
                    "results": {
                        "integrated_short_circuit_current_density": 23.3
                    }
                },
                {
                    "device_subset": 1,
                    "results": {
                        "integrated_short_circuit_current_density": 20.2
                    }
                },
                {
                    "device_subset": 2,
                    "results": {
                        "integrated_short_circuit_current_density": 19.3
                    }
                }
            ],
            "stability": [
                {
                    "duration": 9000.0,
                    "illuminated": true,
                    "device_subset": 0,
                    "results": {
                        "power_conversion_efficiency_end": 0.9,
                        "T95": 110.0,
                        "burn_in": false
                    },
                    "measurement_conditions": {
                        "potential_bias_regime": "constant potential"
                    },
                    "environmental_conditions": {
                        "device_temperature": 40.0,
                        "ambient_temperature": 40.0
                    },
                    "illumination": {
                        "intensity": 100.0,
                        "uv_filter": false
                    },
                    "light_source": {
                        "light_source": "Solar simulator unspecified",
                        "spectrum": "AM1.5"
                    }
                }
            ]
        },
        "module_data": {
            "monolithic_module": true,
            "subcells": [
                {
                    "cell_area": 1.7,
                    "device_subset": 0,
                    "total_area": 12.8,
                    "number_of_cells": 4,
                    "active_area": 6.8
                }
            ]
        }
    }
}
