Repository: Jesperkemist/PerovskiteTandemDatabase

## About The Project
This repo is associated to a paper with the title:
A FAIR Framework for Machine-Actionable Perovskite Tandem Solar Cell Data

## Resources
9.1 Online resources
1) Online documentation of the project, including a description of the structure of the data schema, and all defined modules
https://jesperkemist.github.io/PerovskiteTandemDatabase/

2) A PDF file describing the structure of the data schema, including all defined modules.
https://github.com/Jesperkemist/PerovskiteTandemDatabase/tree/main/module_descriptions

3) Example JSON files describing a representative perovskite tandem devices.

File: seed_dataset/Json_data_tandem_cell_initial_data_532.archive.json
{
    "data": {
        "m_def": "perovskite_solar_cell_database.schema_packages.tandem.schema.PerovskiteTandemSolarCell",
        "reference": {
            "publication_date": "2021-10-05T00:00:00",
            "journal": "Advanced Functional Materials",
            "name_of_person_entering_the_data": "Ronja Pappenberger",
            "data_entered_by_author": false,
            "part_of_initial_dataset": true,
            "DOI_number": "10.1002/adfm.202107359",
            "publication_authors": [
                "Wang et al."
            ],
            "ID_temp": 532
        },
        "general": {
            "number_of_junctions": 2,
            "number_of_terminals": 4,
            "architecture": "Stacked",
            "flexible": false,
            "semitransparent": true,
            "encapsulated": false,
            "cell_area": 0.105,
            "active_area": 0.105,
            "photoabsorbers": [
                "CZTS",
                "Perovskite"
            ],
            "photoabsorbers_string": "CZTS-Perovskite",
            "photoabsorbers_bandgaps": [
                1.1,
                1.66
            ]
        },
        "key_performance_metrics": {},
        "device_stack": [
            {
                "layer_index": 1,
                "functionality": "substrate",
                "device_subset": 1,
                "name": "SLG",
                "components": [
                    {
                        "name": "SLG",
                        "functionality": "majority phase"
                    }
                ],
                "m_def": "perovskite_solar_cell_database.schema_packages.tandem.device_stack.GeneralLayer"
            },
            {
                "layer_index": 2,
                "functionality": "back contact",
                "device_subset": 1,
                "name": "Mo",
                "components": [
                    {
                        "name": "Mo",
                        "functionality": "majority phase"
                    }
                ],
                "m_def": "perovskite_solar_cell_database.schema_packages.tandem.device_stack.GeneralLayer"
            },
            {
                "layer_index": 3,
                "functionality": "photoabsorber",
                "device_subset": 1,
                "name": "CZTS",
                "properties": {
                    "thickness": {
                        "value": null
                    },
                    "band_gap": {
                        "value": 1.1,
                        "graded": false
                    }
                },
                "deposition_procedure": {
                    "substrate_layer": "on lower layer",
                    "steps": [
                        {
                            "method": "Sol-gel",
                            "m_def": "perovskite_solar_cell_database.schema_packages.tandem.device_stack.GeneralDepositionProcedure"
                        }
                    ]
                },
                "m_def": "perovskite_solar_cell_database.schema_packages.tandem.device_stack.Photoabsorber_CZTS",
                "composition": {
                    "Cu": 1.43,
                    "Sn": 1.0,
                    "Zn": 1.0
                }
            },
            {
                "layer_index": 4,
                "functionality": "buffer layer",
                "device_subset": 1,
                "name": "CdS",
                "properties": {
                    "thickness": {
                        "value": 50.0
                    }
                },
                "components": [
                    {
                        "name": "CdS",
                        "functionality": "majority phase"
                    }
                ],
                "deposition_procedure": {
                    "substrate_layer": "on lower layer",
                    "steps": [
                        {
                            "method": "ChemicalBathDeposition",
                            "m_def": "perovskite_solar_cell_database.schema_packages.tandem.device_stack.ChemicalBathDeposition"
                        }
                    ]
                },
                "m_def": "perovskite_solar_cell_database.schema_packages.tandem.device_stack.GeneralLayer"
            },
            {
                "layer_index": 5,
                "functionality": "buffer layer",
                "device_subset": 1,
                "name": "i-ZnO",
                "properties": {
                    "thickness": {
                        "value": 50.0
                    }
                },
                "components": [
                    {
                        "name": "i-ZnO",
                        "functionality": "majority phase"
                    }
                ],
                "deposition_procedure": {
                    "substrate_layer": "on lower layer",
                    "steps": [
                        {
                            "method": "Sputtering",
                            "m_def": "perovskite_solar_cell_database.schema_packages.tandem.device_stack.Sputtering"
                        }
                    ]
                },
                "m_def": "perovskite_solar_cell_database.schema_packages.tandem.device_stack.GeneralLayer"
            },
            {
                "layer_index": 6,
                "functionality": "front contact",
                "device_subset": 1,
                "name": "AZO",
                "properties": {
                    "thickness": {
                        "value": 400.0
                    }
                },
                "components": [
                    {
                        "name": "AZO",
                        "functionality": "majority phase"
                    }
                ],
                "deposition_procedure": {
                    "substrate_layer": "on lower layer",
                    "steps": [
                        {
                            "method": "Sputtering",
                            "m_def": "perovskite_solar_cell_database.schema_packages.tandem.device_stack.Sputtering"
                        }
                    ]
                },
                "m_def": "perovskite_solar_cell_database.schema_packages.tandem.device_stack.GeneralLayer"
            },
            {
                "layer_index": 7,
                "functionality": "front contact",
                "device_subset": 1,
                "name": "Ni:Al-grid",
                "components": [
                    {
                        "name": "Ni:Al-grid",
                        "functionality": "majority phase"
                    }
                ],
                "deposition_procedure": {
                    "substrate_layer": "on lower layer",
                    "steps": [
                        {
                            "method": "Evaporation",
                            "m_def": "perovskite_solar_cell_database.schema_packages.tandem.device_stack.Evaporation"
                        }
                    ]
                },
                "m_def": "perovskite_solar_cell_database.schema_packages.tandem.device_stack.GeneralLayer"
            },
            {
                "layer_index": 8,
                "functionality": "air gap",
                "name": "Air",
                "components": [
                    {
                        "name": "Air",
                        "functionality": "majority phase"
                    }
                ],
                "m_def": "perovskite_solar_cell_database.schema_packages.tandem.device_stack.GeneralLayer"
            },
            {
                "layer_index": 9,
                "functionality": "back contact",
                "device_subset": 2,
                "name": "Ag:Cu-grid",
                "properties": {
                    "thickness": {
                        "value": 8.0
                    }
                },
                "components": [
                    {
                        "name": "Ag:Cu-grid",
                        "functionality": "majority phase"
                    }
                ],
                "deposition_procedure": {
                    "substrate_layer": "on upper layer",
                    "steps": [
                        {
                            "method": "Evaporation",
                            "m_def": "perovskite_solar_cell_database.schema_packages.tandem.device_stack.Evaporation"
                        }
                    ]
                },
                "m_def": "perovskite_solar_cell_database.schema_packages.tandem.device_stack.GeneralLayer"
            },
            {
                "layer_index": 10,
                "functionality": "electron transport layer",
                "device_subset": 2,
                "name": "BCP",
                "properties": {
                    "thickness": {
                        "value": 6.0
                    }
                },
                "components": [
                    {
                        "name": "BCP",
                        "functionality": "majority phase"
                    }
                ],
                "deposition_procedure": {
                    "substrate_layer": "on upper layer",
                    "steps": [
                        {
                            "method": "Evaporation",
                            "m_def": "perovskite_solar_cell_database.schema_packages.tandem.device_stack.Evaporation"
                        }
                    ]
                },
                "m_def": "perovskite_solar_cell_database.schema_packages.tandem.device_stack.GeneralLayer"
            },
            {
                "layer_index": 11,
                "functionality": "electron transport layer",
                "device_subset": 2,
                "name": "C60",
                "properties": {
                    "thickness": {
                        "value": 30.0
                    }
                },
                "components": [
                    {
                        "name": "C60",
                        "functionality": "majority phase"
                    }
                ],
                "deposition_procedure": {
                    "substrate_layer": "on upper layer",
                    "steps": [
                        {
                            "method": "Evaporation",
                            "m_def": "perovskite_solar_cell_database.schema_packages.tandem.device_stack.Evaporation"
                        }
                    ]
                },
                "m_def": "perovskite_solar_cell_database.schema_packages.tandem.device_stack.GeneralLayer"
            },
            {
                "layer_index": 12,
                "functionality": "electron transport layer",
                "device_subset": 2,
                "name": "PDI",
                "components": [
                    {
                        "name": "PDI",
                        "functionality": "majority phase"
                    }
                ],
                "deposition_procedure": {
                    "substrate_layer": "on upper layer",
                    "steps": [
                        {
                            "method": "SpinCoating",
                            "m_def": "perovskite_solar_cell_database.schema_packages.tandem.device_stack.SpinCoating"
                        }
                    ]
                },
                "m_def": "perovskite_solar_cell_database.schema_packages.tandem.device_stack.GeneralLayer"
            },
            {
                "layer_index": 13,
                "functionality": "photoabsorber",
                "device_subset": 2,
                "name": "Perovskite",
                "properties": {
                    "crystallinity": {
                        "value": "polycrystalline"
                    },
                    "thickness": {
                        "value": 481.0
                    },
                    "band_gap": {
                        "value": 1.66,
                        "graded": false,
                        "determined_by": "absorption Tauc-plot"
                    }
                },
                "deposition_procedure": {
                    "substrate_layer": "on upper layer",
                    "antisolvent": true,
                    "duration": 15.0,
                    "steps": [
                        {
                            "method": "SpinCoating",
                            "solution": {
                                "components": [
                                    {
                                        "name": "DMF"
                                    },
                                    {
                                        "name": "DMSO"
                                    }
                                ]
                            },
                            "m_def": "perovskite_solar_cell_database.schema_packages.tandem.device_stack.SpinCoating"
                        },
                        {
                            "method": "Heating",
                            "temperature_segments": [
                                {
                                    "temperature_end": 100.0,
                                    "time_of_segment": 15.0
                                }
                            ],
                            "m_def": "perovskite_solar_cell_database.schema_packages.tandem.device_stack.Heating"
                        }
                    ]
                },
                "m_def": "perovskite_solar_cell_database.schema_packages.tandem.device_stack.Photoabsorber_Perovskite",
                "has_a_2D_perovskite_capping_layer": true,
                "lead_free": false,
                "inorganic": false,
                "composition": {
                    "band_gap": 1.66,
                    "sample_type": "Polycrystalline film",
                    "dimensionality": "3D",
                    "short_form": "CsFAPbBrClI",
                    "long_form": "Cs0.2FA0.8PbBr0.15Cl0.03I0.82",
                    "ions_a_site": [
                        {
                            "ion": "Cs",
                            "coefficient": 0.2,
                            "molecular_formula": "Cs+",
                            "smile": "[Cs+]",
                            "common_name": "Cesium ion",
                            "iupac_name": "Cesium(1+)",
                            "cas_number": "18459-37-5",
                            "source_compound_smile": "[Cs]",
                            "source_compound_iupac_name": "Cesium",
                            "source_compound_cas_number": "7440-46-2",
                            "abbreviation": "Cs"
                        },
                        {
                            "ion": "FA",
                            "coefficient": 0.8,
                            "molecular_formula": "CH5N2+",
                            "smile": "C(=[NH2+])N",
                            "common_name": "Formamidinium",
                            "iupac_name": "aminomethylideneazanium",
                            "cas_number": "nan",
                            "source_compound_smile": "C(=N)N",
                            "source_compound_iupac_name": "methanimidamide",
                            "source_compound_cas_number": "463-52-5",
                            "abbreviation": "FA"
                        }
                    ],
                    "ions_b_site": [
                        {
                            "ion": "Pb",
                            "coefficient": 1.0,
                            "molecular_formula": "Pb2+",
                            "smile": "[Pb+2]",
                            "common_name": "Lead",
                            "iupac_name": "lead(2+)",
                            "cas_number": "14280-50-3",
                            "source_compound_smile": "[Pb]",
                            "source_compound_iupac_name": "Lead",
                            "source_compound_cas_number": "7439-92-1",
                            "abbreviation": "Pb"
                        }
                    ],
                    "ions_x_site": [
                        {
                            "ion": "Br",
                            "coefficient": 0.15,
                            "molecular_formula": "Br-",
                            "smile": "[Br-]",
                            "common_name": "Bromide",
                            "iupac_name": "Bromide",
                            "cas_number": "24959-67-9",
                            "source_compound_smile": "BrBr",
                            "source_compound_iupac_name": "molecular bromine",
                            "source_compound_cas_number": "7726-95-6",
                            "abbreviation": "Br"
                        },
                        {
                            "ion": "Cl",
                            "coefficient": 0.03,
                            "molecular_formula": "Cl-",
                            "smile": "[Cl-]",
                            "common_name": "Chloride",
                            "iupac_name": "Chloride",
                            "cas_number": "16887-00-6",
                            "source_compound_smile": "ClCl",
                            "source_compound_iupac_name": "molecular chlorine",
                            "source_compound_cas_number": "7782-50-5",
                            "abbreviation": "Cl"
                        },
                        {
                            "ion": "I",
                            "coefficient": 0.82,
                            "molecular_formula": "I-",
                            "smile": "[I-]",
                            "common_name": "Iodide",
                            "iupac_name": "Iodide",
                            "cas_number": "20461-54-5",
                            "source_compound_smile": "II",
                            "source_compound_iupac_name": "molecular iodine",
                            "source_compound_cas_number": "7553-56-2",
                            "abbreviation": "I"
                        }
                    ]
                }
            },
            {
                "layer_index": 14,
                "functionality": "interface modifier",
                "device_subset": 2,
                "name": "2D-Perovskite",
                "components": [
                    {
                        "name": "2D-Perovskite",
                        "functionality": "majority phase"
                    }
                ],
                "m_def": "perovskite_solar_cell_database.schema_packages.tandem.device_stack.GeneralLayer"
            },
            {
                "layer_index": 15,
                "functionality": "hole transport layer",
                "device_subset": 2,
                "name": "PTAA",
                "components": [
                    {
                        "name": "PTAA",
                        "functionality": "majority phase"
                    }
                ],
                "m_def": "perovskite_solar_cell_database.schema_packages.tandem.device_stack.GeneralLayer"
            },
            {
                "layer_index": 16,
                "functionality": "front contact",
                "device_subset": 2,
                "name": "ITO",
                "components": [
                    {
                        "name": "ITO",
                        "functionality": "majority phase"
                    }
                ],
                "m_def": "perovskite_solar_cell_database.schema_packages.tandem.device_stack.GeneralLayer"
            },
            {
                "layer_index": 17,
                "functionality": "substrate",
                "device_subset": 2,
                "name": "SLG",
                "components": [
                    {
                        "name": "SLG",
                        "functionality": "majority phase"
                    }
                ],
                "m_def": "perovskite_solar_cell_database.schema_packages.tandem.device_stack.GeneralLayer"
            }
        ],
        "measurements": {
            "jv": [
                {
                    "certified": false,
                    "device_subset": 0,
                    "illumination": {
                        "intensity": 100.0,
                        "mask": false
                    },
                    "light_source": {
                        "spectrum": "AM1.5",
                        "light_source": "Solar simulator unspecified",
                        "light_source_model": "Enlitech SS-F5"
                    },
                    "light_regime": "standard light",
                    "environmental_conditions": {
                        "atmosphere": "N2"
                    }
                },
                {
                    "device_subset": 1,
                    "illumination": {
                        "intensity": 100.0,
                        "mask": false
                    },
                    "light_source": {
                        "spectrum": "AM1.5",
                        "light_source": "Solar simulator unspecified",
                        "light_source_model": "Enlitech SS-F5"
                    },
                    "light_regime": "standard light",
                    "results": {
                        "short_circuit_current_density": 35.24,
                        "open_circuit_voltage": 0.46,
                        "fill_factor": 0.667,
                        "power_conversion_efficiency": 10.82
                    }
                },
                {
                    "device_subset": 2,
                    "illumination": {
                        "intensity": 100.0,
                        "mask": false
                    },
                    "light_source": {
                        "spectrum": "AM1.5",
                        "light_source": "Solar simulator unspecified",
                        "light_source_model": "Enlitech SS-F5"
                    },
                    "light_regime": "standard light",
                    "results": {
                        "short_circuit_current_density": 18.82,
                        "open_circuit_voltage": 1.23,
                        "fill_factor": 0.773,
                        "power_conversion_efficiency": 17.84
                    }
                }
            ],
            "eqe": [
                {
                    "device_subset": 1,
                    "illumination": {
                        "top_cell_filter": true
                    },
                    "results": {
                        "integrated_current_density_shaded": 14.76
                    }
                },
                {
                    "device_subset": 2,
                    "results": {
                        "integrated_short_circuit_current_density": 18.22
                    }
                }
            ]
        }
    }
}

File: seed_dataset/Json_data_tandem_cell_initial_data_533.archive.json
{
    "data": {
        "m_def": "perovskite_solar_cell_database.schema_packages.tandem.schema.PerovskiteTandemSolarCell",
        "reference": {
            "publication_date": "2021-09-22T00:00:00",
            "journal": "ACS Applied Materials &amp; Interfaces",
            "name_of_person_entering_the_data": "Ronja Pappenberger",
            "data_entered_by_author": false,
            "part_of_initial_dataset": true,
            "DOI_number": "10.1021/acsami.1c06457",
            "publication_authors": [
                "Moghadamzadeh et al."
            ],
            "ID_temp": 533
        },
        "general": {
            "number_of_junctions": 2,
            "number_of_terminals": 4,
            "architecture": "Stacked",
            "flexible": false,
            "semitransparent": true,
            "encapsulated": false,
            "cell_area": 0.105,
            "active_area": 0.105,
            "number_of_cells": 4,
            "photoabsorbers": [
                "Perovskite",
                "Perovskite"
            ],
            "photoabsorbers_string": "Perovskite-Perovskite",
            "photoabsorbers_bandgaps": [
                1.26,
                1.62
            ]
        },
        "key_performance_metrics": {
            "power_conversion_efficiency_stabilized": 21.9,
            "power_conversion_efficiency": 23.3
        },
        "device_stack": [
            {
                "layer_index": 1,
                "functionality": "back contact",
                "device_subset": 1,
                "name": "Ag",
                "properties": {
                    "thickness": {
                        "value": 100.0
                    }
                },
                "components": [
                    {
                        "name": "Ag",
                        "functionality": "majority phase"
                    }
                ],
                "deposition_procedure": {
                    "substrate_layer": "on upper layer",
                    "steps": [
                        {
                            "method": "Evaporation",
                            "m_def": "perovskite_solar_cell_database.schema_packages.tandem.device_stack.Evaporation"
                        }
                    ]
                },
                "m_def": "perovskite_solar_cell_database.schema_packages.tandem.device_stack.GeneralLayer"
            },
            {
                "layer_index": 2,
                "functionality": "electron transport layer",
                "device_subset": 1,
                "name": "BCP",
                "properties": {
                    "thickness": {
                        "value": 5.0
                    }
                },
                "components": [
                    {
                        "name": "BCP",
                        "functionality": "majority phase"
                    }
                ],
                "deposition_procedure": {
                    "substrate_layer": "on upper layer",
                    "steps": [
                        {
                            "method": "Evaporation",
                            "m_def": "perovskite_solar_cell_database.schema_packages.tandem.device_stack.Evaporation"
                        }
                    ]
                },
                "m_def": "perovskite_solar_cell_database.schema_packages.tandem.device_stack.GeneralLayer"
            },
            {
                "layer_index": 3,
                "functionality": "electron transport layer",
                "device_subset": 1,
                "name": "C60",
                "properties": {
                    "thickness": {
                        "value": 20.0
                    }
                },
                "components": [
                    {
                        "name": "C60",
                        "functionality": "majority phase"
                    }
                ],
                "deposition_procedure": {
                    "substrate_layer": "on upper layer",
                    "steps": [
                        {
                            "method": "Evaporation",
                            "m_def": "perovskite_solar_cell_database.schema_packages.tandem.device_stack.Evaporation"
                        }
                    ]
                },
                "m_def": "perovskite_solar_cell_database.schema_packages.tandem.device_stack.GeneralLayer"
            },
            {
                "layer_index": 4,
                "functionality": "electron transport layer",
                "device_subset": 1,
                "name": "PCBM-60",
                "properties": {
                    "thickness": {
                        "value": 5.0
                    }
                },
                "components": [
                    {
                        "name": "PCBM-60",
                        "functionality": "majority phase"
                    }
                ],
                "deposition_procedure": {
                    "substrate_layer": "on upper layer",
                    "steps": [
                        {
                            "method": "SpinCoating",
                            "m_def": "perovskite_solar_cell_database.schema_packages.tandem.device_stack.SpinCoating"
                        }
                    ]
                },
                "m_def": "perovskite_solar_cell_database.schema_packages.tandem.device_stack.GeneralLayer"
            },
            {
                "layer_index": 5,
                "functionality": "photoabsorber",
                "device_subset": 1,
                "name": "Perovskite",
                "properties": {
                    "crystallinity": {
                        "value": "polycrystalline"
                    },
                    "band_gap": {
                        "value": 1.26,
                        "graded": false
                    }
                },
                "deposition_procedure": {
                    "substrate_layer": "on upper layer",
                    "antisolvent": true,
                    "duration": 7.0,
                    "steps": [
                        {
                            "method": "SpinCoating",
                            "solution": {
                                "components": [
                                    {
                                        "name": "DMF"
                                    },
                                    {
                                        "name": "DMSO"
                                    }
                                ]
                            },
                            "m_def": "perovskite_solar_cell_database.schema_packages.tandem.device_stack.SpinCoating"
                        },
                        {
                            "method": "Heating",
                            "temperature_segments": [
                                {
                                    "temperature_end": 100.0,
                                    "time_of_segment": 7.0
                                }
                            ],
                            "m_def": "perovskite_solar_cell_database.schema_packages.tandem.device_stack.Heating"
                        }
                    ]
                },
                "m_def": "perovskite_solar_cell_database.schema_packages.tandem.device_stack.Photoabsorber_Perovskite",
                "has_a_2D_perovskite_capping_layer": false,
                "lead_free": false,
                "inorganic": false,
                "composition": {
                    "band_gap": 1.26,
                    "sample_type": "Polycrystalline film",
                    "dimensionality": "3D",
                    "short_form": "CsFAMAPbSnI",
                    "long_form": "Cs0.025FA0.80925MA0.16575Pb0.5Sn0.5I3",
                    "ions_a_site": [
                        {
                            "ion": "Cs",
                            "coefficient": 0.025,
                            "molecular_formula": "Cs+",
                            "smile": "[Cs+]",
                            "common_name": "Cesium ion",
                            "iupac_name": "Cesium(1+)",
                            "cas_number": "18459-37-5",
                            "source_compound_smile": "[Cs]",
                            "source_compound_iupac_name": "Cesium",
                            "source_compound_cas_number": "7440-46-2",
                            "abbreviation": "Cs"
                        },
                        {
                            "ion": "FA",
                            "coefficient": 0.80925,
                            "molecular_formula": "CH5N2+",
                            "smile": "C(=[NH2+])N",
                            "common_name": "Formamidinium",
                            "iupac_name": "aminomethylideneazanium",
                            "cas_number": "nan",
                            "source_compound_smile": "C(=N)N",
                            "source_compound_iupac_name": "methanimidamide",
                            "source_compound_cas_number": "463-52-5",
                            "abbreviation": "FA"
                        },
                        {
                            "ion": "MA",
                            "coefficient": 0.16575,
                            "molecular_formula": "CH6N+",
                            "smile": "C[NH3+]",
                            "common_name": "Methylammonium",
                            "iupac_name": "methylazanium",
                            "cas_number": "17000-00-9",
                            "source_compound_smile": "CN",
                            "source_compound_iupac_name": "methanamine",
                            "source_compound_cas_number": "74-89-5",
                            "abbreviation": "MA"
                        }
                    ],
                    "ions_b_site": [
                        {
                            "ion": "Pb",
                            "coefficient": 0.5,
                            "molecular_formula": "Pb2+",
                            "smile": "[Pb+2]",
                            "common_name": "Lead",
                            "iupac_name": "lead(2+)",
                            "cas_number": "14280-50-3",
                            "source_compound_smile": "[Pb]",
                            "source_compound_iupac_name": "Lead",
                            "source_compound_cas_number": "7439-92-1",
                            "abbreviation": "Pb"
                        },
                        {
                            "ion": "Sn",
                            "coefficient": 0.5,
                            "molecular_formula": "Sn2+",
                            "smile": "[Sn+2]",
                            "common_name": "Tin",
                            "iupac_name": "tin(2+)",
                            "cas_number": "22541-90-8",
                            "source_compound_smile": "[Sn]",
                            "source_compound_iupac_name": "Tin",
                            "source_compound_cas_number": "7440-31-5",
                            "abbreviation": "Sn"
                        }
                    ],
                    "ions_x_site": [
                        {
                            "ion": "I",
                            "coefficient": 3.0,
                            "molecular_formula": "I-",
                            "smile": "[I-]",
                            "common_name": "Iodide",
                            "iupac_name": "Iodide",
                            "cas_number": "20461-54-5",
                            "source_compound_smile": "II",
                            "source_compound_iupac_name": "molecular iodine",
                            "source_compound_cas_number": "7553-56-2",
                            "abbreviation": "I"
                        }
                    ]
                }
            },
            {
                "layer_index": 6,
                "functionality": "front contact",
                "device_subset": 1,
                "name": "ITO",
                "properties": {
                    "thickness": {
                        "value": 120.0
                    }
                },
                "components": [
                    {
                        "name": "ITO",
                        "functionality": "majority phase"
                    }
                ],
                "m_def": "perovskite_solar_cell_database.schema_packages.tandem.device_stack.GeneralLayer"
            },
            {
                "layer_index": 7,
                "functionality": "substrate",
                "device_subset": 1,
                "name": "SLG",
                "components": [
                    {
                        "name": "SLG",
                        "functionality": "majority phase"
                    }
                ],
                "m_def": "perovskite_solar_cell_database.schema_packages.tandem.device_stack.GeneralLayer"
            },
            {
                "layer_index": 8,
                "functionality": "air gap",
                "name": "Air",
                "components": [
                    {
                        "name": "Air",
                        "functionality": "majority phase"
                    }
                ],
                "m_def": "perovskite_solar_cell_database.schema_packages.tandem.device_stack.GeneralLayer"
            },
            {
                "layer_index": 9,
                "functionality": "anti reflection",
                "device_subset": 2,
                "name": "MgF2",
                "properties": {
                    "thickness": {
                        "value": 165.0
                    }
                },
                "components": [
                    {
                        "name": "MgF2",
                        "functionality": "majority phase"
                    }
                ],
                "deposition_procedure": {
                    "substrate_layer": "on upper layer",
                    "steps": [
                        {
                            "method": "Evaporation",
                            "m_def": "perovskite_solar_cell_database.schema_packages.tandem.device_stack.Evaporation"
                        }
                    ]
                },
                "m_def": "perovskite_solar_cell_database.schema_packages.tandem.device_stack.GeneralLayer"
            },
            {
                "layer_index": 10,
                "functionality": "back contact",
                "device_subset": 2,
                "name": "Au-grid",
                "properties": {
                    "thickness": {
                        "value": 75.0
                    }
                },
                "components": [
                    {
                        "name": "Au-grid",
                        "functionality": "majority phase"
                    }
                ],
                "deposition_procedure": {
                    "substrate_layer": "on upper layer",
                    "steps": [
                        {
                            "method": "Evaporation",
                            "m_def": "perovskite_solar_cell_database.schema_packages.tandem.device_stack.Evaporation"
                        }
                    ]
                },
                "m_def": "perovskite_solar_cell_database.schema_packages.tandem.device_stack.GeneralLayer"
            },
            {
                "layer_index": 11,
                "functionality": "back contact",
                "device_subset": 2,
                "name": "IZO",
                "properties": {
                    "thickness": {
                        "value": 165.0
                    }
                },
                "components": [
                    {
                        "name": "IZO",
                        "functionality": "majority phase"
                    }
                ],
                "deposition_procedure": {
                    "substrate_layer": "on upper layer",
                    "steps": [
                        {
                            "method": "Sputtering",
                            "m_def": "perovskite_solar_cell_database.schema_packages.tandem.device_stack.Sputtering"
                        }
                    ]
                },
                "m_def": "perovskite_solar_cell_database.schema_packages.tandem.device_stack.GeneralLayer"
            },
            {
                "layer_index": 12,
                "functionality": "back contact",
                "device_subset": 2,
                "name": "MoOx",
                "properties": {
                    "thickness": {
                        "value": 10.0
                    }
                },
                "components": [
                    {
                        "name": "MoOx",
                        "functionality": "majority phase"
                    }
                ],
                "deposition_procedure": {
                    "substrate_layer": "on upper layer",
                    "steps": [
                        {
                            "method": "Evaporation",
                            "m_def": "perovskite_solar_cell_database.schema_packages.tandem.device_stack.Evaporation"
                        }
                    ]
                },
                "m_def": "perovskite_solar_cell_database.schema_packages.tandem.device_stack.GeneralLayer"
            },
            {
                "layer_index": 13,
                "functionality": "hole transport layer",
                "device_subset": 2,
                "name": "Spiro-MeOTAD",
                "components": [
                    {
                        "name": "Spiro-MeOTAD",
                        "functionality": "majority phase"
                    }
                ],
                "deposition_procedure": {
                    "substrate_layer": "on upper layer",
                    "steps": [
                        {
                            "method": "SpinCoating",
                            "m_def": "perovskite_solar_cell_database.schema_packages.tandem.device_stack.SpinCoating"
                        }
                    ]
                },
                "m_def": "perovskite_solar_cell_database.schema_packages.tandem.device_stack.GeneralLayer"
            },
            {
                "layer_index": 14,
                "functionality": "photoabsorber",
                "device_subset": 2,
                "name": "Perovskite",
                "properties": {
                    "crystallinity": {
                        "value": "polycrystalline"
                    },
                    "band_gap": {
                        "value": 1.62,
                        "graded": false
                    }
                },
                "deposition_procedure": {
                    "substrate_layer": "on upper layer",
                    "antisolvent": true,
                    "duration": 60.0,
                    "steps": [
                        {
                            "method": "SpinCoating",
                            "solution": {
                                "components": [
                                    {
                                        "name": "DMF"
                                    },
                                    {
                                        "name": "DMSO"
                                    }
                                ]
                            },
                            "m_def": "perovskite_solar_cell_database.schema_packages.tandem.device_stack.SpinCoating"
                        },
                        {
                            "method": "Heating",
                            "temperature_segments": [
                                {
                                    "temperature_end": 100.0,
                                    "time_of_segment": 60.0
                                }
                            ],
                            "m_def": "perovskite_solar_cell_database.schema_packages.tandem.device_stack.Heating"
                        }
                    ]
                },
                "m_def": "perovskite_solar_cell_database.schema_packages.tandem.device_stack.Photoabsorber_Perovskite",
                "has_a_2D_perovskite_capping_layer": false,
                "lead_free": false,
                "inorganic": false,
                "composition": {
                    "band_gap": 1.62,
                    "sample_type": "Polycrystalline film",
                    "dimensionality": "3D",
                    "short_form": "CsFAMAPbBrI",
                    "long_form": "Cs0.1FA0.747MA0.153PbBr0.49I2.51",
                    "ions_a_site": [
                        {
                            "ion": "Cs",
                            "coefficient": 0.1,
                            "molecular_formula": "Cs+",
                            "smile": "[Cs+]",
                            "common_name": "Cesium ion",
                            "iupac_name": "Cesium(1+)",
                            "cas_number": "18459-37-5",
                            "source_compound_smile": "[Cs]",
                            "source_compound_iupac_name": "Cesium",
                            "source_compound_cas_number": "7440-46-2",
                            "abbreviation": "Cs"
                        },
                        {
                            "ion": "FA",
                            "coefficient": 0.747,
                            "molecular_formula": "CH5N2+",
                            "smile": "C(=[NH2+])N",
                            "common_name": "Formamidinium",
                            "iupac_name": "aminomethylideneazanium",
                            "cas_number": "nan",
                            "source_compound_smile": "C(=N)N",
                            "source_compound_iupac_name": "methanimidamide",
                            "source_compound_cas_number": "463-52-5",
                            "abbreviation": "FA"
                        },
                        {
                            "ion": "MA",
                            "coefficient": 0.153,
                            "molecular_formula": "CH6N+",
                            "smile": "C[NH3+]",
                            "common_name": "Methylammonium",
                            "iupac_name": "methylazanium",
                            "cas_number": "17000-00-9",
                            "source_compound_smile": "CN",
                            "source_compound_iupac_name": "methanamine",
                            "source_compound_cas_number": "74-89-5",
                            "abbreviation": "MA"
                        }
                    ],
                    "ions_b_site": [
                        {
                            "ion": "Pb",
                            "coefficient": 1.0,
                            "molecular_formula": "Pb2+",
                            "smile": "[Pb+2]",
                            "common_name": "Lead",
                            "iupac_name": "lead(2+)",
                            "cas_number": "14280-50-3",
                            "source_compound_smile": "[Pb]",
                            "source_compound_iupac_name": "Lead",
                            "source_compound_cas_number": "7439-92-1",
                            "abbreviation": "Pb"
                        }
                    ],
                    "ions_x_site": [
                        {
                            "ion": "Br",
                            "coefficient": 0.49,
                            "molecular_formula": "Br-",
                            "smile": "[Br-]",
                            "common_name": "Bromide",
                            "iupac_name": "Bromide",
                            "cas_number": "24959-67-9",
                            "source_compound_smile": "BrBr",
                            "source_compound_iupac_name": "molecular bromine",
                            "source_compound_cas_number": "7726-95-6",
                            "abbreviation": "Br"
                        },
                        {
                            "ion": "I",
                            "coefficient": 2.51,
                            "molecular_formula": "I-",
                            "smile": "[I-]",
                            "common_name": "Iodide",
                            "iupac_name": "Iodide",
                            "cas_number": "20461-54-5",
                            "source_compound_smile": "II",
                            "source_compound_iupac_name": "molecular iodine",
                            "source_compound_cas_number": "7553-56-2",
                            "abbreviation": "I"
                        }
                    ]
                }
            },
            {
                "layer_index": 15,
                "functionality": "electron transport layer",
                "device_subset": 2,
                "name": "SnO2-np",
                "components": [
                    {
                        "name": "SnO2-np",
                        "functionality": "majority phase"
                    }
                ],
                "deposition_procedure": {
                    "substrate_layer": "on upper layer",
                    "steps": [
                        {
                            "method": "SpinCoating",
                            "m_def": "perovskite_solar_cell_database.schema_packages.tandem.device_stack.SpinCoating"
                        }
                    ]
                },
                "m_def": "perovskite_solar_cell_database.schema_packages.tandem.device_stack.GeneralLayer"
            },
            {
                "layer_index": 16,
                "functionality": "front contact",
                "device_subset": 2,
                "name": "ITO",
                "properties": {
                    "thickness": {
                        "value": 120.0
                    }
                },
                "components": [
                    {
                        "name": "ITO",
                        "functionality": "majority phase"
                    }
                ],
                "m_def": "perovskite_solar_cell_database.schema_packages.tandem.device_stack.GeneralLayer"
            },
            {
                "layer_index": 17,
                "functionality": "substrate",
                "device_subset": 2,
                "name": "SLG",
                "components": [
                    {
                        "name": "SLG",
                        "functionality": "majority phase"
                    }
                ],
                "m_def": "perovskite_solar_cell_database.schema_packages.tandem.device_stack.GeneralLayer"
            }
        ],
        "measurements": {
            "jv": [
                {
                    "certified": false,
                    "device_subset": 0,
                    "measurement_conditions": {
                        "scan_speed": 600.0
                    },
                    "illumination": {
                        "intensity": 100.0,
                        "mask": false
                    },
                    "light_source": {
                        "spectrum": "AM1.5",
                        "light_source": "Solar simulator unspecified",
                        "light_source_model": "Newport Oriel",
                        "solar_simulator_class": "AAA"
                    },
                    "light_regime": "standard light",
                    "results": {
                        "power_conversion_efficiency": 23.3
                    },
                    "environmental_conditions": {
                        "ambient_temperature": 25.0
                    }
                },
                {
                    "device_subset": 1,
                    "measurement_conditions": {
                        "scan_speed": 600.0
                    },
                    "illumination": {
                        "intensity": 100.0,
                        "mask": false
                    },
                    "light_source": {
                        "spectrum": "AM1.5",
                        "light_source": "Solar simulator unspecified",
                        "light_source_model": "Newport Oriel",
                        "solar_simulator_class": "AAA"
                    },
                    "light_regime": "standard light",
                    "results": {
                        "short_circuit_current_density": 20.2,
                        "open_circuit_voltage": 1.15,
                        "fill_factor": 0.782,
                        "power_conversion_efficiency": 18.2
                    }
                },
                {
                    "device_subset": 2,
                    "measurement_conditions": {
                        "scan_speed": 600.0
                    },
                    "illumination": {
                        "intensity": 100.0,
                        "mask": false
                    },
                    "light_source": {
                        "spectrum": "AM1.5",
                        "light_source": "Solar simulator unspecified",
                        "light_source_model": "Newport Oriel",
                        "solar_simulator_class": "AAA"
                    },
                    "light_regime": "standard light",
                    "results": {
                        "short_circuit_current_density": 28.5,
                        "open_circuit_voltage": 0.805,
                        "fill_factor": 0.746,
                        "power_conversion_efficiency": 0.171
                    }
                }
            ],
            "stabilized_performance": [
                {
                    "light_regime": "standard light",
                    "duration": 5.0,
                    "device_subset": 0,
                    "measurement_details": {
                        "type_of_measurement": "maximum power point tracking"
                    },
                    "results": {
                        "power_conversion_efficiency": 21.9
                    }
                },
                {
                    "light_regime": "standard light",
                    "duration": 5.0,
                    "device_subset": 1,
                    "measurement_details": {
                        "type_of_measurement": "maximum power point tracking"
                    },
                    "results": {
                        "power_conversion_efficiency": 16.5
                    }
                },
                {
                    "light_regime": "standard light",
                    "duration": 5.0,
                    "device_subset": 2,
                    "measurement_details": {
                        "type_of_measurement": "maximum power point tracking"
                    },
                    "results": {
                        "power_conversion_efficiency": 17.3
                    }
                }
            ],
            "eqe": [
                {
                    "bias_light": true,
                    "bias_illumination": {
                        "intensity": 27.5
                    },
                    "device_subset": 2
                }
            ]
        }
    }
}
