Repository: Jesperkemist/PerovskiteTandemDatabase

## About The Project
This repo is associated to a paper with the title:
A FAIR Framework for Machine-Actionable Perovskite Tandem Solar Cell Data

## Resources
9.1 Online resources
1) Online documentation of the project, including a description of the structure of the data schema, and all defined modules
https://jesperkemist.github.io/PerovskiteTandemDatabase/

2) A PDF file describing the structure of the data schema, including all defined modules.
https://github.com/Jesperkemist/PerovskiteTandemDatabase/tree/main/module_descriptions

3) Example JSON files describing a representative perovskite tandem devices.

File: seed_dataset/Json_data_tandem_cell_initial_data_537.archive.json
{
    "data": {
        "m_def": "perovskite_solar_cell_database.schema_packages.tandem.schema.PerovskiteTandemSolarCell",
        "reference": {
            "publication_date": "2021-09-22T00:00:00",
            "journal": "Advanced Energy Materials",
            "name_of_person_entering_the_data": "Ronja Pappenberger",
            "data_entered_by_author": false,
            "part_of_initial_dataset": true,
            "DOI_number": "10.1002/aenm.202102246",
            "publication_authors": [
                "Lang et al."
            ],
            "ID_temp": 537
        },
        "general": {
            "number_of_junctions": 2,
            "number_of_terminals": 2,
            "architecture": "Monolithic",
            "flexible": false,
            "semitransparent": true,
            "encapsulated": true,
            "photoabsorbers": [
                "Perovskite",
                "Perovskite"
            ],
            "photoabsorbers_string": "Perovskite-Perovskite",
            "photoabsorbers_bandgaps": [
                1.27,
                1.73
            ]
        },
        "key_performance_metrics": {
            "power_conversion_efficiency": 15.6,
            "short_circuit_current_density": 21.3,
            "open_circuit_voltage": 1.72
        },
        "device_stack": [
            {
                "layer_index": 1,
                "functionality": "back contact",
                "device_subset": 0,
                "name": "Au",
                "properties": {
                    "thickness": {
                        "value": 120.0
                    }
                },
                "components": [
                    {
                        "name": "Au",
                        "functionality": "majority phase"
                    }
                ],
                "deposition_procedure": {
                    "substrate_layer": "on upper layer",
                    "steps": [
                        {
                            "method": "Evaporation",
                            "m_def": "perovskite_solar_cell_database.schema_packages.tandem.device_stack.Evaporation"
                        }
                    ]
                },
                "m_def": "perovskite_solar_cell_database.schema_packages.tandem.device_stack.GeneralLayer"
            },
            {
                "layer_index": 2,
                "functionality": "electron transport layer",
                "device_subset": 0,
                "name": "BCP",
                "properties": {
                    "thickness": {
                        "value": 6.0
                    }
                },
                "components": [
                    {
                        "name": "BCP",
                        "functionality": "majority phase"
                    }
                ],
                "deposition_procedure": {
                    "substrate_layer": "on upper layer",
                    "steps": [
                        {
                            "method": "Evaporation",
                            "m_def": "perovskite_solar_cell_database.schema_packages.tandem.device_stack.Evaporation"
                        }
                    ]
                },
                "m_def": "perovskite_solar_cell_database.schema_packages.tandem.device_stack.GeneralLayer"
            },
            {
                "layer_index": 3,
                "functionality": "electron transport layer",
                "device_subset": 0,
                "name": "C60",
                "properties": {
                    "thickness": {
                        "value": 30.0
                    }
                },
                "components": [
                    {
                        "name": "C60",
                        "functionality": "majority phase"
                    }
                ],
                "deposition_procedure": {
                    "substrate_layer": "on upper layer",
                    "steps": [
                        {
                            "method": "Evaporation",
                            "m_def": "perovskite_solar_cell_database.schema_packages.tandem.device_stack.Evaporation"
                        }
                    ]
                },
                "m_def": "perovskite_solar_cell_database.schema_packages.tandem.device_stack.GeneralLayer"
            },
            {
                "layer_index": 4,
                "functionality": "hole transport layer",
                "device_subset": 0,
                "name": "PEDOT:PSS",
                "components": [
                    {
                        "name": "PEDOT:PSS",
                        "functionality": "majority phase"
                    }
                ],
                "deposition_procedure": {
                    "substrate_layer": "on upper layer",
                    "steps": [
                        {
                            "method": "SpinCoating",
                            "m_def": "perovskite_solar_cell_database.schema_packages.tandem.device_stack.SpinCoating"
                        }
                    ]
                },
                "m_def": "perovskite_solar_cell_database.schema_packages.tandem.device_stack.GeneralLayer"
            },
            {
                "layer_index": 5,
                "functionality": "recombination layer",
                "device_subset": 0,
                "name": "ITO",
                "properties": {
                    "thickness": {
                        "value": 5.0
                    }
                },
                "components": [
                    {
                        "name": "ITO",
                        "functionality": "majority phase"
                    }
                ],
                "deposition_procedure": {
                    "substrate_layer": "on upper layer",
                    "steps": [
                        {
                            "method": "Sputtering",
                            "m_def": "perovskite_solar_cell_database.schema_packages.tandem.device_stack.Sputtering"
                        }
                    ]
                },
                "m_def": "perovskite_solar_cell_database.schema_packages.tandem.device_stack.GeneralLayer"
            },
            {
                "layer_index": 6,
                "functionality": "recombination layer",
                "device_subset": 0,
                "name": "AZO",
                "properties": {
                    "thickness": {
                        "value": 25.0
                    }
                },
                "components": [
                    {
                        "name": "AZO",
                        "functionality": "majority phase"
                    }
                ],
                "deposition_procedure": {
                    "substrate_layer": "on upper layer",
                    "steps": [
                        {
                            "method": "AtomicLayerDeposition",
                            "m_def": "perovskite_solar_cell_database.schema_packages.tandem.device_stack.AtomicLayerDeposition"
                        }
                    ]
                },
                "m_def": "perovskite_solar_cell_database.schema_packages.tandem.device_stack.GeneralLayer"
            },
            {
                "layer_index": 7,
                "functionality": "electron transport layer",
                "device_subset": 0,
                "name": "PEIE",
                "components": [
                    {
                        "name": "PEIE",
                        "functionality": "majority phase"
                    }
                ],
                "deposition_procedure": {
                    "substrate_layer": "on upper layer",
                    "steps": [
                        {
                            "method": "SpinCoating",
                            "m_def": "perovskite_solar_cell_database.schema_packages.tandem.device_stack.SpinCoating"
                        }
                    ]
                },
                "m_def": "perovskite_solar_cell_database.schema_packages.tandem.device_stack.GeneralLayer"
            },
            {
                "layer_index": 8,
                "functionality": "electron transport layer",
                "device_subset": 0,
                "name": "C60",
                "properties": {
                    "thickness": {
                        "value": 30.0
                    }
                },
                "components": [
                    {
                        "name": "C60",
                        "functionality": "majority phase"
                    }
                ],
                "deposition_procedure": {
                    "substrate_layer": "on upper layer",
                    "steps": [
                        {
                            "method": "Evaporation",
                            "m_def": "perovskite_solar_cell_database.schema_packages.tandem.device_stack.Evaporation"
                        }
                    ]
                },
                "m_def": "perovskite_solar_cell_database.schema_packages.tandem.device_stack.GeneralLayer"
            },
            {
                "layer_index": 9,
                "functionality": "buffer layer",
                "device_subset": 0,
                "name": "LiF",
                "properties": {
                    "thickness": {
                        "value": 1.0
                    }
                },
                "components": [
                    {
                        "name": "LiF",
                        "functionality": "majority phase"
                    }
                ],
                "deposition_procedure": {
                    "substrate_layer": "on upper layer",
                    "steps": [
                        {
                            "method": "Evaporation",
                            "m_def": "perovskite_solar_cell_database.schema_packages.tandem.device_stack.Evaporation"
                        }
                    ]
                },
                "m_def": "perovskite_solar_cell_database.schema_packages.tandem.device_stack.GeneralLayer"
            },
            {
                "layer_index": 10,
                "functionality": "photoabsorber",
                "device_subset": 0,
                "name": "Perovskite",
                "properties": {
                    "crystallinity": {
                        "value": "polycrystalline"
                    },
                    "thickness": {
                        "value": 850
                    },
                    "band_gap": {
                        "value": 1.27,
                        "graded": false
                    }
                },
                "deposition_procedure": {
                    "substrate_layer": "on upper layer",
                    "antisolvent": true,
                    "duration": 10.0,
                    "steps": [
                        {
                            "method": "SpinCoating",
                            "solution": {
                                "components": [
                                    {
                                        "name": "DMF"
                                    },
                                    {
                                        "name": "DMSO"
                                    }
                                ]
                            },
                            "m_def": "perovskite_solar_cell_database.schema_packages.tandem.device_stack.SpinCoating"
                        },
                        {
                            "method": "Heating",
                            "temperature_segments": [
                                {
                                    "temperature_end": 120.0,
                                    "time_of_segment": 10.0
                                }
                            ],
                            "m_def": "perovskite_solar_cell_database.schema_packages.tandem.device_stack.Heating"
                        }
                    ]
                },
                "m_def": "perovskite_solar_cell_database.schema_packages.tandem.device_stack.Photoabsorber_Perovskite",
                "has_a_2D_perovskite_capping_layer": false,
                "lead_free": false,
                "inorganic": false,
                "composition": {
                    "band_gap": 1.27,
                    "sample_type": "Polycrystalline film",
                    "dimensionality": "3D",
                    "short_form": "CsFAPbSnI",
                    "long_form": "Cs0.025FA0.75Pb0.5Sn0.5I3",
                    "ions_a_site": [
                        {
                            "ion": "Cs",
                            "coefficient": 0.025,
                            "molecular_formula": "Cs+",
                            "smile": "[Cs+]",
                            "common_name": "Cesium ion",
                            "iupac_name": "Cesium(1+)",
                            "cas_number": "18459-37-5",
                            "source_compound_smile": "[Cs]",
                            "source_compound_iupac_name": "Cesium",
                            "source_compound_cas_number": "7440-46-2",
                            "abbreviation": "Cs"
                        },
                        {
                            "ion": "FA",
                            "coefficient": 0.75,
                            "molecular_formula": "CH5N2+",
                            "smile": "C(=[NH2+])N",
                            "common_name": "Formamidinium",
                            "iupac_name": "aminomethylideneazanium",
                            "cas_number": "nan",
                            "source_compound_smile": "C(=N)N",
                            "source_compound_iupac_name": "methanimidamide",
                            "source_compound_cas_number": "463-52-5",
                            "abbreviation": "FA"
                        }
                    ],
                    "ions_b_site": [
                        {
                            "ion": "Pb",
                            "coefficient": 0.5,
                            "molecular_formula": "Pb2+",
                            "smile": "[Pb+2]",
                            "common_name": "Lead",
                            "iupac_name": "lead(2+)",
                            "cas_number": "14280-50-3",
                            "source_compound_smile": "[Pb]",
                            "source_compound_iupac_name": "Lead",
                            "source_compound_cas_number": "7439-92-1",
                            "abbreviation": "Pb"
                        },
                        {
                            "ion": "Sn",
                            "coefficient": 0.5,
                            "molecular_formula": "Sn2+",
                            "smile": "[Sn+2]",
                            "common_name": "Tin",
                            "iupac_name": "tin(2+)",
                            "cas_number": "22541-90-8",
                            "source_compound_smile": "[Sn]",
                            "source_compound_iupac_name": "Tin",
                            "source_compound_cas_number": "7440-31-5",
                            "abbreviation": "Sn"
                        }
                    ],
                    "ions_x_site": [
                        {
                            "ion": "I",
                            "coefficient": 3.0,
                            "molecular_formula": "I-",
                            "smile": "[I-]",
                            "common_name": "Iodide",
                            "iupac_name": "Iodide",
                            "cas_number": "20461-54-5",
                            "source_compound_smile": "II",
                            "source_compound_iupac_name": "molecular iodine",
                            "source_compound_cas_number": "7553-56-2",
                            "abbreviation": "I"
                        }
                    ]
                }
            },
            {
                "layer_index": 11,
                "functionality": "hole transport layer",
                "device_subset": 0,
                "name": "PFN",
                "components": [
                    {
                        "name": "PFN",
                        "functionality": "majority phase"
                    }
                ],
                "deposition_procedure": {
                    "substrate_layer": "on upper layer",
                    "steps": [
                        {
                            "method": "SpinCoating",
                            "m_def": "perovskite_solar_cell_database.schema_packages.tandem.device_stack.SpinCoating"
                        }
                    ]
                },
                "m_def": "perovskite_solar_cell_database.schema_packages.tandem.device_stack.GeneralLayer"
            },
            {
                "layer_index": 12,
                "functionality": "hole transport layer",
                "device_subset": 0,
                "name": "PolyTPD",
                "components": [
                    {
                        "name": "PolyTPD",
                        "functionality": "majority phase"
                    }
                ],
                "deposition_procedure": {
                    "substrate_layer": "on upper layer",
                    "steps": [
                        {
                            "method": "SpinCoating",
                            "m_def": "perovskite_solar_cell_database.schema_packages.tandem.device_stack.SpinCoating"
                        }
                    ]
                },
                "m_def": "perovskite_solar_cell_database.schema_packages.tandem.device_stack.GeneralLayer"
            },
            {
                "layer_index": 13,
                "functionality": "front contact",
                "device_subset": 0,
                "name": "ITO",
                "components": [
                    {
                        "name": "ITO",
                        "functionality": "majority phase"
                    }
                ],
                "m_def": "perovskite_solar_cell_database.schema_packages.tandem.device_stack.GeneralLayer"
            },
            {
                "layer_index": 14,
                "functionality": "substrate",
                "device_subset": 0,
                "name": "SLG",
                "components": [
                    {
                        "name": "SLG",
                        "functionality": "majority phase"
                    }
                ],
                "m_def": "perovskite_solar_cell_database.schema_packages.tandem.device_stack.GeneralLayer"
            }
        ],
        "measurements": {
            "jv": [
                {
                    "certified": false,
                    "device_subset": 0,
                    "measurement_conditions": {
                        "scan_direction": "reversed"
                    },
                    "illumination": {
                        "intensity": 135.0,
                        "mask": true,
                        "mask_area": 0.058
                    },
                    "light_source": {
                        "spectrum": "AM0",
                        "light_source": "Solar simulator unspecified",
                        "light_source_model": "Wavelabs Sinus 70",
                        "solar_simulator_class": "AAA"
                    },
                    "light_regime": "concentrated light",
                    "results": {
                        "short_circuit_current_density": 21.3,
                        "open_circuit_voltage": 1.72,
                        "fill_factor": null,
                        "power_conversion_efficiency": 15.6
                    },
                    "environmental_conditions": {
                        "ambient_temperature": 25.0
                    }
                }
            ]
        }
    }
}

File: seed_dataset/Json_data_tandem_cell_initial_data_538.archive.json
{
    "data": {
        "m_def": "perovskite_solar_cell_database.schema_packages.tandem.schema.PerovskiteTandemSolarCell",
        "reference": {
            "publication_date": "2020-12-07T00:00:00",
            "journal": "Advanced Materials Interfaces",
            "name_of_person_entering_the_data": "Ronja Pappenberger",
            "data_entered_by_author": false,
            "part_of_initial_dataset": true,
            "DOI_number": "10.1002/admi.202001604",
            "publication_authors": [
                "Ying et al."
            ],
            "ID_temp": 538
        },
        "general": {
            "number_of_junctions": 2,
            "number_of_terminals": 4,
            "architecture": "Stacked",
            "flexible": false,
            "semitransparent": true,
            "encapsulated": false,
            "photoabsorbers": [
                "Silicon",
                "Perovskite"
            ],
            "photoabsorbers_string": "Silicon-Perovskite",
            "photoabsorbers_bandgaps": [
                null,
                1.5
            ]
        },
        "key_performance_metrics": {
            "power_conversion_efficiency": 24.6
        },
        "device_stack": [
            {
                "layer_index": 1,
                "functionality": "back contact",
                "device_subset": 1,
                "name": "Ag",
                "components": [
                    {
                        "name": "Ag",
                        "functionality": "majority phase"
                    }
                ],
                "m_def": "perovskite_solar_cell_database.schema_packages.tandem.device_stack.GeneralLayer"
            },
            {
                "layer_index": 2,
                "functionality": "back contact",
                "device_subset": 1,
                "name": "ITO",
                "components": [
                    {
                        "name": "ITO",
                        "functionality": "majority phase"
                    }
                ],
                "m_def": "perovskite_solar_cell_database.schema_packages.tandem.device_stack.GeneralLayer"
            },
            {
                "layer_index": 3,
                "functionality": "photoabsorber",
                "device_subset": 1,
                "name": "silicon",
                "properties": {
                    "thickness": {
                        "value": 250000.0
                    }
                },
                "m_def": "perovskite_solar_cell_database.schema_packages.tandem.device_stack.Photoabsorber_Silicon",
                "type_of_silicon": "Monocrystalline",
                "doping_sequence": "a-Si(p):H/a-Si(i):H/c-Si/a-Si(i):H/a-Si(n):H"
            },
            {
                "layer_index": 4,
                "functionality": "front contact",
                "device_subset": 1,
                "name": "ITO",
                "components": [
                    {
                        "name": "ITO",
                        "functionality": "majority phase"
                    }
                ],
                "deposition_procedure": {
                    "substrate_layer": "on lower layer",
                    "steps": [
                        {
                            "method": "Sputtering",
                            "m_def": "perovskite_solar_cell_database.schema_packages.tandem.device_stack.Sputtering"
                        }
                    ]
                },
                "m_def": "perovskite_solar_cell_database.schema_packages.tandem.device_stack.GeneralLayer"
            },
            {
                "layer_index": 5,
                "functionality": "front contact",
                "device_subset": 1,
                "name": "SiOx",
                "components": [
                    {
                        "name": "SiOx",
                        "functionality": "majority phase"
                    }
                ],
                "deposition_procedure": {
                    "substrate_layer": "on lower layer",
                    "steps": [
                        {
                            "method": "Sputtering",
                            "m_def": "perovskite_solar_cell_database.schema_packages.tandem.device_stack.Sputtering"
                        }
                    ]
                },
                "m_def": "perovskite_solar_cell_database.schema_packages.tandem.device_stack.GeneralLayer"
            },
            {
                "layer_index": 6,
                "functionality": "front contact",
                "device_subset": 1,
                "name": "Ag-grid",
                "components": [
                    {
                        "name": "Ag-grid",
                        "functionality": "majority phase"
                    }
                ],
                "deposition_procedure": {
                    "substrate_layer": "on lower layer",
                    "steps": [
                        {
                            "method": "ScreenPrinting",
                            "m_def": "perovskite_solar_cell_database.schema_packages.tandem.device_stack.GeneralDepositionProcedure"
                        }
                    ]
                },
                "m_def": "perovskite_solar_cell_database.schema_packages.tandem.device_stack.GeneralLayer"
            },
            {
                "layer_index": 7,
                "functionality": "air gap",
                "name": "Air",
                "components": [
                    {
                        "name": "Air",
                        "functionality": "majority phase"
                    }
                ],
                "m_def": "perovskite_solar_cell_database.schema_packages.tandem.device_stack.GeneralLayer"
            },
            {
                "layer_index": 8,
                "functionality": "back contact",
                "device_subset": 2,
                "name": "Ag-grid",
                "properties": {
                    "thickness": {
                        "value": 15.0
                    }
                },
                "components": [
                    {
                        "name": "Ag-grid",
                        "functionality": "majority phase"
                    }
                ],
                "deposition_procedure": {
                    "substrate_layer": "on upper layer",
                    "steps": [
                        {
                            "method": "Evaporation",
                            "m_def": "perovskite_solar_cell_database.schema_packages.tandem.device_stack.Evaporation"
                        }
                    ]
                },
                "m_def": "perovskite_solar_cell_database.schema_packages.tandem.device_stack.GeneralLayer"
            },
            {
                "layer_index": 9,
                "functionality": "back contact",
                "device_subset": 2,
                "name": "IZO",
                "properties": {
                    "thickness": {
                        "value": 300.0
                    }
                },
                "components": [
                    {
                        "name": "IZO",
                        "functionality": "majority phase"
                    }
                ],
                "deposition_procedure": {
                    "substrate_layer": "on upper layer",
                    "steps": [
                        {
                            "method": "Sputtering",
                            "m_def": "perovskite_solar_cell_database.schema_packages.tandem.device_stack.Sputtering"
                        }
                    ]
                },
                "m_def": "perovskite_solar_cell_database.schema_packages.tandem.device_stack.GeneralLayer"
            },
            {
                "layer_index": 10,
                "functionality": "electron transport layer",
                "device_subset": 2,
                "name": "BCP",
                "properties": {
                    "thickness": {
                        "value": 15.0
                    }
                },
                "components": [
                    {
                        "name": "BCP",
                        "functionality": "majority phase"
                    }
                ],
                "deposition_procedure": {
                    "substrate_layer": "on upper layer",
                    "steps": [
                        {
                            "method": "Evaporation",
                            "m_def": "perovskite_solar_cell_database.schema_packages.tandem.device_stack.Evaporation"
                        }
                    ]
                },
                "m_def": "perovskite_solar_cell_database.schema_packages.tandem.device_stack.GeneralLayer"
            },
            {
                "layer_index": 11,
                "functionality": "electron transport layer",
                "device_subset": 2,
                "name": "C60",
                "properties": {
                    "thickness": {
                        "value": 25.0
                    }
                },
                "components": [
                    {
                        "name": "C60",
                        "functionality": "majority phase"
                    }
                ],
                "deposition_procedure": {
                    "substrate_layer": "on upper layer",
                    "steps": [
                        {
                            "method": "Evaporation",
                            "m_def": "perovskite_solar_cell_database.schema_packages.tandem.device_stack.Evaporation"
                        }
                    ]
                },
                "m_def": "perovskite_solar_cell_database.schema_packages.tandem.device_stack.GeneralLayer"
            },
            {
                "layer_index": 12,
                "functionality": "photoabsorber",
                "device_subset": 2,
                "name": "Perovskite",
                "properties": {
                    "crystallinity": {
                        "value": "polycrystalline"
                    },
                    "thickness": {
                        "value": 400.0
                    },
                    "band_gap": {
                        "value": 1.5,
                        "graded": false
                    }
                },
                "deposition_procedure": {
                    "substrate_layer": "on upper layer",
                    "antisolvent": true,
                    "duration": 30.0,
                    "steps": [
                        {
                            "method": "SpinCoating",
                            "solution": {
                                "components": [
                                    {
                                        "name": "DMF"
                                    },
                                    {
                                        "name": "DMSO"
                                    }
                                ]
                            },
                            "m_def": "perovskite_solar_cell_database.schema_packages.tandem.device_stack.SpinCoating"
                        },
                        {
                            "method": "Heating",
                            "temperature_segments": [
                                {
                                    "temperature_end": 100.0,
                                    "time_of_segment": 30.0
                                }
                            ],
                            "m_def": "perovskite_solar_cell_database.schema_packages.tandem.device_stack.Heating"
                        }
                    ]
                },
                "m_def": "perovskite_solar_cell_database.schema_packages.tandem.device_stack.Photoabsorber_Perovskite",
                "has_a_2D_perovskite_capping_layer": true,
                "lead_free": false,
                "inorganic": false,
                "composition": {
                    "band_gap": 1.5,
                    "sample_type": "Polycrystalline film",
                    "dimensionality": "3D",
                    "short_form": "CsFAMAPbBrI",
                    "long_form": "CsnanFAMAPbBr0.45I2.55",
                    "ions_a_site": [
                        {
                            "ion": "Cs",
                            "molecular_formula": "Cs+",
                            "smile": "[Cs+]",
                            "common_name": "Cesium ion",
                            "iupac_name": "Cesium(1+)",
                            "cas_number": "18459-37-5",
                            "source_compound_smile": "[Cs]",
                            "source_compound_iupac_name": "Cesium",
                            "source_compound_cas_number": "7440-46-2",
                            "abbreviation": "Cs"
                        },
                        {
                            "ion": "FA",
                            "molecular_formula": "CH5N2+",
                            "smile": "C(=[NH2+])N",
                            "common_name": "Formamidinium",
                            "iupac_name": "aminomethylideneazanium",
                            "cas_number": "nan",
                            "source_compound_smile": "C(=N)N",
                            "source_compound_iupac_name": "methanimidamide",
                            "source_compound_cas_number": "463-52-5",
                            "abbreviation": "FA"
                        },
                        {
                            "ion": "MA",
                            "molecular_formula": "CH6N+",
                            "smile": "C[NH3+]",
                            "common_name": "Methylammonium",
                            "iupac_name": "methylazanium",
                            "cas_number": "17000-00-9",
                            "source_compound_smile": "CN",
                            "source_compound_iupac_name": "methanamine",
                            "source_compound_cas_number": "74-89-5",
                            "abbreviation": "MA"
                        }
                    ],
                    "ions_b_site": [
                        {
                            "ion": "Pb",
                            "coefficient": 1.0,
                            "molecular_formula": "Pb2+",
                            "smile": "[Pb+2]",
                            "common_name": "Lead",
                            "iupac_name": "lead(2+)",
                            "cas_number": "14280-50-3",
                            "source_compound_smile": "[Pb]",
                            "source_compound_iupac_name": "Lead",
                            "source_compound_cas_number": "7439-92-1",
                            "abbreviation": "Pb"
                        }
                    ],
                    "ions_x_site": [
                        {
                            "ion": "Br",
                            "coefficient": 0.45,
                            "molecular_formula": "Br-",
                            "smile": "[Br-]",
                            "common_name": "Bromide",
                            "iupac_name": "Bromide",
                            "cas_number": "24959-67-9",
                            "source_compound_smile": "BrBr",
                            "source_compound_iupac_name": "molecular bromine",
                            "source_compound_cas_number": "7726-95-6",
                            "abbreviation": "Br"
                        },
                        {
                            "ion": "I",
                            "coefficient": 2.55,
                            "molecular_formula": "I-",
                            "smile": "[I-]",
                            "common_name": "Iodide",
                            "iupac_name": "Iodide",
                            "cas_number": "20461-54-5",
                            "source_compound_smile": "II",
                            "source_compound_iupac_name": "molecular iodine",
                            "source_compound_cas_number": "7553-56-2",
                            "abbreviation": "I"
                        }
                    ]
                }
            },
            {
                "layer_index": 13,
                "functionality": "hole transport layer",
                "device_subset": 2,
                "name": "NiO-c",
                "components": [
                    {
                        "name": "NiO-c",
                        "functionality": "majority phase"
                    }
                ],
                "deposition_procedure": {
                    "substrate_layer": "on upper layer",
                    "steps": [
                        {
                            "method": "SpinCoating",
                            "m_def": "perovskite_solar_cell_database.schema_packages.tandem.device_stack.SpinCoating"
                        }
                    ]
                },
                "m_def": "perovskite_solar_cell_database.schema_packages.tandem.device_stack.GeneralLayer"
            },
            {
                "layer_index": 14,
                "functionality": "front contact",
                "device_subset": 2,
                "name": "ITO",
                "components": [
                    {
                        "name": "ITO",
                        "functionality": "majority phase"
                    }
                ],
                "m_def": "perovskite_solar_cell_database.schema_packages.tandem.device_stack.GeneralLayer"
            },
            {
                "layer_index": 15,
                "functionality": "substrate",
                "device_subset": 2,
                "name": "SLG",
                "components": [
                    {
                        "name": "SLG",
                        "functionality": "majority phase"
                    }
                ],
                "m_def": "perovskite_solar_cell_database.schema_packages.tandem.device_stack.GeneralLayer"
            }
        ],
        "measurements": {
            "jv": [
                {
                    "certified": false,
                    "device_subset": 0,
                    "measurement_conditions": {
                        "scan_direction": "reversed"
                    },
                    "illumination": {
                        "intensity": 100.0,
                        "mask": true,
                        "mask_area": 0.75
                    },
                    "light_source": {
                        "spectrum": "AM1.5",
                        "light_source": "Solar simulator unspecified",
                        "light_source_model": "Newport Sol",
                        "solar_simulator_class": "AAA"
                    },
                    "light_regime": "standard light",
                    "results": {
                        "power_conversion_efficiency": 24.6
                    }
                },
                {
                    "device_subset": 1,
                    "illumination": {
                        "intensity": 100.0,
                        "mask": true,
                        "mask_area": 0.75
                    },
                    "light_source": {
                        "spectrum": "AM1.5",
                        "light_source": "Solar simulator unspecified",
                        "light_source_model": "Newport Sol",
                        "solar_simulator_class": "AAA"
                    },
                    "light_regime": "standard light",
                    "results": {
                        "short_circuit_current_density": 38.45,
                        "open_circuit_voltage": 0.739,
                        "fill_factor": 0.788,
                        "power_conversion_efficiency": 22.39
                    }
                },
                {
                    "device_subset": 2,
                    "illumination": {
                        "intensity": 100.0,
                        "mask": true,
                        "mask_area": 0.75
                    },
                    "light_source": {
                        "spectrum": "AM1.5",
                        "light_source": "Solar simulator unspecified",
                        "light_source_model": "Newport Sol",
                        "solar_simulator_class": "AAA"
                    },
                    "light_regime": "standard light",
                    "results": {
                        "short_circuit_current_density": 21.46,
                        "open_circuit_voltage": 1.001,
                        "fill_factor": 0.755,
                        "power_conversion_efficiency": 16.23
                    }
                }
            ]
        }
    }
}
