Repository: Jesperkemist/PerovskiteTandemDatabase

## About The Project
This repo is associated to a paper with the title:
A FAIR Framework for Machine-Actionable Perovskite Tandem Solar Cell Data

## Resources
9.1 Online resources
1) Online documentation of the project, including a description of the structure of the data schema, and all defined modules
https://jesperkemist.github.io/PerovskiteTandemDatabase/

2) A PDF file describing the structure of the data schema, including all defined modules.
https://github.com/Jesperkemist/PerovskiteTandemDatabase/tree/main/module_descriptions

3) Example JSON files describing a representative perovskite tandem devices.

File: seed_dataset/Json_data_tandem_cell_initial_data_539.archive.json
{
    "data": {
        "m_def": "perovskite_solar_cell_database.schema_packages.tandem.schema.PerovskiteTandemSolarCell",
        "reference": {
            "publication_date": "2022-02-17T00:00:00",
            "journal": "Journal of Materials Chemistry A",
            "name_of_person_entering_the_data": "Amit Kumar Sachan",
            "data_entered_by_author": false,
            "part_of_initial_dataset": true,
            "DOI_number": "10.1039/d1ta10313j",
            "publication_authors": [
                "Zheng et al."
            ],
            "ID_temp": 539
        },
        "general": {
            "number_of_junctions": 2,
            "number_of_terminals": 4,
            "architecture": "Stacked",
            "flexible": false,
            "semitransparent": false,
            "encapsulated": false,
            "cell_area": 4.0,
            "active_area": 1.21,
            "number_of_cells": 1,
            "photoabsorbers": [
                "Silicon",
                "Perovskite"
            ],
            "photoabsorbers_string": "Silicon-Perovskite",
            "photoabsorbers_bandgaps": [
                1.1,
                1.63
            ]
        },
        "key_performance_metrics": {
            "power_conversion_efficiency": 27.6
        },
        "device_stack": [
            {
                "layer_index": 1,
                "functionality": "photoabsorber",
                "device_subset": 1,
                "name": "silicon",
                "properties": {
                    "band_gap": {
                        "value": 1.1,
                        "determined_by": "absorption Tauc-plot"
                    }
                },
                "m_def": "perovskite_solar_cell_database.schema_packages.tandem.device_stack.Photoabsorber_Silicon",
                "cell_type": "HIT",
                "type_of_silicon": "Monocrystalline",
                "doping_sequence": "a-Si(p):H/a-Si(i):H/a-Si(i):H/a-Si(n):H"
            },
            {
                "layer_index": 2,
                "functionality": "air gap",
                "name": "Air",
                "components": [
                    {
                        "name": "Air",
                        "functionality": "majority phase"
                    }
                ],
                "m_def": "perovskite_solar_cell_database.schema_packages.tandem.device_stack.GeneralLayer"
            },
            {
                "layer_index": 3,
                "functionality": "back contact",
                "device_subset": 2,
                "name": "Ag-grid",
                "properties": {
                    "thickness": {
                        "value": 80.0
                    }
                },
                "components": [
                    {
                        "name": "Ag-grid",
                        "functionality": "majority phase"
                    }
                ],
                "deposition_procedure": {
                    "substrate_layer": "on upper layer",
                    "steps": [
                        {
                            "method": "Evaporation",
                            "m_def": "perovskite_solar_cell_database.schema_packages.tandem.device_stack.Evaporation"
                        }
                    ]
                },
                "m_def": "perovskite_solar_cell_database.schema_packages.tandem.device_stack.GeneralLayer"
            },
            {
                "layer_index": 4,
                "functionality": "electron transport layer",
                "device_subset": 2,
                "name": "BCP",
                "properties": {
                    "thickness": {
                        "value": 7.0
                    }
                },
                "components": [
                    {
                        "name": "BCP",
                        "functionality": "majority phase"
                    }
                ],
                "deposition_procedure": {
                    "substrate_layer": "on upper layer",
                    "steps": [
                        {
                            "method": "Evaporation",
                            "m_def": "perovskite_solar_cell_database.schema_packages.tandem.device_stack.Evaporation"
                        }
                    ]
                },
                "m_def": "perovskite_solar_cell_database.schema_packages.tandem.device_stack.GeneralLayer"
            },
            {
                "layer_index": 5,
                "functionality": "electron transport layer",
                "device_subset": 2,
                "name": "C60",
                "components": [
                    {
                        "name": "C60",
                        "functionality": "majority phase"
                    }
                ],
                "m_def": "perovskite_solar_cell_database.schema_packages.tandem.device_stack.GeneralLayer"
            },
            {
                "layer_index": 6,
                "functionality": "photoabsorber",
                "device_subset": 2,
                "name": "Perovskite",
                "properties": {
                    "crystallinity": {
                        "value": "polycrystalline"
                    },
                    "band_gap": {
                        "value": 1.63,
                        "graded": false,
                        "determined_by": "absorption Tauc-plot"
                    }
                },
                "deposition_procedure": {
                    "substrate_layer": "on upper layer",
                    "antisolvent": true,
                    "duration": 30.0,
                    "steps": [
                        {
                            "method": "SpinCoating",
                            "solution": {
                                "components": [
                                    {
                                        "name": "DMF"
                                    },
                                    {
                                        "name": "DMSO"
                                    }
                                ]
                            },
                            "m_def": "perovskite_solar_cell_database.schema_packages.tandem.device_stack.SpinCoating"
                        },
                        {
                            "method": "Heating",
                            "temperature_segments": [
                                {
                                    "temperature_end": 100.0,
                                    "time_of_segment": 30.0
                                }
                            ],
                            "m_def": "perovskite_solar_cell_database.schema_packages.tandem.device_stack.Heating"
                        }
                    ]
                },
                "m_def": "perovskite_solar_cell_database.schema_packages.tandem.device_stack.Photoabsorber_Perovskite",
                "has_a_2D_perovskite_capping_layer": false,
                "lead_free": false,
                "inorganic": false,
                "composition": {
                    "band_gap": 1.63,
                    "sample_type": "Polycrystalline film",
                    "dimensionality": "3D",
                    "short_form": "CsFAMAPbBrI",
                    "long_form": "CsnanFAMAPbBrnanI",
                    "ions_a_site": [
                        {
                            "ion": "Cs",
                            "molecular_formula": "Cs+",
                            "smile": "[Cs+]",
                            "common_name": "Cesium ion",
                            "iupac_name": "Cesium(1+)",
                            "cas_number": "18459-37-5",
                            "source_compound_smile": "[Cs]",
                            "source_compound_iupac_name": "Cesium",
                            "source_compound_cas_number": "7440-46-2",
                            "abbreviation": "Cs"
                        },
                        {
                            "ion": "FA",
                            "molecular_formula": "CH5N2+",
                            "smile": "C(=[NH2+])N",
                            "common_name": "Formamidinium",
                            "iupac_name": "aminomethylideneazanium",
                            "cas_number": "nan",
                            "source_compound_smile": "C(=N)N",
                            "source_compound_iupac_name": "methanimidamide",
                            "source_compound_cas_number": "463-52-5",
                            "abbreviation": "FA"
                        },
                        {
                            "ion": "MA",
                            "molecular_formula": "CH6N+",
                            "smile": "C[NH3+]",
                            "common_name": "Methylammonium",
                            "iupac_name": "methylazanium",
                            "cas_number": "17000-00-9",
                            "source_compound_smile": "CN",
                            "source_compound_iupac_name": "methanamine",
                            "source_compound_cas_number": "74-89-5",
                            "abbreviation": "MA"
                        }
                    ],
                    "ions_b_site": [
                        {
                            "ion": "Pb",
                            "coefficient": 1.0,
                            "molecular_formula": "Pb2+",
                            "smile": "[Pb+2]",
                            "common_name": "Lead",
                            "iupac_name": "lead(2+)",
                            "cas_number": "14280-50-3",
                            "source_compound_smile": "[Pb]",
                            "source_compound_iupac_name": "Lead",
                            "source_compound_cas_number": "7439-92-1",
                            "abbreviation": "Pb"
                        }
                    ],
                    "ions_x_site": [
                        {
                            "ion": "Br",
                            "molecular_formula": "Br-",
                            "smile": "[Br-]",
                            "common_name": "Bromide",
                            "iupac_name": "Bromide",
                            "cas_number": "24959-67-9",
                            "source_compound_smile": "BrBr",
                            "source_compound_iupac_name": "molecular bromine",
                            "source_compound_cas_number": "7726-95-6",
                            "abbreviation": "Br"
                        },
                        {
                            "ion": "I",
                            "molecular_formula": "I-",
                            "smile": "[I-]",
                            "common_name": "Iodide",
                            "iupac_name": "Iodide",
                            "cas_number": "20461-54-5",
                            "source_compound_smile": "II",
                            "source_compound_iupac_name": "molecular iodine",
                            "source_compound_cas_number": "7553-56-2",
                            "abbreviation": "I"
                        }
                    ]
                }
            },
            {
                "layer_index": 7,
                "functionality": "self assembled monolayer",
                "device_subset": 2,
                "name": "2PACz",
                "components": [
                    {
                        "name": "2PACz",
                        "functionality": "majority phase"
                    }
                ],
                "deposition_procedure": {
                    "substrate_layer": "on upper layer",
                    "steps": [
                        {
                            "method": "SpinCoating",
                            "m_def": "perovskite_solar_cell_database.schema_packages.tandem.device_stack.SpinCoating"
                        }
                    ]
                },
                "m_def": "perovskite_solar_cell_database.schema_packages.tandem.device_stack.GeneralLayer"
            },
            {
                "layer_index": 8,
                "functionality": "hole transport layer",
                "device_subset": 2,
                "name": "NiO-np",
                "components": [
                    {
                        "name": "NiO-np",
                        "functionality": "majority phase"
                    }
                ],
                "deposition_procedure": {
                    "substrate_layer": "on upper layer",
                    "steps": [
                        {
                            "method": "SpinCoating",
                            "m_def": "perovskite_solar_cell_database.schema_packages.tandem.device_stack.SpinCoating"
                        }
                    ]
                },
                "m_def": "perovskite_solar_cell_database.schema_packages.tandem.device_stack.GeneralLayer"
            },
            {
                "layer_index": 9,
                "functionality": "front contact",
                "device_subset": 2,
                "name": "IWO",
                "properties": {
                    "thickness": {
                        "value": 80.0
                    }
                },
                "components": [
                    {
                        "name": "IWO",
                        "functionality": "majority phase"
                    }
                ],
                "deposition_procedure": {
                    "substrate_layer": "on upper layer",
                    "steps": [
                        {
                            "method": "Sputtering",
                            "m_def": "perovskite_solar_cell_database.schema_packages.tandem.device_stack.Sputtering"
                        }
                    ]
                },
                "m_def": "perovskite_solar_cell_database.schema_packages.tandem.device_stack.GeneralLayer"
            },
            {
                "layer_index": 10,
                "functionality": "substrate",
                "device_subset": 2,
                "name": "SLG",
                "components": [
                    {
                        "name": "SLG",
                        "functionality": "majority phase"
                    }
                ],
                "m_def": "perovskite_solar_cell_database.schema_packages.tandem.device_stack.GeneralLayer"
            }
        ],
        "measurements": {
            "jv": [
                {
                    "certified": false,
                    "device_subset": 0,
                    "measurement_conditions": {
                        "scan_speed": 50.0,
                        "scan_direction": "reversed"
                    },
                    "illumination": {
                        "intensity": 100.0,
                        "mask": true,
                        "mask_area": 0.49
                    },
                    "light_source": {
                        "spectrum": "AM1.5",
                        "light_source": "Solar simulator unspecified",
                        "light_source_model": "CROWNTECH, EASISOLAR-160-3A",
                        "solar_simulator_class": "AAA"
                    },
                    "light_regime": "standard light",
                    "results": {
                        "power_conversion_efficiency": 27.6
                    }
                },
                {
                    "device_subset": 1,
                    "measurement_conditions": {
                        "scan_speed": 50.0
                    },
                    "illumination": {
                        "intensity": 100.0,
                        "mask": true,
                        "mask_area": 0.49
                    },
                    "light_source": {
                        "spectrum": "AM1.5",
                        "light_source": "Solar simulator unspecified",
                        "light_source_model": "CROWNTECH, EASISOLAR-160-3A",
                        "solar_simulator_class": "AAA"
                    },
                    "light_regime": "standard light",
                    "results": {
                        "short_circuit_current_density": 15.8,
                        "open_circuit_voltage": 0.675,
                        "fill_factor": 0.78,
                        "power_conversion_efficiency": 21.3
                    }
                },
                {
                    "device_subset": 2,
                    "measurement_conditions": {
                        "scan_speed": 50.0
                    },
                    "illumination": {
                        "intensity": 100.0,
                        "mask": true,
                        "mask_area": 0.49
                    },
                    "light_source": {
                        "spectrum": "AM1.5",
                        "light_source": "Solar simulator unspecified",
                        "light_source_model": "CROWNTECH, EASISOLAR-160-3A",
                        "solar_simulator_class": "AAA"
                    },
                    "light_regime": "standard light",
                    "results": {
                        "short_circuit_current_density": 22.4,
                        "open_circuit_voltage": 1.2,
                        "fill_factor": 0.75,
                        "power_conversion_efficiency": 18.8
                    }
                }
            ]
        }
    }
}

File: seed_dataset/Json_data_tandem_cell_initial_data_54.archive.json
{
    "data": {
        "m_def": "perovskite_solar_cell_database.schema_packages.tandem.schema.PerovskiteTandemSolarCell",
        "reference": {
            "publication_date": "2017-12-28T00:00:00",
            "journal": "Nano Energy",
            "sample_id": "1cm\u00b2 sized champion tandem",
            "name_of_person_entering_the_data": "Christian Kaufmann",
            "data_entered_by_author": false,
            "part_of_initial_dataset": true,
            "DOI_number": "10.1016/j.nanoen.2017.12.043",
            "publication_authors": [
                "Zhu et al."
            ],
            "ID_temp": 54
        },
        "general": {
            "number_of_junctions": 2,
            "number_of_terminals": 2,
            "architecture": "Monolithic",
            "flexible": false,
            "semitransparent": false,
            "encapsulated": false,
            "cell_area": 1.0,
            "photoabsorbers": [
                "Silicon",
                "Perovskite"
            ],
            "photoabsorbers_string": "Silicon-Perovskite",
            "photoabsorbers_bandgaps": [
                1.1,
                1.66
            ]
        },
        "key_performance_metrics": {
            "power_conversion_efficiency": 16.62,
            "short_circuit_current_density": 14.74,
            "open_circuit_voltage": 1.67,
            "fill_factor": 0.67
        },
        "device_stack": [
            {
                "layer_index": 1,
                "functionality": "back contact",
                "device_subset": 0,
                "name": "Al",
                "properties": {
                    "thickness": {
                        "value": 600.0
                    }
                },
                "components": [
                    {
                        "name": "Al",
                        "functionality": "majority phase"
                    }
                ],
                "deposition_procedure": {
                    "substrate_layer": "on upper layer",
                    "steps": [
                        {
                            "method": "Evaporation",
                            "m_def": "perovskite_solar_cell_database.schema_packages.tandem.device_stack.Evaporation"
                        }
                    ]
                },
                "m_def": "perovskite_solar_cell_database.schema_packages.tandem.device_stack.GeneralLayer"
            },
            {
                "layer_index": 2,
                "functionality": "back contact",
                "device_subset": 0,
                "name": "ITO",
                "properties": {
                    "thickness": {
                        "value": 80.0
                    }
                },
                "components": [
                    {
                        "name": "ITO",
                        "functionality": "majority phase"
                    }
                ],
                "deposition_procedure": {
                    "substrate_layer": "on upper layer",
                    "steps": [
                        {
                            "method": "Evaporation",
                            "m_def": "perovskite_solar_cell_database.schema_packages.tandem.device_stack.Evaporation"
                        }
                    ]
                },
                "m_def": "perovskite_solar_cell_database.schema_packages.tandem.device_stack.GeneralLayer"
            },
            {
                "layer_index": 3,
                "functionality": "photoabsorber",
                "device_subset": 0,
                "name": "silicon",
                "properties": {
                    "thickness": {
                        "value": 280000.0
                    },
                    "band_gap": {
                        "value": 1.1,
                        "determined_by": "literature"
                    }
                },
                "m_def": "perovskite_solar_cell_database.schema_packages.tandem.device_stack.Photoabsorber_Silicon",
                "cell_type": "HIT",
                "type_of_silicon": "Monocrystalline",
                "doping_sequence": "a-Si(n)/a-Si(i)/c-Si(n)/a-Si(i)/a-Si(p)"
            },
            {
                "layer_index": 4,
                "functionality": "recombination layer",
                "device_subset": 0,
                "name": "ITO",
                "properties": {
                    "thickness": {
                        "value": 80.0
                    }
                },
                "components": [
                    {
                        "name": "ITO",
                        "functionality": "majority phase"
                    }
                ],
                "deposition_procedure": {
                    "substrate_layer": "on lower layer",
                    "steps": [
                        {
                            "method": "Evaporation",
                            "m_def": "perovskite_solar_cell_database.schema_packages.tandem.device_stack.Evaporation"
                        }
                    ]
                },
                "m_def": "perovskite_solar_cell_database.schema_packages.tandem.device_stack.GeneralLayer"
            },
            {
                "layer_index": 5,
                "functionality": "electron transport layer",
                "device_subset": 0,
                "name": "SnO2-c",
                "properties": {
                    "thickness": {
                        "value": 50.0
                    }
                },
                "components": [
                    {
                        "name": "SnO2-c",
                        "functionality": "majority phase"
                    }
                ],
                "deposition_procedure": {
                    "substrate_layer": "on lower layer",
                    "steps": [
                        {
                            "method": "SpinCoating",
                            "m_def": "perovskite_solar_cell_database.schema_packages.tandem.device_stack.SpinCoating"
                        }
                    ]
                },
                "m_def": "perovskite_solar_cell_database.schema_packages.tandem.device_stack.GeneralLayer"
            },
            {
                "layer_index": 6,
                "functionality": "photoabsorber",
                "device_subset": 0,
                "name": "Perovskite",
                "properties": {
                    "crystallinity": {
                        "value": "polycrystalline"
                    },
                    "thickness": {
                        "value": 400.0
                    },
                    "band_gap": {
                        "value": 1.66,
                        "graded": false,
                        "determined_by": "eqe"
                    }
                },
                "deposition_procedure": {
                    "substrate_layer": "on lower layer",
                    "antisolvent": true,
                    "duration": 20.0,
                    "steps": [
                        {
                            "method": "SpinCoating",
                            "solution": {
                                "components": [
                                    {
                                        "name": "DMF"
                                    },
                                    {
                                        "name": "DMSO"
                                    }
                                ]
                            },
                            "m_def": "perovskite_solar_cell_database.schema_packages.tandem.device_stack.SpinCoating"
                        },
                        {
                            "method": "Heating",
                            "temperature_segments": [
                                {
                                    "temperature_end": 120.0,
                                    "time_of_segment": 20.0
                                }
                            ],
                            "m_def": "perovskite_solar_cell_database.schema_packages.tandem.device_stack.Heating"
                        }
                    ]
                },
                "m_def": "perovskite_solar_cell_database.schema_packages.tandem.device_stack.Photoabsorber_Perovskite",
                "has_a_2D_perovskite_capping_layer": false,
                "lead_free": false,
                "inorganic": false,
                "composition": {
                    "band_gap": 1.66,
                    "sample_type": "Polycrystalline film",
                    "dimensionality": "3D",
                    "short_form": "FAMAPbBrI",
                    "long_form": "FA0.75MA0.25PbBr0.71I2.29",
                    "ions_a_site": [
                        {
                            "ion": "FA",
                            "coefficient": 0.75,
                            "molecular_formula": "CH5N2+",
                            "smile": "C(=[NH2+])N",
                            "common_name": "Formamidinium",
                            "iupac_name": "aminomethylideneazanium",
                            "cas_number": "nan",
                            "source_compound_smile": "C(=N)N",
                            "source_compound_iupac_name": "methanimidamide",
                            "source_compound_cas_number": "463-52-5",
                            "abbreviation": "FA"
                        },
                        {
                            "ion": "MA",
                            "coefficient": 0.25,
                            "molecular_formula": "CH6N+",
                            "smile": "C[NH3+]",
                            "common_name": "Methylammonium",
                            "iupac_name": "methylazanium",
                            "cas_number": "17000-00-9",
                            "source_compound_smile": "CN",
                            "source_compound_iupac_name": "methanamine",
                            "source_compound_cas_number": "74-89-5",
                            "abbreviation": "MA"
                        }
                    ],
                    "ions_b_site": [
                        {
                            "ion": "Pb",
                            "coefficient": 1.0,
                            "molecular_formula": "Pb2+",
                            "smile": "[Pb+2]",
                            "common_name": "Lead",
                            "iupac_name": "lead(2+)",
                            "cas_number": "14280-50-3",
                            "source_compound_smile": "[Pb]",
                            "source_compound_iupac_name": "Lead",
                            "source_compound_cas_number": "7439-92-1",
                            "abbreviation": "Pb"
                        }
                    ],
                    "ions_x_site": [
                        {
                            "ion": "Br",
                            "coefficient": 0.71,
                            "molecular_formula": "Br-",
                            "smile": "[Br-]",
                            "common_name": "Bromide",
                            "iupac_name": "Bromide",
                            "cas_number": "24959-67-9",
                            "source_compound_smile": "BrBr",
                            "source_compound_iupac_name": "molecular bromine",
                            "source_compound_cas_number": "7726-95-6",
                            "abbreviation": "Br"
                        },
                        {
                            "ion": "I",
                            "coefficient": 2.29,
                            "molecular_formula": "I-",
                            "smile": "[I-]",
                            "common_name": "Iodide",
                            "iupac_name": "Iodide",
                            "cas_number": "20461-54-5",
                            "source_compound_smile": "II",
                            "source_compound_iupac_name": "molecular iodine",
                            "source_compound_cas_number": "7553-56-2",
                            "abbreviation": "I"
                        }
                    ]
                }
            },
            {
                "layer_index": 7,
                "functionality": "hole transport layer",
                "device_subset": 0,
                "name": "Spiro-MeOTAD",
                "components": [
                    {
                        "name": "Spiro-MeOTAD",
                        "functionality": "majority phase"
                    }
                ],
                "deposition_procedure": {
                    "substrate_layer": "on lower layer",
                    "steps": [
                        {
                            "method": "SpinCoating",
                            "m_def": "perovskite_solar_cell_database.schema_packages.tandem.device_stack.SpinCoating"
                        }
                    ]
                },
                "m_def": "perovskite_solar_cell_database.schema_packages.tandem.device_stack.GeneralLayer"
            },
            {
                "layer_index": 8,
                "functionality": "front contact",
                "device_subset": 0,
                "name": "MoOx",
                "properties": {
                    "thickness": {
                        "value": 9.0
                    }
                },
                "components": [
                    {
                        "name": "MoOx",
                        "functionality": "majority phase"
                    }
                ],
                "deposition_procedure": {
                    "substrate_layer": "on lower layer",
                    "steps": [
                        {
                            "method": "Evaporation",
                            "m_def": "perovskite_solar_cell_database.schema_packages.tandem.device_stack.Evaporation"
                        }
                    ]
                },
                "m_def": "perovskite_solar_cell_database.schema_packages.tandem.device_stack.GeneralLayer"
            },
            {
                "layer_index": 9,
                "functionality": "front contact",
                "device_subset": 0,
                "name": "ITO",
                "components": [
                    {
                        "name": "ITO",
                        "functionality": "majority phase"
                    }
                ],
                "deposition_procedure": {
                    "substrate_layer": "on lower layer",
                    "steps": [
                        {
                            "method": "Sputtering",
                            "m_def": "perovskite_solar_cell_database.schema_packages.tandem.device_stack.Sputtering"
                        }
                    ]
                },
                "m_def": "perovskite_solar_cell_database.schema_packages.tandem.device_stack.GeneralLayer"
            },
            {
                "layer_index": 10,
                "functionality": "front contact",
                "device_subset": 0,
                "name": "Au-grid",
                "properties": {
                    "thickness": {
                        "value": 120.0
                    }
                },
                "components": [
                    {
                        "name": "Au-grid",
                        "functionality": "majority phase"
                    }
                ],
                "deposition_procedure": {
                    "substrate_layer": "on lower layer",
                    "steps": [
                        {
                            "method": "Evaporation",
                            "m_def": "perovskite_solar_cell_database.schema_packages.tandem.device_stack.Evaporation"
                        }
                    ]
                },
                "m_def": "perovskite_solar_cell_database.schema_packages.tandem.device_stack.GeneralLayer"
            }
        ],
        "measurements": {
            "jv": [
                {
                    "certified": false,
                    "device_subset": 0,
                    "measurement_conditions": {
                        "scan_direction": "reversed"
                    },
                    "illumination": {
                        "intensity": 100.0,
                        "mask": true,
                        "mask_area": 1.0
                    },
                    "light_source": {
                        "spectrum": "AM1.5",
                        "light_source": "Solar simulator unspecified"
                    },
                    "light_regime": "standard light",
                    "results": {
                        "short_circuit_current_density": 14.74,
                        "open_circuit_voltage": 1.67,
                        "fill_factor": 0.67,
                        "power_conversion_efficiency": 16.62
                    },
                    "environmental_conditions": {
                        "ambient_temperature": 25.0
                    }
                }
            ]
        }
    }
}

File: seed_dataset/Json_data_tandem_cell_initial_data_540.archive.json
{
    "data": {
        "m_def": "perovskite_solar_cell_database.schema_packages.tandem.schema.PerovskiteTandemSolarCell",
        "reference": {
            "publication_date": "2022-02-16T00:00:00",
            "journal": "Advanced Materials",
            "sample_id": "Champion",
            "name_of_person_entering_the_data": "Amit Kumar Sachan",
            "data_entered_by_author": false,
            "part_of_initial_dataset": true,
            "DOI_number": "10.1002/adma.202110351",
            "publication_authors": [
                "Yu et al."
            ],
            "ID_temp": 540
        },
        "general": {
            "number_of_junctions": 2,
            "number_of_terminals": 2,
            "architecture": "Monolithic",
            "flexible": false,
            "semitransparent": false,
            "encapsulated": false,
            "active_area": 0.06,
            "photoabsorbers": [
                "Perovskite",
                "Perovskite"
            ],
            "photoabsorbers_string": "Perovskite-Perovskite",
            "photoabsorbers_bandgaps": [
                1.21,
                1.75
            ]
        },
        "key_performance_metrics": {
            "power_conversion_efficiency_stabilized": 25.3,
            "power_conversion_efficiency": 25.6,
            "short_circuit_current_density": 15.8,
            "open_circuit_voltage": 2.03,
            "fill_factor": 0.79
        },
        "device_stack": [
            {
                "layer_index": 1,
                "functionality": "back contact",
                "device_subset": 0,
                "name": "Cu",
                "properties": {
                    "thickness": {
                        "value": 80.0
                    }
                },
                "components": [
                    {
                        "name": "Cu",
                        "functionality": "majority phase"
                    }
                ],
                "deposition_procedure": {
                    "substrate_layer": "on upper layer",
                    "steps": [
                        {
                            "method": "PhysicalVapourDeposition",
                            "m_def": "perovskite_solar_cell_database.schema_packages.tandem.device_stack.GeneralDepositionProcedure"
                        }
                    ]
                },
                "m_def": "perovskite_solar_cell_database.schema_packages.tandem.device_stack.GeneralLayer"
            },
            {
                "layer_index": 2,
                "functionality": "electron transport layer",
                "device_subset": 0,
                "name": "BCP",
                "properties": {
                    "thickness": {
                        "value": 8.0
                    }
                },
                "components": [
                    {
                        "name": "BCP",
                        "functionality": "majority phase"
                    }
                ],
                "deposition_procedure": {
                    "substrate_layer": "on upper layer",
                    "steps": [
                        {
                            "method": "Evaporation",
                            "m_def": "perovskite_solar_cell_database.schema_packages.tandem.device_stack.Evaporation"
                        }
                    ]
                },
                "m_def": "perovskite_solar_cell_database.schema_packages.tandem.device_stack.GeneralLayer"
            },
            {
                "layer_index": 3,
                "functionality": "electron transport layer",
                "device_subset": 0,
                "name": "C60",
                "properties": {
                    "thickness": {
                        "value": 25.0
                    }
                },
                "components": [
                    {
                        "name": "C60",
                        "functionality": "majority phase"
                    }
                ],
                "deposition_procedure": {
                    "substrate_layer": "on upper layer",
                    "steps": [
                        {
                            "method": "Evaporation",
                            "m_def": "perovskite_solar_cell_database.schema_packages.tandem.device_stack.Evaporation"
                        }
                    ]
                },
                "m_def": "perovskite_solar_cell_database.schema_packages.tandem.device_stack.GeneralLayer"
            },
            {
                "layer_index": 4,
                "functionality": "photoabsorber",
                "device_subset": 0,
                "name": "Perovskite",
                "properties": {
                    "crystallinity": {
                        "value": "polycrystalline"
                    },
                    "band_gap": {
                        "value": 1.21,
                        "graded": false
                    }
                },
                "deposition_procedure": {
                    "substrate_layer": "on upper layer",
                    "antisolvent": true,
                    "duration": 7.0,
                    "steps": [
                        {
                            "method": "SpinCoating",
                            "solution": {
                                "components": [
                                    {
                                        "name": "DMF"
                                    },
                                    {
                                        "name": "DMSO"
                                    }
                                ]
                            },
                            "m_def": "perovskite_solar_cell_database.schema_packages.tandem.device_stack.SpinCoating"
                        },
                        {
                            "method": "Heating",
                            "temperature_segments": [
                                {
                                    "temperature_end": 130.0,
                                    "time_of_segment": 7.0
                                }
                            ],
                            "m_def": "perovskite_solar_cell_database.schema_packages.tandem.device_stack.Heating"
                        }
                    ]
                },
                "m_def": "perovskite_solar_cell_database.schema_packages.tandem.device_stack.Photoabsorber_Perovskite",
                "has_a_2D_perovskite_capping_layer": false,
                "lead_free": false,
                "inorganic": false,
                "composition": {
                    "band_gap": 1.21,
                    "sample_type": "Polycrystalline film",
                    "dimensionality": "3D",
                    "short_form": "CsFAPbSnI",
                    "long_form": "Cs0.2FA0.8Pb0.5Sn0.5I3",
                    "ions_a_site": [
                        {
                            "ion": "Cs",
                            "coefficient": 0.2,
                            "molecular_formula": "Cs+",
                            "smile": "[Cs+]",
                            "common_name": "Cesium ion",
                            "iupac_name": "Cesium(1+)",
                            "cas_number": "18459-37-5",
                            "source_compound_smile": "[Cs]",
                            "source_compound_iupac_name": "Cesium",
                            "source_compound_cas_number": "7440-46-2",
                            "abbreviation": "Cs"
                        },
                        {
                            "ion": "FA",
                            "coefficient": 0.8,
                            "molecular_formula": "CH5N2+",
                            "smile": "C(=[NH2+])N",
                            "common_name": "Formamidinium",
                            "iupac_name": "aminomethylideneazanium",
                            "cas_number": "nan",
                            "source_compound_smile": "C(=N)N",
                            "source_compound_iupac_name": "methanimidamide",
                            "source_compound_cas_number": "463-52-5",
                            "abbreviation": "FA"
                        }
                    ],
                    "ions_b_site": [
                        {
                            "ion": "Pb",
                            "coefficient": 0.5,
                            "molecular_formula": "Pb2+",
                            "smile": "[Pb+2]",
                            "common_name": "Lead",
                            "iupac_name": "lead(2+)",
                            "cas_number": "14280-50-3",
                            "source_compound_smile": "[Pb]",
                            "source_compound_iupac_name": "Lead",
                            "source_compound_cas_number": "7439-92-1",
                            "abbreviation": "Pb"
                        },
                        {
                            "ion": "Sn",
                            "coefficient": 0.5,
                            "molecular_formula": "Sn2+",
                            "smile": "[Sn+2]",
                            "common_name": "Tin",
                            "iupac_name": "tin(2+)",
                            "cas_number": "22541-90-8",
                            "source_compound_smile": "[Sn]",
                            "source_compound_iupac_name": "Tin",
                            "source_compound_cas_number": "7440-31-5",
                            "abbreviation": "Sn"
                        }
                    ],
                    "ions_x_site": [
                        {
                            "ion": "I",
                            "coefficient": 3.0,
                            "molecular_formula": "I-",
                            "smile": "[I-]",
                            "common_name": "Iodide",
                            "iupac_name": "Iodide",
                            "cas_number": "20461-54-5",
                            "source_compound_smile": "II",
                            "source_compound_iupac_name": "molecular iodine",
                            "source_compound_cas_number": "7553-56-2",
                            "abbreviation": "I"
                        }
                    ]
                }
            },
            {
                "layer_index": 5,
                "functionality": "hole transport layer",
                "device_subset": 0,
                "name": "PEDOT:PSS",
                "components": [
                    {
                        "name": "PEDOT:PSS",
                        "functionality": "majority phase"
                    }
                ],
                "deposition_procedure": {
                    "substrate_layer": "on upper layer",
                    "steps": [
                        {
                            "method": "SpinCoating",
                            "m_def": "perovskite_solar_cell_database.schema_packages.tandem.device_stack.SpinCoating"
                        }
                    ]
                },
                "m_def": "perovskite_solar_cell_database.schema_packages.tandem.device_stack.GeneralLayer"
            },
            {
                "layer_index": 6,
                "functionality": "recombination layer",
                "device_subset": 0,
                "name": "Graphene oxide",
                "components": [
                    {
                        "name": "Graphene oxide",
                        "functionality": "majority phase"
                    }
                ],
                "deposition_procedure": {
                    "substrate_layer": "on upper layer",
                    "steps": [
                        {
                            "method": "SpinCoating",
                            "m_def": "perovskite_solar_cell_database.schema_packages.tandem.device_stack.SpinCoating"
                        }
                    ]
                },
                "m_def": "perovskite_solar_cell_database.schema_packages.tandem.device_stack.GeneralLayer"
            },
            {
                "layer_index": 7,
                "functionality": "electron transport layer",
                "device_subset": 0,
                "name": "SnO2-c",
                "properties": {
                    "thickness": {
                        "value": 15.0
                    }
                },
                "components": [
                    {
                        "name": "SnO2-c",
                        "functionality": "majority phase"
                    }
                ],
                "deposition_procedure": {
                    "substrate_layer": "on upper layer",
                    "steps": [
                        {
                            "method": "AtomicLayerDeposition",
                            "m_def": "perovskite_solar_cell_database.schema_packages.tandem.device_stack.AtomicLayerDeposition"
                        }
                    ]
                },
                "m_def": "perovskite_solar_cell_database.schema_packages.tandem.device_stack.GeneralLayer"
            },
            {
                "layer_index": 8,
                "functionality": "electron transport layer",
                "device_subset": 0,
                "name": "C60",
                "properties": {
                    "thickness": {
                        "value": 20.0
                    }
                },
                "components": [
                    {
                        "name": "C60",
                        "functionality": "majority phase"
                    }
                ],
                "m_def": "perovskite_solar_cell_database.schema_packages.tandem.device_stack.GeneralLayer"
            },
            {
                "layer_index": 9,
                "functionality": "photoabsorber",
                "device_subset": 0,
                "name": "Perovskite",
                "properties": {
                    "crystallinity": {
                        "value": "polycrystalline"
                    },
                    "band_gap": {
                        "value": 1.75,
                        "graded": false,
                        "determined_by": "absorption"
                    }
                },
                "deposition_procedure": {
                    "substrate_layer": "on upper layer",
                    "antisolvent": true,
                    "duration": 30.0,
                    "steps": [
                        {
                            "method": "SpinCoating",
                            "solution": {
                                "components": [
                                    {
                                        "name": "DMF"
                                    },
                                    {
                                        "name": "DMSO"
                                    }
                                ]
                            },
                            "m_def": "perovskite_solar_cell_database.schema_packages.tandem.device_stack.SpinCoating"
                        },
                        {
                            "method": "Heating",
                            "temperature_segments": [
                                {
                                    "temperature_end": 100.0,
                                    "time_of_segment": 30.0
                                }
                            ],
                            "m_def": "perovskite_solar_cell_database.schema_packages.tandem.device_stack.Heating"
                        }
                    ]
                },
                "m_def": "perovskite_solar_cell_database.schema_packages.tandem.device_stack.Photoabsorber_Perovskite",
                "has_a_2D_perovskite_capping_layer": false,
                "lead_free": false,
                "inorganic": false,
                "composition": {
                    "band_gap": 1.75,
                    "sample_type": "Polycrystalline film",
                    "dimensionality": "3D",
                    "short_form": "CsFAPbBrI",
                    "long_form": "Cs0.4FA0.6PbBrI2",
                    "ions_a_site": [
                        {
                            "ion": "Cs",
                            "coefficient": 0.4,
                            "molecular_formula": "Cs+",
                            "smile": "[Cs+]",
                            "common_name": "Cesium ion",
                            "iupac_name": "Cesium(1+)",
                            "cas_number": "18459-37-5",
                            "source_compound_smile": "[Cs]",
                            "source_compound_iupac_name": "Cesium",
                            "source_compound_cas_number": "7440-46-2",
                            "abbreviation": "Cs"
                        },
                        {
                            "ion": "FA",
                            "coefficient": 0.6,
                            "molecular_formula": "CH5N2+",
                            "smile": "C(=[NH2+])N",
                            "common_name": "Formamidinium",
                            "iupac_name": "aminomethylideneazanium",
                            "cas_number": "nan",
                            "source_compound_smile": "C(=N)N",
                            "source_compound_iupac_name": "methanimidamide",
                            "source_compound_cas_number": "463-52-5",
                            "abbreviation": "FA"
                        }
                    ],
                    "ions_b_site": [
                        {
                            "ion": "Pb",
                            "coefficient": 1.0,
                            "molecular_formula": "Pb2+",
                            "smile": "[Pb+2]",
                            "common_name": "Lead",
                            "iupac_name": "lead(2+)",
                            "cas_number": "14280-50-3",
                            "source_compound_smile": "[Pb]",
                            "source_compound_iupac_name": "Lead",
                            "source_compound_cas_number": "7439-92-1",
                            "abbreviation": "Pb"
                        }
                    ],
                    "ions_x_site": [
                        {
                            "ion": "Br",
                            "coefficient": 1.0,
                            "molecular_formula": "Br-",
                            "smile": "[Br-]",
                            "common_name": "Bromide",
                            "iupac_name": "Bromide",
                            "cas_number": "24959-67-9",
                            "source_compound_smile": "BrBr",
                            "source_compound_iupac_name": "molecular bromine",
                            "source_compound_cas_number": "7726-95-6",
                            "abbreviation": "Br"
                        },
                        {
                            "ion": "I",
                            "coefficient": 2.0,
                            "molecular_formula": "I-",
                            "smile": "[I-]",
                            "common_name": "Iodide",
                            "iupac_name": "Iodide",
                            "cas_number": "20461-54-5",
                            "source_compound_smile": "II",
                            "source_compound_iupac_name": "molecular iodine",
                            "source_compound_cas_number": "7553-56-2",
                            "abbreviation": "I"
                        }
                    ]
                }
            },
            {
                "layer_index": 10,
                "functionality": "hole transport layer",
                "device_subset": 0,
                "name": "PTAA",
                "components": [
                    {
                        "name": "PTAA",
                        "functionality": "majority phase"
                    }
                ],
                "deposition_procedure": {
                    "substrate_layer": "on upper layer",
                    "steps": [
                        {
                            "method": "SpinCoating",
                            "m_def": "perovskite_solar_cell_database.schema_packages.tandem.device_stack.SpinCoating"
                        }
                    ]
                },
                "m_def": "perovskite_solar_cell_database.schema_packages.tandem.device_stack.GeneralLayer"
            },
            {
                "layer_index": 11,
                "functionality": "front contact",
                "device_subset": 0,
                "name": "ITO",
                "components": [
                    {
                        "name": "ITO",
                        "functionality": "majority phase"
                    }
                ],
                "m_def": "perovskite_solar_cell_database.schema_packages.tandem.device_stack.GeneralLayer"
            },
            {
                "layer_index": 12,
                "functionality": "substrate",
                "device_subset": 0,
                "name": "SLG",
                "components": [
                    {
                        "name": "SLG",
                        "functionality": "majority phase"
                    }
                ],
                "m_def": "perovskite_solar_cell_database.schema_packages.tandem.device_stack.GeneralLayer"
            }
        ],
        "measurements": {
            "jv": [
                {
                    "certified": false,
                    "device_subset": 0,
                    "measurement_conditions": {
                        "scan_speed": 50.0
                    },
                    "illumination": {
                        "intensity": 100.0,
                        "mask": true,
                        "mask_area": 0.06
                    },
                    "light_source": {
                        "spectrum": "AM1.5",
                        "light_source": "Solar simulator unspecified",
                        "light_source_model": "Oriel 94043A",
                        "solar_simulator_class": "AAA"
                    },
                    "light_regime": "standard light",
                    "results": {
                        "short_circuit_current_density": 15.8,
                        "open_circuit_voltage": 2.03,
                        "fill_factor": 0.79,
                        "power_conversion_efficiency": 25.6
                    }
                },
                {
                    "device_subset": 1,
                    "measurement_conditions": {
                        "scan_speed": 50.0
                    },
                    "illumination": {
                        "intensity": 100.0,
                        "mask": true,
                        "mask_area": 0.06
                    },
                    "light_source": {
                        "spectrum": "AM1.5",
                        "light_source": "Solar simulator unspecified",
                        "light_source_model": "Oriel 94043A",
                        "solar_simulator_class": "AAA"
                    },
                    "light_regime": "standard light",
                    "results": {
                        "short_circuit_current_density": 31.5,
                        "open_circuit_voltage": 0.86,
                        "fill_factor": 0.78,
                        "power_conversion_efficiency": 21.2
                    }
                },
                {
                    "device_subset": 2,
                    "measurement_conditions": {
                        "scan_speed": 50.0
                    },
                    "illumination": {
                        "intensity": 100.0,
                        "mask": true,
                        "mask_area": 0.06
                    },
                    "light_source": {
                        "spectrum": "AM1.5",
                        "light_source": "Solar simulator unspecified",
                        "light_source_model": "Oriel 94043A",
                        "solar_simulator_class": "AAA"
                    },
                    "light_regime": "standard light",
                    "results": {
                        "short_circuit_current_density": 17.5,
                        "open_circuit_voltage": 1.23,
                        "fill_factor": 0.8,
                        "power_conversion_efficiency": 17.3
                    }
                }
            ],
            "stabilized_performance": [
                {
                    "light_regime": "standard light",
                    "duration": 10.0,
                    "device_subset": 0,
                    "measurement_details": {
                        "type_of_measurement": "constant potential"
                    },
                    "results": {
                        "power_conversion_efficiency": 25.3
                    }
                }
            ],
            "eqe": [
                {
                    "bias_light": true,
                    "bias_illumination": {
                        "intensity": 30.0
                    },
                    "device_subset": 0,
                    "results": {
                        "integrated_short_circuit_current_density": 31.5
                    }
                },
                {
                    "bias_light": true,
                    "bias_illumination": {
                        "intensity": 30.0
                    },
                    "device_subset": 1,
                    "results": {
                        "integrated_short_circuit_current_density": 15.74
                    }
                },
                {
                    "bias_light": true,
                    "bias_illumination": {
                        "intensity": 30.0
                    },
                    "device_subset": 2,
                    "results": {
                        "integrated_short_circuit_current_density": 15.72
                    }
                }
            ],
            "stability": [
                {
                    "duration": 21000.0,
                    "illuminated": true,
                    "device_subset": 0,
                    "stability_protocol": "ISOS-L-1",
                    "results": {
                        "power_conversion_efficiency_start": 21.5,
                        "power_conversion_efficiency_end": 20.0,
                        "burn_in": false
                    },
                    "environmental_conditions": {
                        "device_temperature": 30.0,
                        "ambient_temperature": 30.0,
                        "atmosphere": "air"
                    },
                    "illumination": {
                        "intensity": 100.0,
                        "uv_filter": false
                    },
                    "light_source": {
                        "light_source": "Solar simulator unspecified",
                        "spectrum": "AM1.5"
                    }
                }
            ]
        }
    }
}
