Repository: Jesperkemist/PerovskiteTandemDatabase

## About The Project
This repo is associated to a paper with the title:
A FAIR Framework for Machine-Actionable Perovskite Tandem Solar Cell Data

## Resources
9.1 Online resources
1) Online documentation of the project, including a description of the structure of the data schema, and all defined modules
https://jesperkemist.github.io/PerovskiteTandemDatabase/

2) A PDF file describing the structure of the data schema, including all defined modules.
https://github.com/Jesperkemist/PerovskiteTandemDatabase/tree/main/module_descriptions

3) Example JSON files describing a representative perovskite tandem devices.

File: seed_dataset/Json_data_tandem_cell_initial_data_547.archive.json
{
    "data": {
        "m_def": "perovskite_solar_cell_database.schema_packages.tandem.schema.PerovskiteTandemSolarCell",
        "reference": {
            "publication_date": "2018-08-30T00:00:00",
            "journal": "Science",
            "sample_id": "Champion",
            "name_of_person_entering_the_data": "Silver-Hamill Turren-Cruz",
            "data_entered_by_author": false,
            "part_of_initial_dataset": true,
            "DOI_number": "10.1126/science.aat5055",
            "publication_authors": [
                "Han et al."
            ],
            "ID_temp": 547
        },
        "general": {
            "number_of_junctions": 2,
            "number_of_terminals": 2,
            "architecture": "Monolithic",
            "flexible": false,
            "semitransparent": false,
            "encapsulated": false,
            "cell_area": 0.52,
            "active_area": 0.42,
            "number_of_cells": 1,
            "photoabsorbers": [
                "CIGS",
                "Perovskite"
            ],
            "photoabsorbers_string": "CIGS-Perovskite",
            "photoabsorbers_bandgaps": [
                1.24,
                1.59
            ]
        },
        "key_performance_metrics": {
            "power_conversion_efficiency_stabilized": 22.7,
            "power_conversion_efficiency": 22.43,
            "short_circuit_current_density": 17.3,
            "open_circuit_voltage": 1.774,
            "fill_factor": 0.731
        },
        "device_stack": [
            {
                "layer_index": 1,
                "functionality": "substrate",
                "device_subset": 0,
                "name": "SLG",
                "components": [
                    {
                        "name": "SLG",
                        "functionality": "majority phase"
                    }
                ],
                "m_def": "perovskite_solar_cell_database.schema_packages.tandem.device_stack.GeneralLayer"
            },
            {
                "layer_index": 2,
                "functionality": "back contact",
                "device_subset": 0,
                "name": "Mo",
                "properties": {
                    "thickness": {
                        "value": 700.0
                    }
                },
                "components": [
                    {
                        "name": "Mo",
                        "functionality": "majority phase"
                    }
                ],
                "deposition_procedure": {
                    "substrate_layer": "on lower layer",
                    "steps": [
                        {
                            "method": "Sputtering",
                            "m_def": "perovskite_solar_cell_database.schema_packages.tandem.device_stack.Sputtering"
                        }
                    ]
                },
                "m_def": "perovskite_solar_cell_database.schema_packages.tandem.device_stack.GeneralLayer"
            },
            {
                "layer_index": 3,
                "functionality": "photoabsorber",
                "device_subset": 0,
                "name": "CIGS",
                "properties": {
                    "thickness": {
                        "value": 3000
                    },
                    "band_gap": {
                        "value": 1.24,
                        "graded": true,
                        "determined_by": "eqe"
                    }
                },
                "deposition_procedure": {
                    "substrate_layer": "on lower layer",
                    "steps": [
                        {
                            "method": "Evaporation",
                            "m_def": "perovskite_solar_cell_database.schema_packages.tandem.device_stack.Evaporation"
                        }
                    ]
                },
                "m_def": "perovskite_solar_cell_database.schema_packages.tandem.device_stack.Photoabsorber_CIGS",
                "composition": {
                    "Cu": 1.0,
                    "In": 0.59,
                    "Ga": 0.41,
                    "Se": 2.0
                }
            },
            {
                "layer_index": 4,
                "functionality": "buffer layer",
                "device_subset": 0,
                "name": "CdS",
                "properties": {
                    "thickness": {
                        "value": 40.0
                    }
                },
                "components": [
                    {
                        "name": "CdS",
                        "functionality": "majority phase"
                    }
                ],
                "deposition_procedure": {
                    "substrate_layer": "on lower layer",
                    "steps": [
                        {
                            "method": "ChemicalBathDeposition",
                            "m_def": "perovskite_solar_cell_database.schema_packages.tandem.device_stack.ChemicalBathDeposition"
                        }
                    ]
                },
                "m_def": "perovskite_solar_cell_database.schema_packages.tandem.device_stack.GeneralLayer"
            },
            {
                "layer_index": 5,
                "functionality": "buffer layer",
                "device_subset": 0,
                "name": "ZnO",
                "properties": {
                    "thickness": {
                        "value": 100.0
                    }
                },
                "components": [
                    {
                        "name": "ZnO",
                        "functionality": "majority phase"
                    }
                ],
                "deposition_procedure": {
                    "substrate_layer": "on lower layer",
                    "steps": [
                        {
                            "method": "Sputtering",
                            "m_def": "perovskite_solar_cell_database.schema_packages.tandem.device_stack.Sputtering"
                        }
                    ]
                },
                "m_def": "perovskite_solar_cell_database.schema_packages.tandem.device_stack.GeneralLayer"
            },
            {
                "layer_index": 6,
                "functionality": "electron transport layer",
                "device_subset": 0,
                "name": "BZO",
                "properties": {
                    "thickness": {
                        "value": 200.0
                    }
                },
                "components": [
                    {
                        "name": "BZO",
                        "functionality": "majority phase"
                    }
                ],
                "deposition_procedure": {
                    "substrate_layer": "on lower layer",
                    "steps": [
                        {
                            "method": "Sputtering",
                            "m_def": "perovskite_solar_cell_database.schema_packages.tandem.device_stack.Sputtering"
                        }
                    ]
                },
                "m_def": "perovskite_solar_cell_database.schema_packages.tandem.device_stack.GeneralLayer"
            },
            {
                "layer_index": 7,
                "functionality": "recombination layer",
                "device_subset": 0,
                "name": "ITO",
                "components": [
                    {
                        "name": "ITO",
                        "functionality": "majority phase"
                    }
                ],
                "m_def": "perovskite_solar_cell_database.schema_packages.tandem.device_stack.GeneralLayer"
            },
            {
                "layer_index": 8,
                "functionality": "hole transport layer",
                "device_subset": 0,
                "name": "PTAA",
                "components": [
                    {
                        "name": "PTAA",
                        "functionality": "majority phase"
                    }
                ],
                "m_def": "perovskite_solar_cell_database.schema_packages.tandem.device_stack.GeneralLayer"
            },
            {
                "layer_index": 9,
                "functionality": "photoabsorber",
                "device_subset": 0,
                "name": "Perovskite",
                "properties": {
                    "crystallinity": {
                        "value": "polycrystalline"
                    },
                    "thickness": {
                        "value": 520.0
                    },
                    "band_gap": {
                        "value": 1.59,
                        "graded": false,
                        "determined_by": "absorption Tauc-plot"
                    }
                },
                "deposition_procedure": {
                    "substrate_layer": "on lower layer",
                    "antisolvent": true,
                    "duration": 10.0,
                    "steps": [
                        {
                            "method": "SpinCoating",
                            "solution": {
                                "components": [
                                    {
                                        "name": "DMF"
                                    },
                                    {
                                        "name": "DMSO"
                                    }
                                ]
                            },
                            "m_def": "perovskite_solar_cell_database.schema_packages.tandem.device_stack.SpinCoating"
                        },
                        {
                            "method": "Heating",
                            "temperature_segments": [
                                {
                                    "temperature_end": 110.0,
                                    "time_of_segment": 10.0
                                }
                            ],
                            "m_def": "perovskite_solar_cell_database.schema_packages.tandem.device_stack.Heating"
                        }
                    ]
                },
                "m_def": "perovskite_solar_cell_database.schema_packages.tandem.device_stack.Photoabsorber_Perovskite",
                "has_a_2D_perovskite_capping_layer": false,
                "lead_free": false,
                "inorganic": false,
                "composition": {
                    "band_gap": 1.59,
                    "sample_type": "Polycrystalline film",
                    "dimensionality": "3D",
                    "short_form": "CsFAMAPbBrI",
                    "long_form": "Cs0.09FA0.77MA0.14PbBr0.42I2.58",
                    "ions_a_site": [
                        {
                            "ion": "Cs",
                            "coefficient": 0.09,
                            "molecular_formula": "Cs+",
                            "smile": "[Cs+]",
                            "common_name": "Cesium ion",
                            "iupac_name": "Cesium(1+)",
                            "cas_number": "18459-37-5",
                            "source_compound_smile": "[Cs]",
                            "source_compound_iupac_name": "Cesium",
                            "source_compound_cas_number": "7440-46-2",
                            "abbreviation": "Cs"
                        },
                        {
                            "ion": "FA",
                            "coefficient": 0.77,
                            "molecular_formula": "CH5N2+",
                            "smile": "C(=[NH2+])N",
                            "common_name": "Formamidinium",
                            "iupac_name": "aminomethylideneazanium",
                            "cas_number": "nan",
                            "source_compound_smile": "C(=N)N",
                            "source_compound_iupac_name": "methanimidamide",
                            "source_compound_cas_number": "463-52-5",
                            "abbreviation": "FA"
                        },
                        {
                            "ion": "MA",
                            "coefficient": 0.14,
                            "molecular_formula": "CH6N+",
                            "smile": "C[NH3+]",
                            "common_name": "Methylammonium",
                            "iupac_name": "methylazanium",
                            "cas_number": "17000-00-9",
                            "source_compound_smile": "CN",
                            "source_compound_iupac_name": "methanamine",
                            "source_compound_cas_number": "74-89-5",
                            "abbreviation": "MA"
                        }
                    ],
                    "ions_b_site": [
                        {
                            "ion": "Pb",
                            "coefficient": 1.0,
                            "molecular_formula": "Pb2+",
                            "smile": "[Pb+2]",
                            "common_name": "Lead",
                            "iupac_name": "lead(2+)",
                            "cas_number": "14280-50-3",
                            "source_compound_smile": "[Pb]",
                            "source_compound_iupac_name": "Lead",
                            "source_compound_cas_number": "7439-92-1",
                            "abbreviation": "Pb"
                        }
                    ],
                    "ions_x_site": [
                        {
                            "ion": "Br",
                            "coefficient": 0.42,
                            "molecular_formula": "Br-",
                            "smile": "[Br-]",
                            "common_name": "Bromide",
                            "iupac_name": "Bromide",
                            "cas_number": "24959-67-9",
                            "source_compound_smile": "BrBr",
                            "source_compound_iupac_name": "molecular bromine",
                            "source_compound_cas_number": "7726-95-6",
                            "abbreviation": "Br"
                        },
                        {
                            "ion": "I",
                            "coefficient": 2.58,
                            "molecular_formula": "I-",
                            "smile": "[I-]",
                            "common_name": "Iodide",
                            "iupac_name": "Iodide",
                            "cas_number": "20461-54-5",
                            "source_compound_smile": "II",
                            "source_compound_iupac_name": "molecular iodine",
                            "source_compound_cas_number": "7553-56-2",
                            "abbreviation": "I"
                        }
                    ]
                }
            },
            {
                "layer_index": 10,
                "functionality": "electron transport layer",
                "device_subset": 0,
                "name": "PCBM-60",
                "components": [
                    {
                        "name": "PCBM-60",
                        "functionality": "majority phase"
                    }
                ],
                "deposition_procedure": {
                    "substrate_layer": "on lower layer",
                    "steps": [
                        {
                            "method": "SpinCoating",
                            "m_def": "perovskite_solar_cell_database.schema_packages.tandem.device_stack.SpinCoating"
                        }
                    ]
                },
                "m_def": "perovskite_solar_cell_database.schema_packages.tandem.device_stack.GeneralLayer"
            },
            {
                "layer_index": 11,
                "functionality": "electron transport layer",
                "device_subset": 0,
                "name": "ZnO-np",
                "components": [
                    {
                        "name": "ZnO-np",
                        "functionality": "majority phase"
                    }
                ],
                "deposition_procedure": {
                    "substrate_layer": "on lower layer",
                    "steps": [
                        {
                            "method": "SpinCoating",
                            "m_def": "perovskite_solar_cell_database.schema_packages.tandem.device_stack.SpinCoating"
                        }
                    ]
                },
                "m_def": "perovskite_solar_cell_database.schema_packages.tandem.device_stack.GeneralLayer"
            },
            {
                "layer_index": 12,
                "functionality": "front contact",
                "device_subset": 0,
                "name": "AZO",
                "properties": {
                    "thickness": {
                        "value": 50.0
                    }
                },
                "components": [
                    {
                        "name": "AZO",
                        "functionality": "majority phase"
                    }
                ],
                "deposition_procedure": {
                    "substrate_layer": "on lower layer",
                    "steps": [
                        {
                            "method": "Sputtering",
                            "m_def": "perovskite_solar_cell_database.schema_packages.tandem.device_stack.Sputtering"
                        }
                    ]
                },
                "m_def": "perovskite_solar_cell_database.schema_packages.tandem.device_stack.GeneralLayer"
            },
            {
                "layer_index": 13,
                "functionality": "front contact",
                "device_subset": 0,
                "name": "AlNi-grid",
                "properties": {
                    "thickness": {
                        "value": 4000.0
                    }
                },
                "components": [
                    {
                        "name": "AlNi-grid",
                        "functionality": "majority phase"
                    }
                ],
                "deposition_procedure": {
                    "substrate_layer": "on lower layer",
                    "steps": [
                        {
                            "method": "Evaporation",
                            "m_def": "perovskite_solar_cell_database.schema_packages.tandem.device_stack.Evaporation"
                        }
                    ]
                },
                "m_def": "perovskite_solar_cell_database.schema_packages.tandem.device_stack.GeneralLayer"
            },
            {
                "layer_index": 14,
                "functionality": "anti reflection",
                "device_subset": 0,
                "name": "MgF2",
                "properties": {
                    "thickness": {
                        "value": 105.0
                    }
                },
                "components": [
                    {
                        "name": "MgF2",
                        "functionality": "majority phase"
                    }
                ],
                "deposition_procedure": {
                    "substrate_layer": "on lower layer",
                    "steps": [
                        {
                            "method": "Evaporation",
                            "m_def": "perovskite_solar_cell_database.schema_packages.tandem.device_stack.Evaporation"
                        }
                    ]
                },
                "m_def": "perovskite_solar_cell_database.schema_packages.tandem.device_stack.GeneralLayer"
            }
        ],
        "measurements": {
            "jv": [
                {
                    "certified": true,
                    "device_subset": 0,
                    "measurement_conditions": {
                        "voltage_step": 20.0
                    },
                    "illumination": {
                        "intensity": 100.0,
                        "mask": true,
                        "mask_area": 0.042
                    },
                    "light_source": {
                        "spectrum": "AM1.5",
                        "light_source": "Solar simulator unspecified",
                        "solar_simulator_class": "ABA"
                    },
                    "light_regime": "standard light",
                    "results": {
                        "short_circuit_current_density": 17.3,
                        "open_circuit_voltage": 1.774,
                        "fill_factor": 0.731,
                        "power_conversion_efficiency": 22.43
                    },
                    "environmental_conditions": {
                        "ambient_temperature": 25.0
                    },
                    "certification_details": {
                        "certifying_institution": "NREL"
                    }
                },
                {
                    "device_subset": 1,
                    "measurement_conditions": {
                        "voltage_step": 20.0
                    },
                    "illumination": {
                        "intensity": 100.0,
                        "mask": true,
                        "mask_area": 0.042
                    },
                    "light_source": {
                        "spectrum": "AM1.5",
                        "light_source": "Solar simulator unspecified",
                        "solar_simulator_class": "ABA"
                    },
                    "light_regime": "standard light",
                    "results": {
                        "short_circuit_current_density": 37.1,
                        "open_circuit_voltage": 0.676,
                        "fill_factor": 0.747,
                        "power_conversion_efficiency": 18.73
                    }
                },
                {
                    "device_subset": 2,
                    "measurement_conditions": {
                        "voltage_step": 20.0
                    },
                    "illumination": {
                        "intensity": 100.0,
                        "mask": true,
                        "mask_area": 0.042
                    },
                    "light_source": {
                        "spectrum": "AM1.5",
                        "light_source": "Solar simulator unspecified",
                        "solar_simulator_class": "ABA"
                    },
                    "light_regime": "standard light",
                    "results": {
                        "short_circuit_current_density": 18.15,
                        "open_circuit_voltage": 1.091,
                        "fill_factor": 0.755,
                        "power_conversion_efficiency": 14.95
                    }
                }
            ],
            "stabilized_performance": [
                {
                    "light_regime": "standard light",
                    "device_subset": 0,
                    "measurement_details": {
                        "type_of_measurement": "maximum power point tracking"
                    },
                    "results": {
                        "power_conversion_efficiency": 22.7
                    }
                }
            ],
            "eqe": [
                {
                    "device_subset": 1,
                    "illumination": {
                        "top_cell_filter": true
                    },
                    "results": {
                        "integrated_short_circuit_current_density": 17.76,
                        "integrated_current_density_shaded": 11.63
                    }
                },
                {
                    "device_subset": 2,
                    "results": {
                        "integrated_short_circuit_current_density": 18.2
                    }
                }
            ]
        }
    }
}

File: seed_dataset/Json_data_tandem_cell_initial_data_548.archive.json
{
    "data": {
        "m_def": "perovskite_solar_cell_database.schema_packages.tandem.schema.PerovskiteTandemSolarCell",
        "reference": {
            "publication_date": "2018-09-27T00:00:00",
            "journal": "Energy &amp; Environmental Science",
            "sample_id": "Average",
            "name_of_person_entering_the_data": "Silver-Hamill Turren-Cruz",
            "data_entered_by_author": false,
            "part_of_initial_dataset": true,
            "DOI_number": "10.1039/c8ee01936c",
            "publication_authors": [
                "\u00c1vila et al."
            ],
            "ID_temp": 548
        },
        "general": {
            "number_of_junctions": 2,
            "number_of_terminals": 2,
            "architecture": "Monolithic",
            "flexible": false,
            "semitransparent": false,
            "encapsulated": false,
            "cell_area": 0.04,
            "active_area": 0.01,
            "number_of_cells": 1,
            "photoabsorbers": [
                "Perovskite",
                "Perovskite"
            ],
            "photoabsorbers_string": "Perovskite-Perovskite",
            "photoabsorbers_bandgaps": [
                1.24,
                1.53
            ]
        },
        "key_performance_metrics": {
            "power_conversion_efficiency": 18.02,
            "short_circuit_current_density": 9.84,
            "open_circuit_voltage": 2.3,
            "fill_factor": 0.796
        },
        "device_stack": [
            {
                "layer_index": 1,
                "functionality": "back contact",
                "device_subset": 0,
                "name": "Au",
                "components": [
                    {
                        "name": "Au",
                        "functionality": "majority phase"
                    }
                ],
                "m_def": "perovskite_solar_cell_database.schema_packages.tandem.device_stack.GeneralLayer"
            },
            {
                "layer_index": 2,
                "functionality": "hole transport layer",
                "device_subset": 0,
                "name": "TaTm:F6-TCNNQ",
                "properties": {
                    "thickness": {
                        "value": 40.0
                    }
                },
                "components": [
                    {
                        "name": "TaTm:F6-TCNNQ",
                        "functionality": "majority phase"
                    }
                ],
                "deposition_procedure": {
                    "substrate_layer": "on upper layer",
                    "steps": [
                        {
                            "method": "Evaporation",
                            "m_def": "perovskite_solar_cell_database.schema_packages.tandem.device_stack.Evaporation"
                        }
                    ]
                },
                "m_def": "perovskite_solar_cell_database.schema_packages.tandem.device_stack.GeneralLayer"
            },
            {
                "layer_index": 3,
                "functionality": "hole transport layer",
                "device_subset": 0,
                "name": "TaTm",
                "properties": {
                    "thickness": {
                        "value": 10.0
                    }
                },
                "components": [
                    {
                        "name": "TaTm",
                        "functionality": "majority phase"
                    }
                ],
                "deposition_procedure": {
                    "substrate_layer": "on upper layer",
                    "steps": [
                        {
                            "method": "Evaporation",
                            "m_def": "perovskite_solar_cell_database.schema_packages.tandem.device_stack.Evaporation"
                        }
                    ]
                },
                "m_def": "perovskite_solar_cell_database.schema_packages.tandem.device_stack.GeneralLayer"
            },
            {
                "layer_index": 4,
                "functionality": "photoabsorber",
                "device_subset": 0,
                "name": "Perovskite",
                "properties": {
                    "crystallinity": {
                        "value": "polycrystalline"
                    },
                    "thickness": {
                        "value": 400
                    },
                    "band_gap": {
                        "value": 1.24,
                        "graded": false,
                        "determined_by": "eqe"
                    }
                },
                "deposition_procedure": {
                    "substrate_layer": "on upper layer",
                    "steps": [
                        {
                            "method": "Evaporation",
                            "m_def": "perovskite_solar_cell_database.schema_packages.tandem.device_stack.Evaporation"
                        },
                        {
                            "method": "Heating",
                            "temperature_segments": [
                                {
                                    "temperature_end": 250.0
                                }
                            ],
                            "m_def": "perovskite_solar_cell_database.schema_packages.tandem.device_stack.Heating"
                        }
                    ]
                },
                "m_def": "perovskite_solar_cell_database.schema_packages.tandem.device_stack.Photoabsorber_Perovskite",
                "has_a_2D_perovskite_capping_layer": false,
                "lead_free": false,
                "inorganic": false,
                "composition": {
                    "band_gap": 1.24,
                    "sample_type": "Polycrystalline film",
                    "dimensionality": "3D",
                    "short_form": "FAMAPbSnI",
                    "long_form": "FA0.5MA0.5Pb0.5Sn0.5I3",
                    "ions_a_site": [
                        {
                            "ion": "FA",
                            "coefficient": 0.5,
                            "molecular_formula": "CH5N2+",
                            "smile": "C(=[NH2+])N",
                            "common_name": "Formamidinium",
                            "iupac_name": "aminomethylideneazanium",
                            "cas_number": "nan",
                            "source_compound_smile": "C(=N)N",
                            "source_compound_iupac_name": "methanimidamide",
                            "source_compound_cas_number": "463-52-5",
                            "abbreviation": "FA"
                        },
                        {
                            "ion": "MA",
                            "coefficient": 0.5,
                            "molecular_formula": "CH6N+",
                            "smile": "C[NH3+]",
                            "common_name": "Methylammonium",
                            "iupac_name": "methylazanium",
                            "cas_number": "17000-00-9",
                            "source_compound_smile": "CN",
                            "source_compound_iupac_name": "methanamine",
                            "source_compound_cas_number": "74-89-5",
                            "abbreviation": "MA"
                        }
                    ],
                    "ions_b_site": [
                        {
                            "ion": "Pb",
                            "coefficient": 0.5,
                            "molecular_formula": "Pb2+",
                            "smile": "[Pb+2]",
                            "common_name": "Lead",
                            "iupac_name": "lead(2+)",
                            "cas_number": "14280-50-3",
                            "source_compound_smile": "[Pb]",
                            "source_compound_iupac_name": "Lead",
                            "source_compound_cas_number": "7439-92-1",
                            "abbreviation": "Pb"
                        },
                        {
                            "ion": "Sn",
                            "coefficient": 0.5,
                            "molecular_formula": "Sn2+",
                            "smile": "[Sn+2]",
                            "common_name": "Tin",
                            "iupac_name": "tin(2+)",
                            "cas_number": "22541-90-8",
                            "source_compound_smile": "[Sn]",
                            "source_compound_iupac_name": "Tin",
                            "source_compound_cas_number": "7440-31-5",
                            "abbreviation": "Sn"
                        }
                    ],
                    "ions_x_site": [
                        {
                            "ion": "I",
                            "coefficient": 3.0,
                            "molecular_formula": "I-",
                            "smile": "[I-]",
                            "common_name": "Iodide",
                            "iupac_name": "Iodide",
                            "cas_number": "20461-54-5",
                            "source_compound_smile": "II",
                            "source_compound_iupac_name": "molecular iodine",
                            "source_compound_cas_number": "7553-56-2",
                            "abbreviation": "I"
                        }
                    ]
                }
            },
            {
                "layer_index": 5,
                "functionality": "electron transport layer",
                "device_subset": 0,
                "name": "C60",
                "properties": {
                    "thickness": {
                        "value": 10.0
                    }
                },
                "components": [
                    {
                        "name": "C60",
                        "functionality": "majority phase"
                    }
                ],
                "deposition_procedure": {
                    "substrate_layer": "on upper layer",
                    "steps": [
                        {
                            "method": "Evaporation",
                            "m_def": "perovskite_solar_cell_database.schema_packages.tandem.device_stack.Evaporation"
                        }
                    ]
                },
                "m_def": "perovskite_solar_cell_database.schema_packages.tandem.device_stack.GeneralLayer"
            },
            {
                "layer_index": 6,
                "functionality": "electron transport layer",
                "device_subset": 0,
                "name": "C60:PhIm",
                "properties": {
                    "thickness": {
                        "value": 25.0
                    }
                },
                "components": [
                    {
                        "name": "C60:PhIm",
                        "functionality": "majority phase"
                    }
                ],
                "deposition_procedure": {
                    "substrate_layer": "on upper layer",
                    "steps": [
                        {
                            "method": "Evaporation",
                            "m_def": "perovskite_solar_cell_database.schema_packages.tandem.device_stack.Evaporation"
                        }
                    ]
                },
                "m_def": "perovskite_solar_cell_database.schema_packages.tandem.device_stack.GeneralLayer"
            },
            {
                "layer_index": 7,
                "functionality": "recombination layer",
                "device_subset": 0,
                "name": "ITO",
                "components": [
                    {
                        "name": "ITO",
                        "functionality": "majority phase"
                    }
                ],
                "m_def": "perovskite_solar_cell_database.schema_packages.tandem.device_stack.GeneralLayer"
            },
            {
                "layer_index": 8,
                "functionality": "hole transport layer",
                "device_subset": 0,
                "name": "TaTm:F6-TCNNQ",
                "properties": {
                    "thickness": {
                        "value": 40.0
                    }
                },
                "components": [
                    {
                        "name": "TaTm:F6-TCNNQ",
                        "functionality": "majority phase"
                    }
                ],
                "deposition_procedure": {
                    "substrate_layer": "on upper layer",
                    "steps": [
                        {
                            "method": "Evaporation",
                            "m_def": "perovskite_solar_cell_database.schema_packages.tandem.device_stack.Evaporation"
                        }
                    ]
                },
                "m_def": "perovskite_solar_cell_database.schema_packages.tandem.device_stack.GeneralLayer"
            },
            {
                "layer_index": 9,
                "functionality": "hole transport layer",
                "device_subset": 0,
                "name": "TaTm",
                "properties": {
                    "thickness": {
                        "value": 10.0
                    }
                },
                "components": [
                    {
                        "name": "TaTm",
                        "functionality": "majority phase"
                    }
                ],
                "deposition_procedure": {
                    "substrate_layer": "on upper layer",
                    "steps": [
                        {
                            "method": "Evaporation",
                            "m_def": "perovskite_solar_cell_database.schema_packages.tandem.device_stack.Evaporation"
                        }
                    ]
                },
                "m_def": "perovskite_solar_cell_database.schema_packages.tandem.device_stack.GeneralLayer"
            },
            {
                "layer_index": 10,
                "functionality": "photoabsorber",
                "device_subset": 0,
                "name": "Perovskite",
                "properties": {
                    "crystallinity": {
                        "value": "polycrystalline"
                    },
                    "thickness": {
                        "value": 90.0
                    },
                    "band_gap": {
                        "value": 1.53,
                        "graded": false,
                        "determined_by": "eqe"
                    }
                },
                "deposition_procedure": {
                    "substrate_layer": "on upper layer",
                    "steps": [
                        {
                            "method": "Evaporation",
                            "m_def": "perovskite_solar_cell_database.schema_packages.tandem.device_stack.Evaporation"
                        },
                        {
                            "method": "Heating",
                            "temperature_segments": [
                                {
                                    "temperature_end": 250.0
                                }
                            ],
                            "m_def": "perovskite_solar_cell_database.schema_packages.tandem.device_stack.Heating"
                        }
                    ]
                },
                "m_def": "perovskite_solar_cell_database.schema_packages.tandem.device_stack.Photoabsorber_Perovskite",
                "has_a_2D_perovskite_capping_layer": false,
                "lead_free": false,
                "inorganic": false,
                "composition": {
                    "band_gap": 1.53,
                    "sample_type": "Polycrystalline film",
                    "dimensionality": "3D",
                    "short_form": "MAPbI",
                    "long_form": "MAPbI3",
                    "ions_a_site": [
                        {
                            "ion": "MA",
                            "coefficient": 1.0,
                            "molecular_formula": "CH6N+",
                            "smile": "C[NH3+]",
                            "common_name": "Methylammonium",
                            "iupac_name": "methylazanium",
                            "cas_number": "17000-00-9",
                            "source_compound_smile": "CN",
                            "source_compound_iupac_name": "methanamine",
                            "source_compound_cas_number": "74-89-5",
                            "abbreviation": "MA"
                        }
                    ],
                    "ions_b_site": [
                        {
                            "ion": "Pb",
                            "coefficient": 1.0,
                            "molecular_formula": "Pb2+",
                            "smile": "[Pb+2]",
                            "common_name": "Lead",
                            "iupac_name": "lead(2+)",
                            "cas_number": "14280-50-3",
                            "source_compound_smile": "[Pb]",
                            "source_compound_iupac_name": "Lead",
                            "source_compound_cas_number": "7439-92-1",
                            "abbreviation": "Pb"
                        }
                    ],
                    "ions_x_site": [
                        {
                            "ion": "I",
                            "coefficient": 3.0,
                            "molecular_formula": "I-",
                            "smile": "[I-]",
                            "common_name": "Iodide",
                            "iupac_name": "Iodide",
                            "cas_number": "20461-54-5",
                            "source_compound_smile": "II",
                            "source_compound_iupac_name": "molecular iodine",
                            "source_compound_cas_number": "7553-56-2",
                            "abbreviation": "I"
                        }
                    ]
                }
            },
            {
                "layer_index": 11,
                "functionality": "electron transport layer",
                "device_subset": 0,
                "name": "C60",
                "properties": {
                    "thickness": {
                        "value": 10.0
                    }
                },
                "components": [
                    {
                        "name": "C60",
                        "functionality": "majority phase"
                    }
                ],
                "deposition_procedure": {
                    "substrate_layer": "on upper layer",
                    "steps": [
                        {
                            "method": "Evaporation",
                            "m_def": "perovskite_solar_cell_database.schema_packages.tandem.device_stack.Evaporation"
                        }
                    ]
                },
                "m_def": "perovskite_solar_cell_database.schema_packages.tandem.device_stack.GeneralLayer"
            },
            {
                "layer_index": 12,
                "functionality": "electron transport layer",
                "device_subset": 0,
                "name": "TiO2-c",
                "properties": {
                    "thickness": {
                        "value": 40.0
                    }
                },
                "components": [
                    {
                        "name": "TiO2-c",
                        "functionality": "majority phase"
                    }
                ],
                "deposition_procedure": {
                    "substrate_layer": "on upper layer",
                    "steps": [
                        {
                            "method": "SpinCoating",
                            "m_def": "perovskite_solar_cell_database.schema_packages.tandem.device_stack.SpinCoating"
                        }
                    ]
                },
                "m_def": "perovskite_solar_cell_database.schema_packages.tandem.device_stack.GeneralLayer"
            },
            {
                "layer_index": 13,
                "functionality": "front contact",
                "device_subset": 0,
                "name": "ITO",
                "components": [
                    {
                        "name": "ITO",
                        "functionality": "majority phase"
                    }
                ],
                "m_def": "perovskite_solar_cell_database.schema_packages.tandem.device_stack.GeneralLayer"
            },
            {
                "layer_index": 14,
                "functionality": "substrate",
                "device_subset": 0,
                "name": "SLG",
                "components": [
                    {
                        "name": "SLG",
                        "functionality": "majority phase"
                    }
                ],
                "m_def": "perovskite_solar_cell_database.schema_packages.tandem.device_stack.GeneralLayer"
            }
        ],
        "measurements": {
            "jv": [
                {
                    "certified": false,
                    "device_subset": 0,
                    "measurement_conditions": {
                        "integration_time": 20.0,
                        "delay_time": 10.0,
                        "voltage_step": 0.01,
                        "scan_speed": 0.3,
                        "scan_direction": "reversed"
                    },
                    "illumination": {
                        "intensity": 100.0,
                        "mask": true,
                        "mask_area": 0.01
                    },
                    "light_source": {
                        "spectrum": "AM1.5",
                        "light_source": "Solar simulator unspecified",
                        "solar_simulator_class": "AAB"
                    },
                    "light_regime": "standard light",
                    "results": {
                        "short_circuit_current_density": 9.84,
                        "open_circuit_voltage": 2.3,
                        "fill_factor": 0.796,
                        "power_conversion_efficiency": 18.02
                    },
                    "environmental_conditions": {
                        "ambient_temperature": 25.0
                    }
                },
                {
                    "device_subset": 1,
                    "measurement_conditions": {
                        "integration_time": 20.0,
                        "delay_time": 10.0,
                        "voltage_step": 0.01,
                        "scan_speed": 0.3
                    },
                    "illumination": {
                        "intensity": 100.0,
                        "mask": true,
                        "mask_area": 0.01
                    },
                    "light_source": {
                        "spectrum": "AM1.5",
                        "light_source": "Solar simulator unspecified",
                        "solar_simulator_class": "AAB"
                    },
                    "light_regime": "standard light",
                    "results": {
                        "short_circuit_current_density": 18.66,
                        "open_circuit_voltage": 1.13,
                        "fill_factor": 0.833,
                        "power_conversion_efficiency": 17.55
                    }
                },
                {
                    "device_subset": 2,
                    "measurement_conditions": {
                        "integration_time": 20.0,
                        "delay_time": 10.0,
                        "voltage_step": 0.01,
                        "scan_speed": 0.3
                    },
                    "illumination": {
                        "intensity": 100.0,
                        "mask": true,
                        "mask_area": 0.01
                    },
                    "light_source": {
                        "spectrum": "AM1.5",
                        "light_source": "Solar simulator unspecified",
                        "solar_simulator_class": "AAB"
                    },
                    "light_regime": "standard light",
                    "results": {
                        "short_circuit_current_density": 12.53,
                        "open_circuit_voltage": 1.19,
                        "fill_factor": 0.81,
                        "power_conversion_efficiency": 12.16
                    }
                }
            ],
            "eqe": [
                {
                    "device_subset": 1,
                    "results": {
                        "integrated_short_circuit_current_density": 10.21
                    }
                },
                {
                    "device_subset": 2,
                    "results": {
                        "integrated_short_circuit_current_density": 10.35
                    }
                }
            ]
        }
    }
}
