Repository: Jesperkemist/PerovskiteTandemDatabase

## About The Project
This repo is associated to a paper with the title:
A FAIR Framework for Machine-Actionable Perovskite Tandem Solar Cell Data

## Resources
9.1 Online resources
1) Online documentation of the project, including a description of the structure of the data schema, and all defined modules
https://jesperkemist.github.io/PerovskiteTandemDatabase/

2) A PDF file describing the structure of the data schema, including all defined modules.
https://github.com/Jesperkemist/PerovskiteTandemDatabase/tree/main/module_descriptions

3) Example JSON files describing a representative perovskite tandem devices.

File: seed_dataset/Json_data_tandem_cell_initial_data_549.archive.json
{
    "data": {
        "m_def": "perovskite_solar_cell_database.schema_packages.tandem.schema.PerovskiteTandemSolarCell",
        "reference": {
            "publication_date": "2020-01-31T00:00:00",
            "journal": "Advanced Energy Materials",
            "sample_id": "Typical",
            "name_of_person_entering_the_data": "Silver-Hamill Turren-Cruz",
            "data_entered_by_author": false,
            "part_of_initial_dataset": true,
            "DOI_number": "10.1002/aenm.201903553",
            "publication_authors": [
                "Duong et al."
            ],
            "ID_temp": 549
        },
        "general": {
            "number_of_junctions": 2,
            "number_of_terminals": 4,
            "architecture": "Stacked",
            "flexible": false,
            "semitransparent": false,
            "encapsulated": false,
            "cell_area": 4.0,
            "active_area": 1.0,
            "number_of_cells": 1,
            "photoabsorbers": [
                "Silicon",
                "Perovskite"
            ],
            "photoabsorbers_string": "Silicon-Perovskite",
            "photoabsorbers_bandgaps": [
                1.14,
                1.72
            ]
        },
        "key_performance_metrics": {
            "power_conversion_efficiency": 26.2
        },
        "device_stack": [
            {
                "layer_index": 1,
                "functionality": "back contact",
                "device_subset": 1,
                "name": "Ag",
                "components": [
                    {
                        "name": "Ag",
                        "functionality": "majority phase"
                    }
                ],
                "m_def": "perovskite_solar_cell_database.schema_packages.tandem.device_stack.GeneralLayer"
            },
            {
                "layer_index": 2,
                "functionality": "back contact",
                "device_subset": 1,
                "name": "SiN",
                "components": [
                    {
                        "name": "SiN",
                        "functionality": "majority phase"
                    }
                ],
                "m_def": "perovskite_solar_cell_database.schema_packages.tandem.device_stack.GeneralLayer"
            },
            {
                "layer_index": 3,
                "functionality": "back contact",
                "device_subset": 1,
                "name": "SiO",
                "components": [
                    {
                        "name": "SiO",
                        "functionality": "majority phase"
                    }
                ],
                "m_def": "perovskite_solar_cell_database.schema_packages.tandem.device_stack.GeneralLayer"
            },
            {
                "layer_index": 4,
                "functionality": "photoabsorber",
                "device_subset": 1,
                "name": "silicon",
                "properties": {
                    "thickness": {
                        "value": 280000.0
                    },
                    "band_gap": {
                        "value": 1.14
                    }
                },
                "m_def": "perovskite_solar_cell_database.schema_packages.tandem.device_stack.Photoabsorber_Silicon",
                "type_of_silicon": "Monocrystalline",
                "doping_sequence": "a-Si(n)/ a-Si(i)/ Si(n)/ a-Si(i)/a-Si(p)"
            },
            {
                "layer_index": 5,
                "functionality": "buffer layer",
                "device_subset": 1,
                "name": "Al2O3",
                "components": [
                    {
                        "name": "Al2O3",
                        "functionality": "majority phase"
                    }
                ],
                "m_def": "perovskite_solar_cell_database.schema_packages.tandem.device_stack.GeneralLayer"
            },
            {
                "layer_index": 6,
                "functionality": "front contact",
                "device_subset": 1,
                "name": "SiN",
                "components": [
                    {
                        "name": "SiN",
                        "functionality": "majority phase"
                    }
                ],
                "m_def": "perovskite_solar_cell_database.schema_packages.tandem.device_stack.GeneralLayer"
            },
            {
                "layer_index": 7,
                "functionality": "front contact",
                "device_subset": 1,
                "name": "Ag:Cr:Pd-grid",
                "components": [
                    {
                        "name": "Ag:Cr:Pd-grid",
                        "functionality": "majority phase"
                    }
                ],
                "m_def": "perovskite_solar_cell_database.schema_packages.tandem.device_stack.GeneralLayer"
            },
            {
                "layer_index": 8,
                "functionality": "air gap",
                "name": "Air",
                "components": [
                    {
                        "name": "Air",
                        "functionality": "majority phase"
                    }
                ],
                "m_def": "perovskite_solar_cell_database.schema_packages.tandem.device_stack.GeneralLayer"
            },
            {
                "layer_index": 9,
                "functionality": "back contact",
                "device_subset": 2,
                "name": "ITO",
                "components": [
                    {
                        "name": "ITO",
                        "functionality": "majority phase"
                    }
                ],
                "m_def": "perovskite_solar_cell_database.schema_packages.tandem.device_stack.GeneralLayer"
            },
            {
                "layer_index": 10,
                "functionality": "back contact",
                "device_subset": 2,
                "name": "MoO3",
                "properties": {
                    "thickness": {
                        "value": 5.0
                    }
                },
                "components": [
                    {
                        "name": "MoO3",
                        "functionality": "majority phase"
                    }
                ],
                "deposition_procedure": {
                    "substrate_layer": "on upper layer",
                    "steps": [
                        {
                            "method": "Evaporation",
                            "m_def": "perovskite_solar_cell_database.schema_packages.tandem.device_stack.Evaporation"
                        }
                    ]
                },
                "m_def": "perovskite_solar_cell_database.schema_packages.tandem.device_stack.GeneralLayer"
            },
            {
                "layer_index": 11,
                "functionality": "front contact",
                "device_subset": 2,
                "name": "IZO",
                "properties": {
                    "thickness": {
                        "value": 30.0
                    }
                },
                "components": [
                    {
                        "name": "IZO",
                        "functionality": "majority phase"
                    }
                ],
                "deposition_procedure": {
                    "substrate_layer": "on upper layer",
                    "steps": [
                        {
                            "method": "Sputtering",
                            "m_def": "perovskite_solar_cell_database.schema_packages.tandem.device_stack.Sputtering"
                        }
                    ]
                },
                "m_def": "perovskite_solar_cell_database.schema_packages.tandem.device_stack.GeneralLayer"
            },
            {
                "layer_index": 12,
                "functionality": "hole transport layer",
                "device_subset": 2,
                "name": "Spiro-MeOTAD",
                "components": [
                    {
                        "name": "Spiro-MeOTAD",
                        "functionality": "majority phase"
                    }
                ],
                "deposition_procedure": {
                    "substrate_layer": "on upper layer",
                    "steps": [
                        {
                            "method": "SpinCoating",
                            "m_def": "perovskite_solar_cell_database.schema_packages.tandem.device_stack.SpinCoating"
                        }
                    ]
                },
                "m_def": "perovskite_solar_cell_database.schema_packages.tandem.device_stack.GeneralLayer"
            },
            {
                "layer_index": 13,
                "functionality": "photoabsorber",
                "device_subset": 2,
                "name": "Perovskite",
                "properties": {
                    "crystallinity": {
                        "value": "polycrystalline"
                    },
                    "thickness": {
                        "value": 500.0
                    },
                    "band_gap": {
                        "value": 1.72,
                        "graded": false,
                        "determined_by": "absorption Tauc-plot"
                    }
                },
                "deposition_procedure": {
                    "substrate_layer": "on upper layer",
                    "antisolvent": true,
                    "duration": 30.0,
                    "steps": [
                        {
                            "method": "SpinCoating",
                            "solution": {
                                "components": [
                                    {
                                        "name": "DMF"
                                    },
                                    {
                                        "name": "DMSO"
                                    }
                                ]
                            },
                            "m_def": "perovskite_solar_cell_database.schema_packages.tandem.device_stack.SpinCoating"
                        },
                        {
                            "method": "Heating",
                            "temperature_segments": [
                                {
                                    "temperature_end": 100.0,
                                    "time_of_segment": 30.0
                                }
                            ],
                            "m_def": "perovskite_solar_cell_database.schema_packages.tandem.device_stack.Heating"
                        }
                    ]
                },
                "m_def": "perovskite_solar_cell_database.schema_packages.tandem.device_stack.Photoabsorber_Perovskite",
                "has_a_2D_perovskite_capping_layer": true,
                "lead_free": false,
                "inorganic": false,
                "composition": {
                    "band_gap": 1.72,
                    "sample_type": "Polycrystalline film",
                    "dimensionality": "3D",
                    "short_form": "CsFAMAPbBrI",
                    "long_form": "Cs0.095FA0.7125MA0.1425PbBr1.5I1.5",
                    "ions_a_site": [
                        {
                            "ion": "Cs",
                            "coefficient": 0.095,
                            "molecular_formula": "Cs+",
                            "smile": "[Cs+]",
                            "common_name": "Cesium ion",
                            "iupac_name": "Cesium(1+)",
                            "cas_number": "18459-37-5",
                            "source_compound_smile": "[Cs]",
                            "source_compound_iupac_name": "Cesium",
                            "source_compound_cas_number": "7440-46-2",
                            "abbreviation": "Cs"
                        },
                        {
                            "ion": "FA",
                            "coefficient": 0.7125,
                            "molecular_formula": "CH5N2+",
                            "smile": "C(=[NH2+])N",
                            "common_name": "Formamidinium",
                            "iupac_name": "aminomethylideneazanium",
                            "cas_number": "nan",
                            "source_compound_smile": "C(=N)N",
                            "source_compound_iupac_name": "methanimidamide",
                            "source_compound_cas_number": "463-52-5",
                            "abbreviation": "FA"
                        },
                        {
                            "ion": "MA",
                            "coefficient": 0.1425,
                            "molecular_formula": "CH6N+",
                            "smile": "C[NH3+]",
                            "common_name": "Methylammonium",
                            "iupac_name": "methylazanium",
                            "cas_number": "17000-00-9",
                            "source_compound_smile": "CN",
                            "source_compound_iupac_name": "methanamine",
                            "source_compound_cas_number": "74-89-5",
                            "abbreviation": "MA"
                        }
                    ],
                    "ions_b_site": [
                        {
                            "ion": "Pb",
                            "coefficient": 1.0,
                            "molecular_formula": "Pb2+",
                            "smile": "[Pb+2]",
                            "common_name": "Lead",
                            "iupac_name": "lead(2+)",
                            "cas_number": "14280-50-3",
                            "source_compound_smile": "[Pb]",
                            "source_compound_iupac_name": "Lead",
                            "source_compound_cas_number": "7439-92-1",
                            "abbreviation": "Pb"
                        }
                    ],
                    "ions_x_site": [
                        {
                            "ion": "Br",
                            "coefficient": 1.5,
                            "molecular_formula": "Br-",
                            "smile": "[Br-]",
                            "common_name": "Bromide",
                            "iupac_name": "Bromide",
                            "cas_number": "24959-67-9",
                            "source_compound_smile": "BrBr",
                            "source_compound_iupac_name": "molecular bromine",
                            "source_compound_cas_number": "7726-95-6",
                            "abbreviation": "Br"
                        },
                        {
                            "ion": "I",
                            "coefficient": 1.5,
                            "molecular_formula": "I-",
                            "smile": "[I-]",
                            "common_name": "Iodide",
                            "iupac_name": "Iodide",
                            "cas_number": "20461-54-5",
                            "source_compound_smile": "II",
                            "source_compound_iupac_name": "molecular iodine",
                            "source_compound_cas_number": "7553-56-2",
                            "abbreviation": "I"
                        }
                    ]
                }
            },
            {
                "layer_index": 14,
                "functionality": "electron transport layer",
                "device_subset": 2,
                "name": "TiO2-mp",
                "properties": {
                    "thickness": {
                        "value": 200.0
                    }
                },
                "components": [
                    {
                        "name": "TiO2-mp",
                        "functionality": "majority phase"
                    }
                ],
                "deposition_procedure": {
                    "substrate_layer": "on upper layer",
                    "steps": [
                        {
                            "method": "SpinCoating",
                            "m_def": "perovskite_solar_cell_database.schema_packages.tandem.device_stack.SpinCoating"
                        }
                    ]
                },
                "m_def": "perovskite_solar_cell_database.schema_packages.tandem.device_stack.GeneralLayer"
            },
            {
                "layer_index": 15,
                "functionality": "electron transport layer",
                "device_subset": 2,
                "name": "TiO2-c",
                "properties": {
                    "thickness": {
                        "value": 40.0
                    }
                },
                "components": [
                    {
                        "name": "TiO2-c",
                        "functionality": "majority phase"
                    }
                ],
                "deposition_procedure": {
                    "substrate_layer": "on upper layer",
                    "steps": [
                        {
                            "method": "SpinCoating",
                            "m_def": "perovskite_solar_cell_database.schema_packages.tandem.device_stack.SpinCoating"
                        }
                    ]
                },
                "m_def": "perovskite_solar_cell_database.schema_packages.tandem.device_stack.GeneralLayer"
            },
            {
                "layer_index": 16,
                "functionality": "front contact",
                "device_subset": 2,
                "name": "ITO",
                "components": [
                    {
                        "name": "ITO",
                        "functionality": "majority phase"
                    }
                ],
                "m_def": "perovskite_solar_cell_database.schema_packages.tandem.device_stack.GeneralLayer"
            },
            {
                "layer_index": 17,
                "functionality": "substrate",
                "device_subset": 2,
                "name": "SLG",
                "components": [
                    {
                        "name": "SLG",
                        "functionality": "majority phase"
                    }
                ],
                "m_def": "perovskite_solar_cell_database.schema_packages.tandem.device_stack.GeneralLayer"
            }
        ],
        "measurements": {
            "jv": [
                {
                    "certified": false,
                    "device_subset": 0,
                    "measurement_conditions": {
                        "integration_time": 200.0,
                        "voltage_step": 10.0,
                        "scan_speed": 50.0,
                        "scan_direction": "reversed"
                    },
                    "illumination": {
                        "intensity": 100.0,
                        "mask": true,
                        "mask_area": 1.0
                    },
                    "light_source": {
                        "spectrum": "AM1.5",
                        "light_source": "Solar simulator unspecified",
                        "solar_simulator_class": "AAB"
                    },
                    "light_regime": "standard light",
                    "results": {
                        "power_conversion_efficiency": 26.2
                    },
                    "environmental_conditions": {
                        "ambient_temperature": 25.0
                    }
                },
                {
                    "device_subset": 1,
                    "measurement_conditions": {
                        "integration_time": 200.0,
                        "voltage_step": 10.0,
                        "scan_speed": 50.0
                    },
                    "illumination": {
                        "intensity": 100.0,
                        "mask": true,
                        "mask_area": 1.0
                    },
                    "light_source": {
                        "spectrum": "AM1.5",
                        "light_source": "Solar simulator unspecified",
                        "solar_simulator_class": "AAB"
                    },
                    "light_regime": "standard light",
                    "results": {
                        "short_circuit_current_density": 18.0,
                        "open_circuit_voltage": 1.205,
                        "fill_factor": 0.789,
                        "power_conversion_efficiency": 17.1
                    }
                },
                {
                    "device_subset": 2,
                    "measurement_conditions": {
                        "integration_time": 200.0,
                        "voltage_step": 10.0,
                        "scan_speed": 50.0
                    },
                    "illumination": {
                        "intensity": 100.0,
                        "mask": true,
                        "mask_area": 1.0
                    },
                    "light_source": {
                        "spectrum": "AM1.5",
                        "light_source": "Solar simulator unspecified",
                        "solar_simulator_class": "AAB"
                    },
                    "light_regime": "standard light",
                    "results": {
                        "short_circuit_current_density": 42.5,
                        "open_circuit_voltage": 0.717,
                        "fill_factor": 0.81,
                        "power_conversion_efficiency": 24.7
                    }
                }
            ]
        }
    }
}
