Repository: Jesperkemist/PerovskiteTandemDatabase

## About The Project
This repo is associated to a paper with the title:
A FAIR Framework for Machine-Actionable Perovskite Tandem Solar Cell Data

## Resources
9.1 Online resources
1) Online documentation of the project, including a description of the structure of the data schema, and all defined modules
https://jesperkemist.github.io/PerovskiteTandemDatabase/

2) A PDF file describing the structure of the data schema, including all defined modules.
https://github.com/Jesperkemist/PerovskiteTandemDatabase/tree/main/module_descriptions

3) Example JSON files describing a representative perovskite tandem devices.

File: seed_dataset/Json_data_tandem_cell_initial_data_551.archive.json
{
    "data": {
        "m_def": "perovskite_solar_cell_database.schema_packages.tandem.schema.PerovskiteTandemSolarCell",
        "reference": {
            "publication_date": "2020-09-17T00:00:00",
            "journal": "Nano Energy",
            "name_of_person_entering_the_data": "Silvia Mariotti",
            "data_entered_by_author": false,
            "part_of_initial_dataset": true,
            "DOI_number": "10.1016/j.nanoen.2020.105397",
            "publication_authors": [
                "Zhu et al."
            ],
            "ID_temp": 551
        },
        "general": {
            "number_of_junctions": 2,
            "number_of_terminals": 2,
            "architecture": "Monolithic",
            "flexible": false,
            "semitransparent": false,
            "encapsulated": false,
            "active_area": 0.045,
            "photoabsorbers": [
                "Perovskite",
                "OPV"
            ],
            "photoabsorbers_string": "Perovskite-OPV",
            "photoabsorbers_bandgaps": [
                1.55,
                null
            ]
        },
        "key_performance_metrics": {
            "power_conversion_efficiency": 17.16,
            "short_circuit_current_density": 15.32,
            "open_circuit_voltage": 1.64,
            "fill_factor": 0.683
        },
        "device_stack": [
            {
                "layer_index": 1,
                "functionality": "back contact",
                "device_subset": 0,
                "name": "Ag",
                "properties": {
                    "thickness": {
                        "value": 100.0
                    }
                },
                "components": [
                    {
                        "name": "Ag",
                        "functionality": "majority phase"
                    }
                ],
                "deposition_procedure": {
                    "substrate_layer": "on upper layer",
                    "steps": [
                        {
                            "method": "Evaporation",
                            "m_def": "perovskite_solar_cell_database.schema_packages.tandem.device_stack.Evaporation"
                        }
                    ]
                },
                "m_def": "perovskite_solar_cell_database.schema_packages.tandem.device_stack.GeneralLayer"
            },
            {
                "layer_index": 2,
                "functionality": "hole transport layer",
                "device_subset": 0,
                "name": "Spiro-MeOTAD",
                "properties": {
                    "thickness": {
                        "value": 80.0
                    }
                },
                "components": [
                    {
                        "name": "Spiro-MeOTAD",
                        "functionality": "majority phase"
                    }
                ],
                "deposition_procedure": {
                    "substrate_layer": "on upper layer",
                    "steps": [
                        {
                            "method": "SpinCoating",
                            "m_def": "perovskite_solar_cell_database.schema_packages.tandem.device_stack.SpinCoating"
                        }
                    ]
                },
                "m_def": "perovskite_solar_cell_database.schema_packages.tandem.device_stack.GeneralLayer"
            },
            {
                "layer_index": 3,
                "functionality": "photoabsorber",
                "device_subset": 0,
                "name": "Perovskite",
                "properties": {
                    "crystallinity": {
                        "value": "polycrystalline"
                    },
                    "band_gap": {
                        "value": 1.55,
                        "graded": false
                    }
                },
                "deposition_procedure": {
                    "substrate_layer": "on upper layer",
                    "duration": 10.0,
                    "steps": [
                        {
                            "method": "SpinCoating",
                            "solution": {
                                "components": [
                                    {
                                        "name": "DMF"
                                    },
                                    {
                                        "name": "DMSO"
                                    }
                                ]
                            },
                            "m_def": "perovskite_solar_cell_database.schema_packages.tandem.device_stack.SpinCoating"
                        },
                        {
                            "method": "Heating",
                            "temperature_segments": [
                                {
                                    "temperature_end": 100.0,
                                    "time_of_segment": 10.0
                                }
                            ],
                            "m_def": "perovskite_solar_cell_database.schema_packages.tandem.device_stack.Heating"
                        }
                    ]
                },
                "m_def": "perovskite_solar_cell_database.schema_packages.tandem.device_stack.Photoabsorber_Perovskite",
                "has_a_2D_perovskite_capping_layer": false,
                "lead_free": false,
                "inorganic": false,
                "composition": {
                    "band_gap": 1.55,
                    "sample_type": "Polycrystalline film",
                    "dimensionality": "3D",
                    "short_form": "MAPbI",
                    "long_form": "MAPbI3",
                    "ions_a_site": [
                        {
                            "ion": "MA",
                            "coefficient": 1.0,
                            "molecular_formula": "CH6N+",
                            "smile": "C[NH3+]",
                            "common_name": "Methylammonium",
                            "iupac_name": "methylazanium",
                            "cas_number": "17000-00-9",
                            "source_compound_smile": "CN",
                            "source_compound_iupac_name": "methanamine",
                            "source_compound_cas_number": "74-89-5",
                            "abbreviation": "MA"
                        }
                    ],
                    "ions_b_site": [
                        {
                            "ion": "Pb",
                            "coefficient": 1.0,
                            "molecular_formula": "Pb2+",
                            "smile": "[Pb+2]",
                            "common_name": "Lead",
                            "iupac_name": "lead(2+)",
                            "cas_number": "14280-50-3",
                            "source_compound_smile": "[Pb]",
                            "source_compound_iupac_name": "Lead",
                            "source_compound_cas_number": "7439-92-1",
                            "abbreviation": "Pb"
                        }
                    ],
                    "ions_x_site": [
                        {
                            "ion": "I",
                            "coefficient": 3.0,
                            "molecular_formula": "I-",
                            "smile": "[I-]",
                            "common_name": "Iodide",
                            "iupac_name": "Iodide",
                            "cas_number": "20461-54-5",
                            "source_compound_smile": "II",
                            "source_compound_iupac_name": "molecular iodine",
                            "source_compound_cas_number": "7553-56-2",
                            "abbreviation": "I"
                        }
                    ]
                }
            },
            {
                "layer_index": 4,
                "functionality": "electron transport layer",
                "device_subset": 0,
                "name": "PFN-OX",
                "components": [
                    {
                        "name": "PFN-OX",
                        "functionality": "majority phase"
                    }
                ],
                "deposition_procedure": {
                    "substrate_layer": "on upper layer",
                    "steps": [
                        {
                            "method": "SpinCoating",
                            "m_def": "perovskite_solar_cell_database.schema_packages.tandem.device_stack.SpinCoating"
                        }
                    ]
                },
                "m_def": "perovskite_solar_cell_database.schema_packages.tandem.device_stack.GeneralLayer"
            },
            {
                "layer_index": 5,
                "functionality": "recombination layer",
                "device_subset": 0,
                "name": "SnO2",
                "components": [
                    {
                        "name": "SnO2",
                        "functionality": "majority phase"
                    }
                ],
                "deposition_procedure": {
                    "substrate_layer": "on upper layer",
                    "steps": [
                        {
                            "method": "SpinCoating",
                            "m_def": "perovskite_solar_cell_database.schema_packages.tandem.device_stack.SpinCoating"
                        }
                    ]
                },
                "m_def": "perovskite_solar_cell_database.schema_packages.tandem.device_stack.GeneralLayer"
            },
            {
                "layer_index": 6,
                "functionality": "hole transport layer",
                "device_subset": 0,
                "name": "PEDOT:PSS",
                "components": [
                    {
                        "name": "PEDOT:PSS",
                        "functionality": "majority phase"
                    }
                ],
                "deposition_procedure": {
                    "substrate_layer": "on upper layer",
                    "steps": [
                        {
                            "method": "SpinCoating",
                            "m_def": "perovskite_solar_cell_database.schema_packages.tandem.device_stack.SpinCoating"
                        }
                    ]
                },
                "m_def": "perovskite_solar_cell_database.schema_packages.tandem.device_stack.GeneralLayer"
            },
            {
                "layer_index": 7,
                "functionality": "photoabsorber",
                "device_subset": 0,
                "name": "OPV",
                "properties": {
                    "band_gap": {
                        "graded": false
                    }
                },
                "components": [
                    {
                        "name": "PTB7-DT | PC71BM | 06T-4F",
                        "functionality": "majority phase"
                    }
                ],
                "m_def": "perovskite_solar_cell_database.schema_packages.tandem.device_stack.Photoabsorber_OPV",
                "blend": "PTB7-DT:PCBM-70:O6T-4F"
            },
            {
                "layer_index": 8,
                "functionality": "electron transport layer",
                "device_subset": 0,
                "name": "ZnO",
                "properties": {
                    "thickness": {
                        "value": 40.0
                    }
                },
                "components": [
                    {
                        "name": "ZnO",
                        "functionality": "majority phase"
                    }
                ],
                "deposition_procedure": {
                    "substrate_layer": "on upper layer",
                    "steps": [
                        {
                            "method": "SpinCoating",
                            "m_def": "perovskite_solar_cell_database.schema_packages.tandem.device_stack.SpinCoating"
                        }
                    ]
                },
                "m_def": "perovskite_solar_cell_database.schema_packages.tandem.device_stack.GeneralLayer"
            },
            {
                "layer_index": 9,
                "functionality": "front contact",
                "device_subset": 0,
                "name": "ITO",
                "components": [
                    {
                        "name": "ITO",
                        "functionality": "majority phase"
                    }
                ],
                "m_def": "perovskite_solar_cell_database.schema_packages.tandem.device_stack.GeneralLayer"
            },
            {
                "layer_index": 10,
                "functionality": "substrate",
                "device_subset": 0,
                "name": "SLG",
                "components": [
                    {
                        "name": "SLG",
                        "functionality": "majority phase"
                    }
                ],
                "m_def": "perovskite_solar_cell_database.schema_packages.tandem.device_stack.GeneralLayer"
            }
        ],
        "measurements": {
            "jv": [
                {
                    "certified": false,
                    "device_subset": 0,
                    "measurement_conditions": {
                        "scan_direction": "reversed"
                    },
                    "illumination": {
                        "intensity": 100.0,
                        "mask": false
                    },
                    "light_source": {
                        "spectrum": "AM1.5",
                        "light_source": "Solar simulator unspecified",
                        "light_source_model": "Newport"
                    },
                    "light_regime": "standard light",
                    "results": {
                        "short_circuit_current_density": 15.32,
                        "open_circuit_voltage": 1.64,
                        "fill_factor": 0.683,
                        "power_conversion_efficiency": 17.16
                    }
                },
                {
                    "device_subset": 1,
                    "illumination": {
                        "intensity": 100.0,
                        "mask": false
                    },
                    "light_source": {
                        "spectrum": "AM1.5",
                        "light_source": "Solar simulator unspecified",
                        "light_source_model": "Newport"
                    },
                    "light_regime": "standard light",
                    "results": {
                        "short_circuit_current_density": 21.38,
                        "open_circuit_voltage": 1.07,
                        "fill_factor": 0.674,
                        "power_conversion_efficiency": 15.68
                    }
                },
                {
                    "device_subset": 2,
                    "illumination": {
                        "intensity": 100.0,
                        "mask": false
                    },
                    "light_source": {
                        "spectrum": "AM1.5",
                        "light_source": "Solar simulator unspecified",
                        "light_source_model": "Newport"
                    },
                    "light_regime": "standard light",
                    "results": {
                        "short_circuit_current_density": 27.21,
                        "open_circuit_voltage": 0.73,
                        "fill_factor": 0.658,
                        "power_conversion_efficiency": 13.07
                    }
                }
            ],
            "eqe": [
                {
                    "device_subset": 0,
                    "results": {
                        "integrated_short_circuit_current_density": 20.1
                    }
                },
                {
                    "device_subset": 1,
                    "results": {
                        "integrated_short_circuit_current_density": 22.96
                    }
                },
                {
                    "device_subset": 2,
                    "results": {
                        "integrated_short_circuit_current_density": 13.9
                    }
                }
            ]
        }
    }
}

File: seed_dataset/Json_data_tandem_cell_initial_data_552.archive.json
{
    "data": {
        "m_def": "perovskite_solar_cell_database.schema_packages.tandem.schema.PerovskiteTandemSolarCell",
        "reference": {
            "publication_date": "2015-11-18T00:00:00",
            "journal": "Nature Communications",
            "name_of_person_entering_the_data": "Silvia Mariotti",
            "data_entered_by_author": false,
            "part_of_initial_dataset": true,
            "DOI_number": "10.1038/ncomms9932",
            "publication_authors": [
                "Fu et al."
            ],
            "ID_temp": 552
        },
        "general": {
            "number_of_junctions": 2,
            "number_of_terminals": 4,
            "architecture": "Stacked",
            "flexible": false,
            "semitransparent": true,
            "encapsulated": false,
            "active_area": 0.213,
            "photoabsorbers": [
                "CIGS",
                "Perovskite"
            ],
            "photoabsorbers_string": "CIGS-Perovskite",
            "photoabsorbers_bandgaps": [
                1.2,
                1.55
            ]
        },
        "key_performance_metrics": {
            "power_conversion_efficiency_stabilized": 20.5
        },
        "device_stack": [
            {
                "layer_index": 1,
                "functionality": "substrate",
                "device_subset": 1,
                "name": "SLG",
                "components": [
                    {
                        "name": "SLG",
                        "functionality": "majority phase"
                    }
                ],
                "m_def": "perovskite_solar_cell_database.schema_packages.tandem.device_stack.GeneralLayer"
            },
            {
                "layer_index": 2,
                "functionality": "back contact",
                "device_subset": 1,
                "name": "Mo",
                "components": [
                    {
                        "name": "Mo",
                        "functionality": "majority phase"
                    }
                ],
                "m_def": "perovskite_solar_cell_database.schema_packages.tandem.device_stack.GeneralLayer"
            },
            {
                "layer_index": 3,
                "functionality": "photoabsorber",
                "device_subset": 1,
                "name": "CIGS",
                "properties": {
                    "thickness": {
                        "value": null
                    },
                    "band_gap": {
                        "value": 1.2,
                        "graded": false
                    }
                },
                "deposition_procedure": {
                    "substrate_layer": "on lower layer",
                    "steps": [
                        {
                            "method": "Evaporation",
                            "m_def": "perovskite_solar_cell_database.schema_packages.tandem.device_stack.Evaporation"
                        }
                    ]
                },
                "m_def": "perovskite_solar_cell_database.schema_packages.tandem.device_stack.Photoabsorber_CIGS"
            },
            {
                "layer_index": 4,
                "functionality": "buffer layer",
                "device_subset": 1,
                "name": "CdS",
                "components": [
                    {
                        "name": "CdS",
                        "functionality": "majority phase"
                    }
                ],
                "m_def": "perovskite_solar_cell_database.schema_packages.tandem.device_stack.GeneralLayer"
            },
            {
                "layer_index": 5,
                "functionality": "buffer layer",
                "device_subset": 1,
                "name": "i-ZnO",
                "components": [
                    {
                        "name": "i-ZnO",
                        "functionality": "majority phase"
                    }
                ],
                "deposition_procedure": {
                    "substrate_layer": "on lower layer",
                    "steps": [
                        {
                            "method": "Sputtering",
                            "m_def": "perovskite_solar_cell_database.schema_packages.tandem.device_stack.Sputtering"
                        }
                    ]
                },
                "m_def": "perovskite_solar_cell_database.schema_packages.tandem.device_stack.GeneralLayer"
            },
            {
                "layer_index": 6,
                "functionality": "front contact",
                "device_subset": 1,
                "name": "AZO",
                "components": [
                    {
                        "name": "AZO",
                        "functionality": "majority phase"
                    }
                ],
                "deposition_procedure": {
                    "substrate_layer": "on lower layer",
                    "steps": [
                        {
                            "method": "Sputtering",
                            "m_def": "perovskite_solar_cell_database.schema_packages.tandem.device_stack.Sputtering"
                        }
                    ]
                },
                "m_def": "perovskite_solar_cell_database.schema_packages.tandem.device_stack.GeneralLayer"
            },
            {
                "layer_index": 7,
                "functionality": "air gap",
                "name": "Air",
                "components": [
                    {
                        "name": "Air",
                        "functionality": "majority phase"
                    }
                ],
                "m_def": "perovskite_solar_cell_database.schema_packages.tandem.device_stack.GeneralLayer"
            },
            {
                "layer_index": 8,
                "functionality": "back contact",
                "device_subset": 2,
                "name": "In2O2:H",
                "properties": {
                    "thickness": {
                        "value": 170.0
                    }
                },
                "components": [
                    {
                        "name": "In2O2:H",
                        "functionality": "majority phase"
                    }
                ],
                "deposition_procedure": {
                    "substrate_layer": "on upper layer",
                    "steps": [
                        {
                            "method": "Sputtering",
                            "m_def": "perovskite_solar_cell_database.schema_packages.tandem.device_stack.Sputtering"
                        }
                    ]
                },
                "m_def": "perovskite_solar_cell_database.schema_packages.tandem.device_stack.GeneralLayer"
            },
            {
                "layer_index": 9,
                "functionality": "back contact",
                "device_subset": 2,
                "name": "MoO3",
                "properties": {
                    "thickness": {
                        "value": 35.0
                    }
                },
                "components": [
                    {
                        "name": "MoO3",
                        "functionality": "majority phase"
                    }
                ],
                "deposition_procedure": {
                    "substrate_layer": "on upper layer",
                    "steps": [
                        {
                            "method": "Evaporation",
                            "m_def": "perovskite_solar_cell_database.schema_packages.tandem.device_stack.Evaporation"
                        }
                    ]
                },
                "m_def": "perovskite_solar_cell_database.schema_packages.tandem.device_stack.GeneralLayer"
            },
            {
                "layer_index": 10,
                "functionality": "hole transport layer",
                "device_subset": 2,
                "name": "Spiro-MeOTAD",
                "components": [
                    {
                        "name": "Spiro-MeOTAD",
                        "functionality": "majority phase"
                    }
                ],
                "deposition_procedure": {
                    "substrate_layer": "on upper layer",
                    "steps": [
                        {
                            "method": "SpinCoating",
                            "m_def": "perovskite_solar_cell_database.schema_packages.tandem.device_stack.SpinCoating"
                        }
                    ]
                },
                "m_def": "perovskite_solar_cell_database.schema_packages.tandem.device_stack.GeneralLayer"
            },
            {
                "layer_index": 11,
                "functionality": "photoabsorber",
                "device_subset": 2,
                "name": "Perovskite",
                "properties": {
                    "crystallinity": {
                        "value": "polycrystalline"
                    },
                    "band_gap": {
                        "value": 1.55,
                        "graded": false
                    }
                },
                "deposition_procedure": {
                    "substrate_layer": "on upper layer",
                    "duration": 120.0,
                    "steps": [
                        {
                            "method": "Evaporation",
                            "m_def": "perovskite_solar_cell_database.schema_packages.tandem.device_stack.Evaporation"
                        },
                        {
                            "method": "SpinCoating",
                            "solution": {
                                "components": [
                                    {
                                        "name": "IPA"
                                    }
                                ]
                            },
                            "m_def": "perovskite_solar_cell_database.schema_packages.tandem.device_stack.SpinCoating"
                        },
                        {
                            "method": "Heating",
                            "temperature_segments": [
                                {
                                    "temperature_end": 50.0,
                                    "time_of_segment": 120.0
                                }
                            ],
                            "m_def": "perovskite_solar_cell_database.schema_packages.tandem.device_stack.Heating"
                        }
                    ]
                },
                "m_def": "perovskite_solar_cell_database.schema_packages.tandem.device_stack.Photoabsorber_Perovskite",
                "has_a_2D_perovskite_capping_layer": false,
                "lead_free": false,
                "inorganic": false,
                "composition": {
                    "band_gap": 1.55,
                    "sample_type": "Polycrystalline film",
                    "dimensionality": "3D",
                    "short_form": "MAPbI",
                    "long_form": "MAPbI3",
                    "ions_a_site": [
                        {
                            "ion": "MA",
                            "coefficient": 1.0,
                            "molecular_formula": "CH6N+",
                            "smile": "C[NH3+]",
                            "common_name": "Methylammonium",
                            "iupac_name": "methylazanium",
                            "cas_number": "17000-00-9",
                            "source_compound_smile": "CN",
                            "source_compound_iupac_name": "methanamine",
                            "source_compound_cas_number": "74-89-5",
                            "abbreviation": "MA"
                        }
                    ],
                    "ions_b_site": [
                        {
                            "ion": "Pb",
                            "coefficient": 1.0,
                            "molecular_formula": "Pb2+",
                            "smile": "[Pb+2]",
                            "common_name": "Lead",
                            "iupac_name": "lead(2+)",
                            "cas_number": "14280-50-3",
                            "source_compound_smile": "[Pb]",
                            "source_compound_iupac_name": "Lead",
                            "source_compound_cas_number": "7439-92-1",
                            "abbreviation": "Pb"
                        }
                    ],
                    "ions_x_site": [
                        {
                            "ion": "I",
                            "coefficient": 3.0,
                            "molecular_formula": "I-",
                            "smile": "[I-]",
                            "common_name": "Iodide",
                            "iupac_name": "Iodide",
                            "cas_number": "20461-54-5",
                            "source_compound_smile": "II",
                            "source_compound_iupac_name": "molecular iodine",
                            "source_compound_cas_number": "7553-56-2",
                            "abbreviation": "I"
                        }
                    ]
                }
            },
            {
                "layer_index": 12,
                "functionality": "electron transport layer",
                "device_subset": 2,
                "name": "PCBM-60",
                "components": [
                    {
                        "name": "PCBM-60",
                        "functionality": "majority phase"
                    }
                ],
                "deposition_procedure": {
                    "substrate_layer": "on upper layer",
                    "steps": [
                        {
                            "method": "SpinCoating",
                            "m_def": "perovskite_solar_cell_database.schema_packages.tandem.device_stack.SpinCoating"
                        }
                    ]
                },
                "m_def": "perovskite_solar_cell_database.schema_packages.tandem.device_stack.GeneralLayer"
            },
            {
                "layer_index": 13,
                "functionality": "electron transport layer",
                "device_subset": 2,
                "name": "ZnO",
                "components": [
                    {
                        "name": "ZnO",
                        "functionality": "majority phase"
                    }
                ],
                "deposition_procedure": {
                    "substrate_layer": "on upper layer",
                    "steps": [
                        {
                            "method": "Sputtering",
                            "m_def": "perovskite_solar_cell_database.schema_packages.tandem.device_stack.Sputtering"
                        }
                    ]
                },
                "m_def": "perovskite_solar_cell_database.schema_packages.tandem.device_stack.GeneralLayer"
            },
            {
                "layer_index": 14,
                "functionality": "front contact",
                "device_subset": 2,
                "name": "FTO",
                "components": [
                    {
                        "name": "FTO",
                        "functionality": "majority phase"
                    }
                ],
                "m_def": "perovskite_solar_cell_database.schema_packages.tandem.device_stack.GeneralLayer"
            },
            {
                "layer_index": 15,
                "functionality": "substrate",
                "device_subset": 2,
                "name": "SLG",
                "components": [
                    {
                        "name": "SLG",
                        "functionality": "majority phase"
                    }
                ],
                "m_def": "perovskite_solar_cell_database.schema_packages.tandem.device_stack.GeneralLayer"
            }
        ],
        "measurements": {
            "jv": [
                {
                    "device_subset": 1,
                    "measurement_conditions": {
                        "delay_time": 10.0,
                        "scan_speed": 300.0
                    },
                    "illumination": {
                        "intensity": 100.0,
                        "mask": true,
                        "mask_area": 0.213
                    },
                    "light_source": {
                        "spectrum": "AM1.5",
                        "light_source": "Solar simulator unspecified"
                    },
                    "light_regime": "standard light",
                    "results": {
                        "short_circuit_current_density": 34.1,
                        "open_circuit_voltage": 0.699,
                        "fill_factor": 0.767,
                        "power_conversion_efficiency": 18.3
                    }
                },
                {
                    "device_subset": 2,
                    "measurement_conditions": {
                        "delay_time": 10.0,
                        "scan_speed": 300.0
                    },
                    "illumination": {
                        "intensity": 100.0,
                        "mask": true,
                        "mask_area": 0.213
                    },
                    "light_source": {
                        "spectrum": "AM1.5",
                        "light_source": "Solar simulator unspecified"
                    },
                    "light_regime": "standard light",
                    "results": {
                        "short_circuit_current_density": 17.4,
                        "open_circuit_voltage": 1.104,
                        "fill_factor": 0.736,
                        "power_conversion_efficiency": 14.1
                    }
                }
            ],
            "stabilized_performance": [
                {
                    "light_regime": "standard light",
                    "device_subset": 0,
                    "measurement_details": {
                        "type_of_measurement": "maximum power point tracking"
                    },
                    "results": {
                        "power_conversion_efficiency": 20.5
                    }
                }
            ],
            "eqe": [
                {
                    "device_subset": 0
                },
                {
                    "device_subset": 1,
                    "results": {
                        "integrated_short_circuit_current_density": 34.9
                    }
                },
                {
                    "device_subset": 2,
                    "results": {
                        "integrated_short_circuit_current_density": 16.7
                    }
                }
            ]
        }
    }
}

File: seed_dataset/Json_data_tandem_cell_initial_data_553.archive.json
{
    "data": {
        "m_def": "perovskite_solar_cell_database.schema_packages.tandem.schema.PerovskiteTandemSolarCell",
        "reference": {
            "publication_date": "2019-10-03T00:00:00",
            "journal": "Nature Communications",
            "name_of_person_entering_the_data": "Steve Albrecht",
            "data_entered_by_author": true,
            "part_of_initial_dataset": true,
            "DOI_number": "10.1038/s41467-019-12513-x",
            "publication_authors": [
                "Yang et al."
            ],
            "ID_temp": 553
        },
        "general": {
            "number_of_junctions": 2,
            "number_of_terminals": 2,
            "architecture": "Monolithic",
            "flexible": false,
            "semitransparent": false,
            "encapsulated": false,
            "cell_area": 0.08,
            "active_area": 0.0684,
            "photoabsorbers": [
                "Perovskite",
                "Perovskite"
            ],
            "photoabsorbers_string": "Perovskite-Perovskite",
            "photoabsorbers_bandgaps": [
                1.22,
                1.8
            ]
        },
        "key_performance_metrics": {
            "power_conversion_efficiency_stabilized": 22.7,
            "power_conversion_efficiency": 22.22,
            "short_circuit_current_density": 15.0,
            "open_circuit_voltage": 1.95,
            "fill_factor": 0.76
        },
        "device_stack": [
            {
                "layer_index": 1,
                "functionality": "back contact",
                "device_subset": 0,
                "name": "Cu",
                "properties": {
                    "thickness": {
                        "value": 80.0
                    }
                },
                "components": [
                    {
                        "name": "Cu",
                        "functionality": "majority phase"
                    }
                ],
                "deposition_procedure": {
                    "substrate_layer": "on upper layer",
                    "steps": [
                        {
                            "method": "Evaporation",
                            "m_def": "perovskite_solar_cell_database.schema_packages.tandem.device_stack.Evaporation"
                        }
                    ]
                },
                "m_def": "perovskite_solar_cell_database.schema_packages.tandem.device_stack.GeneralLayer"
            },
            {
                "layer_index": 2,
                "functionality": "electron transport layer",
                "device_subset": 0,
                "name": "BCP",
                "properties": {
                    "thickness": {
                        "value": 6.0
                    }
                },
                "components": [
                    {
                        "name": "BCP",
                        "functionality": "majority phase"
                    }
                ],
                "deposition_procedure": {
                    "substrate_layer": "on upper layer",
                    "steps": [
                        {
                            "method": "Evaporation",
                            "m_def": "perovskite_solar_cell_database.schema_packages.tandem.device_stack.Evaporation"
                        }
                    ]
                },
                "m_def": "perovskite_solar_cell_database.schema_packages.tandem.device_stack.GeneralLayer"
            },
            {
                "layer_index": 3,
                "functionality": "electron transport layer",
                "device_subset": 0,
                "name": "C60",
                "components": [
                    {
                        "name": "C60",
                        "functionality": "majority phase"
                    }
                ],
                "m_def": "perovskite_solar_cell_database.schema_packages.tandem.device_stack.GeneralLayer"
            },
            {
                "layer_index": 4,
                "functionality": "photoabsorber",
                "device_subset": 0,
                "name": "Perovskite",
                "properties": {
                    "crystallinity": {
                        "value": "polycrystalline"
                    },
                    "thickness": {
                        "value": 1000
                    },
                    "band_gap": {
                        "value": 1.22,
                        "graded": false
                    }
                },
                "deposition_procedure": {
                    "substrate_layer": "on upper layer",
                    "antisolvent": true,
                    "steps": [
                        {
                            "method": "SpinCoating",
                            "solution": {
                                "components": [
                                    {
                                        "name": "DMF"
                                    },
                                    {
                                        "name": "DMSO"
                                    }
                                ]
                            },
                            "m_def": "perovskite_solar_cell_database.schema_packages.tandem.device_stack.SpinCoating"
                        }
                    ]
                },
                "m_def": "perovskite_solar_cell_database.schema_packages.tandem.device_stack.Photoabsorber_Perovskite",
                "has_a_2D_perovskite_capping_layer": false,
                "lead_free": false,
                "inorganic": false,
                "composition": {
                    "band_gap": 1.22,
                    "sample_type": "Polycrystalline film",
                    "dimensionality": "3D",
                    "short_form": "CsFAMACsPbSnI",
                    "long_form": "Cs0.05FA0.5MA0.45CsPb0.5Sn0.5I3",
                    "ions_a_site": [
                        {
                            "ion": "Cs",
                            "coefficient": 0.05,
                            "molecular_formula": "Cs+",
                            "smile": "[Cs+]",
                            "common_name": "Cesium ion",
                            "iupac_name": "Cesium(1+)",
                            "cas_number": "18459-37-5",
                            "source_compound_smile": "[Cs]",
                            "source_compound_iupac_name": "Cesium",
                            "source_compound_cas_number": "7440-46-2",
                            "abbreviation": "Cs"
                        },
                        {
                            "ion": "FA",
                            "coefficient": 0.5,
                            "molecular_formula": "CH5N2+",
                            "smile": "C(=[NH2+])N",
                            "common_name": "Formamidinium",
                            "iupac_name": "aminomethylideneazanium",
                            "cas_number": "nan",
                            "source_compound_smile": "C(=N)N",
                            "source_compound_iupac_name": "methanimidamide",
                            "source_compound_cas_number": "463-52-5",
                            "abbreviation": "FA"
                        },
                        {
                            "ion": "MA",
                            "coefficient": 0.45,
                            "molecular_formula": "CH6N+",
                            "smile": "C[NH3+]",
                            "common_name": "Methylammonium",
                            "iupac_name": "methylazanium",
                            "cas_number": "17000-00-9",
                            "source_compound_smile": "CN",
                            "source_compound_iupac_name": "methanamine",
                            "source_compound_cas_number": "74-89-5",
                            "abbreviation": "MA"
                        },
                        {
                            "ion": "Cs",
                            "molecular_formula": "Cs+",
                            "smile": "[Cs+]",
                            "common_name": "Cesium ion",
                            "iupac_name": "Cesium(1+)",
                            "cas_number": "18459-37-5",
                            "source_compound_smile": "[Cs]",
                            "source_compound_iupac_name": "Cesium",
                            "source_compound_cas_number": "7440-46-2",
                            "abbreviation": "Cs"
                        }
                    ],
                    "ions_b_site": [
                        {
                            "ion": "Pb",
                            "coefficient": 0.5,
                            "molecular_formula": "Pb2+",
                            "smile": "[Pb+2]",
                            "common_name": "Lead",
                            "iupac_name": "lead(2+)",
                            "cas_number": "14280-50-3",
                            "source_compound_smile": "[Pb]",
                            "source_compound_iupac_name": "Lead",
                            "source_compound_cas_number": "7439-92-1",
                            "abbreviation": "Pb"
                        },
                        {
                            "ion": "Sn",
                            "coefficient": 0.5,
                            "molecular_formula": "Sn2+",
                            "smile": "[Sn+2]",
                            "common_name": "Tin",
                            "iupac_name": "tin(2+)",
                            "cas_number": "22541-90-8",
                            "source_compound_smile": "[Sn]",
                            "source_compound_iupac_name": "Tin",
                            "source_compound_cas_number": "7440-31-5",
                            "abbreviation": "Sn"
                        }
                    ],
                    "ions_x_site": [
                        {
                            "ion": "I",
                            "coefficient": 3.0,
                            "molecular_formula": "I-",
                            "smile": "[I-]",
                            "common_name": "Iodide",
                            "iupac_name": "Iodide",
                            "cas_number": "20461-54-5",
                            "source_compound_smile": "II",
                            "source_compound_iupac_name": "molecular iodine",
                            "source_compound_cas_number": "7553-56-2",
                            "abbreviation": "I"
                        }
                    ]
                }
            },
            {
                "layer_index": 5,
                "functionality": "hole transport layer",
                "device_subset": 0,
                "name": "PTAA",
                "components": [
                    {
                        "name": "PTAA",
                        "functionality": "majority phase"
                    }
                ],
                "deposition_procedure": {
                    "substrate_layer": "on upper layer",
                    "steps": [
                        {
                            "method": "SpinCoating",
                            "m_def": "perovskite_solar_cell_database.schema_packages.tandem.device_stack.SpinCoating"
                        }
                    ]
                },
                "m_def": "perovskite_solar_cell_database.schema_packages.tandem.device_stack.GeneralLayer"
            },
            {
                "layer_index": 6,
                "functionality": "hole transport layer",
                "device_subset": 0,
                "name": "PEDOT:PSS",
                "components": [
                    {
                        "name": "PEDOT:PSS",
                        "functionality": "majority phase"
                    }
                ],
                "deposition_procedure": {
                    "substrate_layer": "on upper layer",
                    "steps": [
                        {
                            "method": "SpinCoating",
                            "m_def": "perovskite_solar_cell_database.schema_packages.tandem.device_stack.SpinCoating"
                        }
                    ]
                },
                "m_def": "perovskite_solar_cell_database.schema_packages.tandem.device_stack.GeneralLayer"
            },
            {
                "layer_index": 7,
                "functionality": "recombination layer",
                "device_subset": 0,
                "name": "ITO",
                "components": [
                    {
                        "name": "ITO",
                        "functionality": "majority phase"
                    }
                ],
                "deposition_procedure": {
                    "substrate_layer": "on upper layer",
                    "steps": [
                        {
                            "method": "Sputtering",
                            "m_def": "perovskite_solar_cell_database.schema_packages.tandem.device_stack.Sputtering"
                        }
                    ]
                },
                "m_def": "perovskite_solar_cell_database.schema_packages.tandem.device_stack.GeneralLayer"
            },
            {
                "layer_index": 8,
                "functionality": "electron transport layer",
                "device_subset": 0,
                "name": "SnO2",
                "components": [
                    {
                        "name": "SnO2",
                        "functionality": "majority phase"
                    }
                ],
                "deposition_procedure": {
                    "substrate_layer": "on upper layer",
                    "steps": [
                        {
                            "method": "AtomicLayerDeposition",
                            "m_def": "perovskite_solar_cell_database.schema_packages.tandem.device_stack.AtomicLayerDeposition"
                        }
                    ]
                },
                "m_def": "perovskite_solar_cell_database.schema_packages.tandem.device_stack.GeneralLayer"
            },
            {
                "layer_index": 9,
                "functionality": "electron transport layer",
                "device_subset": 0,
                "name": "C60",
                "components": [
                    {
                        "name": "C60",
                        "functionality": "majority phase"
                    }
                ],
                "deposition_procedure": {
                    "substrate_layer": "on upper layer",
                    "steps": [
                        {
                            "method": "Evaporation",
                            "m_def": "perovskite_solar_cell_database.schema_packages.tandem.device_stack.Evaporation"
                        }
                    ]
                },
                "m_def": "perovskite_solar_cell_database.schema_packages.tandem.device_stack.GeneralLayer"
            },
            {
                "layer_index": 10,
                "functionality": "photoabsorber",
                "device_subset": 0,
                "name": "Perovskite",
                "properties": {
                    "crystallinity": {
                        "value": "polycrystalline"
                    },
                    "thickness": {
                        "value": 400.0
                    },
                    "band_gap": {
                        "value": 1.8,
                        "graded": false
                    }
                },
                "deposition_procedure": {
                    "substrate_layer": "on upper layer",
                    "antisolvent": true,
                    "duration": 10.0,
                    "steps": [
                        {
                            "method": "SpinCoating",
                            "solution": {
                                "components": [
                                    {
                                        "name": "DMF"
                                    },
                                    {
                                        "name": "DMSO"
                                    }
                                ]
                            },
                            "m_def": "perovskite_solar_cell_database.schema_packages.tandem.device_stack.SpinCoating"
                        },
                        {
                            "method": "Heating",
                            "temperature_segments": [
                                {
                                    "temperature_end": 100.0,
                                    "time_of_segment": 10.0
                                }
                            ],
                            "m_def": "perovskite_solar_cell_database.schema_packages.tandem.device_stack.Heating"
                        }
                    ]
                },
                "m_def": "perovskite_solar_cell_database.schema_packages.tandem.device_stack.Photoabsorber_Perovskite",
                "has_a_2D_perovskite_capping_layer": false,
                "lead_free": false,
                "inorganic": false,
                "composition": {
                    "band_gap": 1.8,
                    "sample_type": "Polycrystalline film",
                    "dimensionality": "3D",
                    "short_form": "CsFAPbBrI",
                    "long_form": "Cs0.4FA0.6PbBr1.95I1.05",
                    "ions_a_site": [
                        {
                            "ion": "Cs",
                            "coefficient": 0.4,
                            "molecular_formula": "Cs+",
                            "smile": "[Cs+]",
                            "common_name": "Cesium ion",
                            "iupac_name": "Cesium(1+)",
                            "cas_number": "18459-37-5",
                            "source_compound_smile": "[Cs]",
                            "source_compound_iupac_name": "Cesium",
                            "source_compound_cas_number": "7440-46-2",
                            "abbreviation": "Cs"
                        },
                        {
                            "ion": "FA",
                            "coefficient": 0.6,
                            "molecular_formula": "CH5N2+",
                            "smile": "C(=[NH2+])N",
                            "common_name": "Formamidinium",
                            "iupac_name": "aminomethylideneazanium",
                            "cas_number": "nan",
                            "source_compound_smile": "C(=N)N",
                            "source_compound_iupac_name": "methanimidamide",
                            "source_compound_cas_number": "463-52-5",
                            "abbreviation": "FA"
                        }
                    ],
                    "ions_b_site": [
                        {
                            "ion": "Pb",
                            "coefficient": 1.0,
                            "molecular_formula": "Pb2+",
                            "smile": "[Pb+2]",
                            "common_name": "Lead",
                            "iupac_name": "lead(2+)",
                            "cas_number": "14280-50-3",
                            "source_compound_smile": "[Pb]",
                            "source_compound_iupac_name": "Lead",
                            "source_compound_cas_number": "7439-92-1",
                            "abbreviation": "Pb"
                        }
                    ],
                    "ions_x_site": [
                        {
                            "ion": "Br",
                            "coefficient": 1.95,
                            "molecular_formula": "Br-",
                            "smile": "[Br-]",
                            "common_name": "Bromide",
                            "iupac_name": "Bromide",
                            "cas_number": "24959-67-9",
                            "source_compound_smile": "BrBr",
                            "source_compound_iupac_name": "molecular bromine",
                            "source_compound_cas_number": "7726-95-6",
                            "abbreviation": "Br"
                        },
                        {
                            "ion": "I",
                            "coefficient": 1.05,
                            "molecular_formula": "I-",
                            "smile": "[I-]",
                            "common_name": "Iodide",
                            "iupac_name": "Iodide",
                            "cas_number": "20461-54-5",
                            "source_compound_smile": "II",
                            "source_compound_iupac_name": "molecular iodine",
                            "source_compound_cas_number": "7553-56-2",
                            "abbreviation": "I"
                        }
                    ]
                }
            },
            {
                "layer_index": 11,
                "functionality": "hole transport layer",
                "device_subset": 0,
                "name": "PTAA",
                "components": [
                    {
                        "name": "PTAA",
                        "functionality": "majority phase"
                    }
                ],
                "deposition_procedure": {
                    "substrate_layer": "on upper layer",
                    "steps": [
                        {
                            "method": "SpinCoating",
                            "m_def": "perovskite_solar_cell_database.schema_packages.tandem.device_stack.SpinCoating"
                        }
                    ]
                },
                "m_def": "perovskite_solar_cell_database.schema_packages.tandem.device_stack.GeneralLayer"
            },
            {
                "layer_index": 12,
                "functionality": "front contact",
                "device_subset": 0,
                "name": "ITO",
                "components": [
                    {
                        "name": "ITO",
                        "functionality": "majority phase"
                    }
                ],
                "deposition_procedure": {
                    "substrate_layer": "on upper layer",
                    "steps": [
                        {
                            "method": "Sputtering",
                            "m_def": "perovskite_solar_cell_database.schema_packages.tandem.device_stack.Sputtering"
                        }
                    ]
                },
                "m_def": "perovskite_solar_cell_database.schema_packages.tandem.device_stack.GeneralLayer"
            },
            {
                "layer_index": 13,
                "functionality": "substrate",
                "device_subset": 0,
                "name": "SLG",
                "components": [
                    {
                        "name": "SLG",
                        "functionality": "majority phase"
                    }
                ],
                "m_def": "perovskite_solar_cell_database.schema_packages.tandem.device_stack.GeneralLayer"
            }
        ],
        "measurements": {
            "jv": [
                {
                    "certified": false,
                    "device_subset": 0,
                    "measurement_conditions": {
                        "scan_speed": 50.0
                    },
                    "illumination": {
                        "intensity": 100.0,
                        "mask": true,
                        "mask_area": 0.0684
                    },
                    "light_source": {
                        "spectrum": "AM1.5",
                        "light_source": "Solar simulator unspecified",
                        "light_source_model": "Oriel",
                        "solar_simulator_class": "AAA"
                    },
                    "light_regime": "standard light",
                    "results": {
                        "short_circuit_current_density": 15.0,
                        "open_circuit_voltage": 1.95,
                        "fill_factor": 0.76,
                        "power_conversion_efficiency": 22.22
                    },
                    "environmental_conditions": {
                        "ambient_temperature": 25.0
                    }
                }
            ],
            "stabilized_performance": [
                {
                    "light_regime": "standard light",
                    "device_subset": 0,
                    "results": {
                        "power_conversion_efficiency": 22.7
                    }
                }
            ],
            "eqe": [
                {
                    "device_subset": 1,
                    "results": {
                        "integrated_short_circuit_current_density": 15.2
                    }
                },
                {
                    "device_subset": 2,
                    "results": {
                        "integrated_short_circuit_current_density": 15.1
                    }
                }
            ],
            "stability": [
                {
                    "illuminated": true,
                    "device_subset": 0,
                    "results": {
                        "T95": 110.0,
                        "burn_in": false
                    },
                    "environmental_conditions": {
                        "atmosphere": "air"
                    },
                    "illumination": {
                        "intensity": 100.0,
                        "uv_filter": false
                    },
                    "light_source": {
                        "light_source": "Solar simulator unspecified",
                        "spectrum": "AM1.5"
                    }
                }
            ]
        }
    }
}
