Repository: Jesperkemist/PerovskiteTandemDatabase

## About The Project
This repo is associated to a paper with the title:
A FAIR Framework for Machine-Actionable Perovskite Tandem Solar Cell Data

## Resources
9.1 Online resources
1) Online documentation of the project, including a description of the structure of the data schema, and all defined modules
https://jesperkemist.github.io/PerovskiteTandemDatabase/

2) A PDF file describing the structure of the data schema, including all defined modules.
https://github.com/Jesperkemist/PerovskiteTandemDatabase/tree/main/module_descriptions

3) Example JSON files describing a representative perovskite tandem devices.

File: seed_dataset/Json_data_tandem_cell_initial_data_555.archive.json
{
    "data": {
        "m_def": "perovskite_solar_cell_database.schema_packages.tandem.schema.PerovskiteTandemSolarCell",
        "reference": {
            "publication_date": "2019-04-19T00:00:00",
            "journal": "Science",
            "name_of_person_entering_the_data": "Steve Albrecht",
            "data_entered_by_author": true,
            "part_of_initial_dataset": true,
            "DOI_number": "10.1126/science.aav7911",
            "publication_authors": [
                "Tong et al."
            ],
            "ID_temp": 555
        },
        "general": {
            "number_of_junctions": 2,
            "number_of_terminals": 4,
            "architecture": "Stacked",
            "flexible": false,
            "semitransparent": false,
            "encapsulated": false,
            "cell_area": 0.1,
            "active_area": 0.059,
            "photoabsorbers": [
                "Perovskite",
                "Perovskite"
            ],
            "photoabsorbers_string": "Perovskite-Perovskite",
            "photoabsorbers_bandgaps": [
                1.25,
                1.63
            ]
        },
        "key_performance_metrics": {
            "power_conversion_efficiency_stabilized": 25.0,
            "power_conversion_efficiency": 25.4
        },
        "device_stack": [
            {
                "layer_index": 1,
                "functionality": "back contact",
                "device_subset": 1,
                "name": "Ag",
                "components": [
                    {
                        "name": "Ag",
                        "functionality": "majority phase"
                    }
                ],
                "deposition_procedure": {
                    "substrate_layer": "on upper layer",
                    "steps": [
                        {
                            "method": "Evaporation",
                            "m_def": "perovskite_solar_cell_database.schema_packages.tandem.device_stack.Evaporation"
                        }
                    ]
                },
                "m_def": "perovskite_solar_cell_database.schema_packages.tandem.device_stack.GeneralLayer"
            },
            {
                "layer_index": 2,
                "functionality": "electron transport layer",
                "device_subset": 1,
                "name": "BCP",
                "properties": {
                    "thickness": {
                        "value": 6.0
                    }
                },
                "components": [
                    {
                        "name": "BCP",
                        "functionality": "majority phase"
                    }
                ],
                "deposition_procedure": {
                    "substrate_layer": "on upper layer",
                    "steps": [
                        {
                            "method": "Evaporation",
                            "m_def": "perovskite_solar_cell_database.schema_packages.tandem.device_stack.Evaporation"
                        }
                    ]
                },
                "m_def": "perovskite_solar_cell_database.schema_packages.tandem.device_stack.GeneralLayer"
            },
            {
                "layer_index": 3,
                "functionality": "electron transport layer",
                "device_subset": 1,
                "name": "C60",
                "components": [
                    {
                        "name": "C60",
                        "functionality": "majority phase"
                    }
                ],
                "m_def": "perovskite_solar_cell_database.schema_packages.tandem.device_stack.GeneralLayer"
            },
            {
                "layer_index": 4,
                "functionality": "photoabsorber",
                "device_subset": 1,
                "name": "Perovskite",
                "properties": {
                    "crystallinity": {
                        "value": "polycrystalline"
                    },
                    "thickness": {
                        "value": 1000
                    },
                    "band_gap": {
                        "value": 1.25,
                        "graded": false
                    }
                },
                "deposition_procedure": {
                    "substrate_layer": "on upper layer",
                    "antisolvent": true,
                    "steps": [
                        {
                            "method": "SpinCoating",
                            "solution": {
                                "components": [
                                    {
                                        "name": "DMF"
                                    },
                                    {
                                        "name": "DMSO"
                                    }
                                ]
                            },
                            "m_def": "perovskite_solar_cell_database.schema_packages.tandem.device_stack.SpinCoating"
                        }
                    ]
                },
                "m_def": "perovskite_solar_cell_database.schema_packages.tandem.device_stack.Photoabsorber_Perovskite",
                "has_a_2D_perovskite_capping_layer": false,
                "lead_free": false,
                "inorganic": false,
                "composition": {
                    "band_gap": 1.25,
                    "sample_type": "Polycrystalline film",
                    "dimensionality": "3D",
                    "short_form": "FAMAPbSnI",
                    "long_form": "FA0.4MA0.6Pb0.4Sn0.6I3",
                    "ions_a_site": [
                        {
                            "ion": "FA",
                            "coefficient": 0.4,
                            "molecular_formula": "CH5N2+",
                            "smile": "C(=[NH2+])N",
                            "common_name": "Formamidinium",
                            "iupac_name": "aminomethylideneazanium",
                            "cas_number": "nan",
                            "source_compound_smile": "C(=N)N",
                            "source_compound_iupac_name": "methanimidamide",
                            "source_compound_cas_number": "463-52-5",
                            "abbreviation": "FA"
                        },
                        {
                            "ion": "MA",
                            "coefficient": 0.6,
                            "molecular_formula": "CH6N+",
                            "smile": "C[NH3+]",
                            "common_name": "Methylammonium",
                            "iupac_name": "methylazanium",
                            "cas_number": "17000-00-9",
                            "source_compound_smile": "CN",
                            "source_compound_iupac_name": "methanamine",
                            "source_compound_cas_number": "74-89-5",
                            "abbreviation": "MA"
                        }
                    ],
                    "ions_b_site": [
                        {
                            "ion": "Pb",
                            "coefficient": 0.4,
                            "molecular_formula": "Pb2+",
                            "smile": "[Pb+2]",
                            "common_name": "Lead",
                            "iupac_name": "lead(2+)",
                            "cas_number": "14280-50-3",
                            "source_compound_smile": "[Pb]",
                            "source_compound_iupac_name": "Lead",
                            "source_compound_cas_number": "7439-92-1",
                            "abbreviation": "Pb"
                        },
                        {
                            "ion": "Sn",
                            "coefficient": 0.6,
                            "molecular_formula": "Sn2+",
                            "smile": "[Sn+2]",
                            "common_name": "Tin",
                            "iupac_name": "tin(2+)",
                            "cas_number": "22541-90-8",
                            "source_compound_smile": "[Sn]",
                            "source_compound_iupac_name": "Tin",
                            "source_compound_cas_number": "7440-31-5",
                            "abbreviation": "Sn"
                        }
                    ],
                    "ions_x_site": [
                        {
                            "ion": "I",
                            "coefficient": 3.0,
                            "molecular_formula": "I-",
                            "smile": "[I-]",
                            "common_name": "Iodide",
                            "iupac_name": "Iodide",
                            "cas_number": "20461-54-5",
                            "source_compound_smile": "II",
                            "source_compound_iupac_name": "molecular iodine",
                            "source_compound_cas_number": "7553-56-2",
                            "abbreviation": "I"
                        }
                    ]
                }
            },
            {
                "layer_index": 5,
                "functionality": "hole transport layer",
                "device_subset": 1,
                "name": "PEDOT:PSS",
                "components": [
                    {
                        "name": "PEDOT:PSS",
                        "functionality": "majority phase"
                    }
                ],
                "deposition_procedure": {
                    "substrate_layer": "on upper layer",
                    "steps": [
                        {
                            "method": "SpinCoating",
                            "m_def": "perovskite_solar_cell_database.schema_packages.tandem.device_stack.SpinCoating"
                        }
                    ]
                },
                "m_def": "perovskite_solar_cell_database.schema_packages.tandem.device_stack.GeneralLayer"
            },
            {
                "layer_index": 6,
                "functionality": "front contact",
                "device_subset": 1,
                "name": "ITO",
                "components": [
                    {
                        "name": "ITO",
                        "functionality": "majority phase"
                    }
                ],
                "deposition_procedure": {
                    "substrate_layer": "on upper layer",
                    "steps": [
                        {
                            "method": "Sputtering",
                            "m_def": "perovskite_solar_cell_database.schema_packages.tandem.device_stack.Sputtering"
                        }
                    ]
                },
                "m_def": "perovskite_solar_cell_database.schema_packages.tandem.device_stack.GeneralLayer"
            },
            {
                "layer_index": 7,
                "functionality": "substrate",
                "device_subset": 1,
                "name": "SLG",
                "components": [
                    {
                        "name": "SLG",
                        "functionality": "majority phase"
                    }
                ],
                "m_def": "perovskite_solar_cell_database.schema_packages.tandem.device_stack.GeneralLayer"
            },
            {
                "layer_index": 8,
                "functionality": "air gap",
                "name": "Air",
                "components": [
                    {
                        "name": "Air",
                        "functionality": "majority phase"
                    }
                ],
                "m_def": "perovskite_solar_cell_database.schema_packages.tandem.device_stack.GeneralLayer"
            },
            {
                "layer_index": 9,
                "functionality": "back contact",
                "device_subset": 2,
                "name": "IZO",
                "components": [
                    {
                        "name": "IZO",
                        "functionality": "majority phase"
                    }
                ],
                "m_def": "perovskite_solar_cell_database.schema_packages.tandem.device_stack.GeneralLayer"
            },
            {
                "layer_index": 10,
                "functionality": "front contact",
                "device_subset": 2,
                "name": "ZTO",
                "components": [
                    {
                        "name": "ZTO",
                        "functionality": "majority phase"
                    }
                ],
                "m_def": "perovskite_solar_cell_database.schema_packages.tandem.device_stack.GeneralLayer"
            },
            {
                "layer_index": 11,
                "functionality": "electron transport layer",
                "device_subset": 2,
                "name": "SnO2",
                "components": [
                    {
                        "name": "SnO2",
                        "functionality": "majority phase"
                    }
                ],
                "deposition_procedure": {
                    "substrate_layer": "on upper layer",
                    "steps": [
                        {
                            "method": "AtomicLayerDeposition",
                            "m_def": "perovskite_solar_cell_database.schema_packages.tandem.device_stack.AtomicLayerDeposition"
                        }
                    ]
                },
                "m_def": "perovskite_solar_cell_database.schema_packages.tandem.device_stack.GeneralLayer"
            },
            {
                "layer_index": 12,
                "functionality": "electron transport layer",
                "device_subset": 2,
                "name": "C60",
                "components": [
                    {
                        "name": "C60",
                        "functionality": "majority phase"
                    }
                ],
                "deposition_procedure": {
                    "substrate_layer": "on upper layer",
                    "steps": [
                        {
                            "method": "Evaporation",
                            "m_def": "perovskite_solar_cell_database.schema_packages.tandem.device_stack.Evaporation"
                        }
                    ]
                },
                "m_def": "perovskite_solar_cell_database.schema_packages.tandem.device_stack.GeneralLayer"
            },
            {
                "layer_index": 13,
                "functionality": "photoabsorber",
                "device_subset": 2,
                "name": "Perovskite",
                "properties": {
                    "crystallinity": {
                        "value": "polycrystalline"
                    },
                    "band_gap": {
                        "value": 1.63,
                        "graded": false
                    }
                },
                "deposition_procedure": {
                    "substrate_layer": "on upper layer",
                    "antisolvent": true,
                    "duration": 10.0,
                    "steps": [
                        {
                            "method": "SpinCoating",
                            "solution": {
                                "components": [
                                    {
                                        "name": "DMF"
                                    },
                                    {
                                        "name": "DMSO"
                                    }
                                ]
                            },
                            "m_def": "perovskite_solar_cell_database.schema_packages.tandem.device_stack.SpinCoating"
                        },
                        {
                            "method": "Heating",
                            "temperature_segments": [
                                {
                                    "temperature_end": 100.0,
                                    "time_of_segment": 10.0
                                }
                            ],
                            "m_def": "perovskite_solar_cell_database.schema_packages.tandem.device_stack.Heating"
                        }
                    ]
                },
                "m_def": "perovskite_solar_cell_database.schema_packages.tandem.device_stack.Photoabsorber_Perovskite",
                "has_a_2D_perovskite_capping_layer": false,
                "lead_free": false,
                "inorganic": false,
                "composition": {
                    "band_gap": 1.63,
                    "sample_type": "Polycrystalline film",
                    "dimensionality": "3D",
                    "short_form": "CsFAMAPbBrI",
                    "long_form": "Cs0.05FA0.8MA0.15PbBr0.45I2.55",
                    "ions_a_site": [
                        {
                            "ion": "Cs",
                            "coefficient": 0.05,
                            "molecular_formula": "Cs+",
                            "smile": "[Cs+]",
                            "common_name": "Cesium ion",
                            "iupac_name": "Cesium(1+)",
                            "cas_number": "18459-37-5",
                            "source_compound_smile": "[Cs]",
                            "source_compound_iupac_name": "Cesium",
                            "source_compound_cas_number": "7440-46-2",
                            "abbreviation": "Cs"
                        },
                        {
                            "ion": "FA",
                            "coefficient": 0.8,
                            "molecular_formula": "CH5N2+",
                            "smile": "C(=[NH2+])N",
                            "common_name": "Formamidinium",
                            "iupac_name": "aminomethylideneazanium",
                            "cas_number": "nan",
                            "source_compound_smile": "C(=N)N",
                            "source_compound_iupac_name": "methanimidamide",
                            "source_compound_cas_number": "463-52-5",
                            "abbreviation": "FA"
                        },
                        {
                            "ion": "MA",
                            "coefficient": 0.15,
                            "molecular_formula": "CH6N+",
                            "smile": "C[NH3+]",
                            "common_name": "Methylammonium",
                            "iupac_name": "methylazanium",
                            "cas_number": "17000-00-9",
                            "source_compound_smile": "CN",
                            "source_compound_iupac_name": "methanamine",
                            "source_compound_cas_number": "74-89-5",
                            "abbreviation": "MA"
                        }
                    ],
                    "ions_b_site": [
                        {
                            "ion": "Pb",
                            "coefficient": 1.0,
                            "molecular_formula": "Pb2+",
                            "smile": "[Pb+2]",
                            "common_name": "Lead",
                            "iupac_name": "lead(2+)",
                            "cas_number": "14280-50-3",
                            "source_compound_smile": "[Pb]",
                            "source_compound_iupac_name": "Lead",
                            "source_compound_cas_number": "7439-92-1",
                            "abbreviation": "Pb"
                        }
                    ],
                    "ions_x_site": [
                        {
                            "ion": "Br",
                            "coefficient": 0.45,
                            "molecular_formula": "Br-",
                            "smile": "[Br-]",
                            "common_name": "Bromide",
                            "iupac_name": "Bromide",
                            "cas_number": "24959-67-9",
                            "source_compound_smile": "BrBr",
                            "source_compound_iupac_name": "molecular bromine",
                            "source_compound_cas_number": "7726-95-6",
                            "abbreviation": "Br"
                        },
                        {
                            "ion": "I",
                            "coefficient": 2.55,
                            "molecular_formula": "I-",
                            "smile": "[I-]",
                            "common_name": "Iodide",
                            "iupac_name": "Iodide",
                            "cas_number": "20461-54-5",
                            "source_compound_smile": "II",
                            "source_compound_iupac_name": "molecular iodine",
                            "source_compound_cas_number": "7553-56-2",
                            "abbreviation": "I"
                        }
                    ]
                }
            },
            {
                "layer_index": 14,
                "functionality": "hole transport layer",
                "device_subset": 2,
                "name": "PTAA",
                "components": [
                    {
                        "name": "PTAA",
                        "functionality": "majority phase"
                    }
                ],
                "deposition_procedure": {
                    "substrate_layer": "on upper layer",
                    "steps": [
                        {
                            "method": "SpinCoating",
                            "m_def": "perovskite_solar_cell_database.schema_packages.tandem.device_stack.SpinCoating"
                        }
                    ]
                },
                "m_def": "perovskite_solar_cell_database.schema_packages.tandem.device_stack.GeneralLayer"
            },
            {
                "layer_index": 15,
                "functionality": "front contact",
                "device_subset": 2,
                "name": "ITO",
                "components": [
                    {
                        "name": "ITO",
                        "functionality": "majority phase"
                    }
                ],
                "m_def": "perovskite_solar_cell_database.schema_packages.tandem.device_stack.GeneralLayer"
            },
            {
                "layer_index": 16,
                "functionality": "substrate",
                "device_subset": 2,
                "name": "SLG",
                "components": [
                    {
                        "name": "SLG",
                        "functionality": "majority phase"
                    }
                ],
                "m_def": "perovskite_solar_cell_database.schema_packages.tandem.device_stack.GeneralLayer"
            }
        ],
        "measurements": {
            "jv": [
                {
                    "certified": false,
                    "device_subset": 0,
                    "illumination": {
                        "intensity": 100.0,
                        "mask": true,
                        "mask_area": 0.059
                    },
                    "light_source": {
                        "spectrum": "AM1.5",
                        "light_source": "Solar simulator unspecified",
                        "light_source_model": "Oriel",
                        "solar_simulator_class": "AAA"
                    },
                    "light_regime": "standard light",
                    "results": {
                        "power_conversion_efficiency": 25.4
                    },
                    "environmental_conditions": {
                        "ambient_temperature": 25.0
                    }
                },
                {
                    "device_subset": 1,
                    "illumination": {
                        "intensity": 100.0,
                        "mask": true,
                        "mask_area": 0.059
                    },
                    "light_source": {
                        "spectrum": "AM1.5",
                        "light_source": "Solar simulator unspecified",
                        "light_source_model": "Oriel",
                        "solar_simulator_class": "AAA"
                    },
                    "light_regime": "standard light",
                    "results": {
                        "short_circuit_current_density": 30.5,
                        "open_circuit_voltage": 0.843,
                        "fill_factor": 0.8,
                        "power_conversion_efficiency": 20.4
                    }
                },
                {
                    "device_subset": 2,
                    "illumination": {
                        "intensity": 100.0,
                        "mask": true,
                        "mask_area": 0.059
                    },
                    "light_source": {
                        "spectrum": "AM1.5",
                        "light_source": "Solar simulator unspecified",
                        "light_source_model": "Oriel",
                        "solar_simulator_class": "AAA"
                    },
                    "light_regime": "standard light",
                    "results": {
                        "short_circuit_current_density": 20.6,
                        "open_circuit_voltage": 1.113,
                        "fill_factor": 0.785,
                        "power_conversion_efficiency": 18.0
                    }
                }
            ],
            "stabilized_performance": [
                {
                    "light_regime": "standard light",
                    "device_subset": 0,
                    "results": {
                        "power_conversion_efficiency": 25.0
                    }
                }
            ],
            "eqe": [
                {
                    "device_subset": 1,
                    "results": {
                        "integrated_short_circuit_current_density": 20.2
                    }
                },
                {
                    "device_subset": 2,
                    "results": {
                        "integrated_short_circuit_current_density": 9.9
                    }
                }
            ],
            "stability": [
                {
                    "illuminated": true,
                    "device_subset": 0,
                    "results": {
                        "power_conversion_efficiency_start": 25.0,
                        "T80": 400.0,
                        "burn_in": false
                    },
                    "illumination": {
                        "intensity": 100.0,
                        "uv_filter": false
                    },
                    "light_source": {
                        "light_source": "Solar simulator unspecified",
                        "spectrum": "AM1.5"
                    }
                }
            ]
        }
    }
}

File: seed_dataset/Json_data_tandem_cell_initial_data_556.archive.json
{
    "data": {
        "m_def": "perovskite_solar_cell_database.schema_packages.tandem.schema.PerovskiteTandemSolarCell",
        "reference": {
            "publication_date": "2019-02-15T00:00:00",
            "journal": "Advanced Energy Materials",
            "name_of_person_entering_the_data": "Steve Albrecht",
            "data_entered_by_author": true,
            "part_of_initial_dataset": true,
            "DOI_number": "10.1002/aenm.201803241",
            "publication_authors": [
                "Mazzarella et al."
            ],
            "ID_temp": 556
        },
        "general": {
            "number_of_junctions": 2,
            "number_of_terminals": 2,
            "architecture": "Monolithic",
            "flexible": false,
            "semitransparent": false,
            "encapsulated": false,
            "cell_area": 1.1,
            "active_area": 1.088,
            "photoabsorbers": [
                "Silicon",
                "Perovskite"
            ],
            "photoabsorbers_string": "Silicon-Perovskite",
            "photoabsorbers_bandgaps": [
                1.12,
                1.63
            ]
        },
        "key_performance_metrics": {
            "power_conversion_efficiency_stabilized": 25.18,
            "power_conversion_efficiency": 25.34,
            "short_circuit_current_density": 19.02,
            "open_circuit_voltage": 1.793,
            "fill_factor": 0.743
        },
        "device_stack": [
            {
                "layer_index": 1,
                "functionality": "back contact",
                "device_subset": 0,
                "name": "Ag",
                "properties": {
                    "thickness": {
                        "value": 200.0
                    }
                },
                "components": [
                    {
                        "name": "Ag",
                        "functionality": "majority phase"
                    }
                ],
                "deposition_procedure": {
                    "substrate_layer": "on upper layer",
                    "steps": [
                        {
                            "method": "Sputtering",
                            "m_def": "perovskite_solar_cell_database.schema_packages.tandem.device_stack.Sputtering"
                        }
                    ]
                },
                "m_def": "perovskite_solar_cell_database.schema_packages.tandem.device_stack.GeneralLayer"
            },
            {
                "layer_index": 2,
                "functionality": "back contact",
                "device_subset": 0,
                "name": "AZO",
                "properties": {
                    "thickness": {
                        "value": 150.0
                    }
                },
                "components": [
                    {
                        "name": "AZO",
                        "functionality": "majority phase"
                    }
                ],
                "deposition_procedure": {
                    "substrate_layer": "on upper layer",
                    "steps": [
                        {
                            "method": "Sputtering",
                            "m_def": "perovskite_solar_cell_database.schema_packages.tandem.device_stack.Sputtering"
                        }
                    ]
                },
                "m_def": "perovskite_solar_cell_database.schema_packages.tandem.device_stack.GeneralLayer"
            },
            {
                "layer_index": 3,
                "functionality": "photoabsorber",
                "device_subset": 0,
                "name": "silicon",
                "properties": {
                    "thickness": {
                        "value": 250000.0
                    },
                    "band_gap": {
                        "value": 1.12
                    }
                },
                "m_def": "perovskite_solar_cell_database.schema_packages.tandem.device_stack.Photoabsorber_Silicon",
                "cell_type": "Heterojunction",
                "type_of_silicon": "Float-zone",
                "doping_sequence": "a-Si(p):H/a-Si(i):H/c-Si(n)/a-Si(i):H/nc-SiOx(n):H"
            },
            {
                "layer_index": 4,
                "functionality": "recombination layer",
                "device_subset": 0,
                "name": "ITO",
                "components": [
                    {
                        "name": "ITO",
                        "functionality": "majority phase"
                    }
                ],
                "deposition_procedure": {
                    "substrate_layer": "on lower layer",
                    "steps": [
                        {
                            "method": "Sputtering",
                            "m_def": "perovskite_solar_cell_database.schema_packages.tandem.device_stack.Sputtering"
                        }
                    ]
                },
                "m_def": "perovskite_solar_cell_database.schema_packages.tandem.device_stack.GeneralLayer"
            },
            {
                "layer_index": 5,
                "functionality": "hole transport layer",
                "device_subset": 0,
                "name": "PolyTPD",
                "properties": {
                    "thickness": {
                        "value": 10.0
                    }
                },
                "components": [
                    {
                        "name": "PolyTPD",
                        "functionality": "majority phase"
                    }
                ],
                "deposition_procedure": {
                    "substrate_layer": "on lower layer",
                    "steps": [
                        {
                            "method": "SpinCoating",
                            "m_def": "perovskite_solar_cell_database.schema_packages.tandem.device_stack.SpinCoating"
                        }
                    ]
                },
                "m_def": "perovskite_solar_cell_database.schema_packages.tandem.device_stack.GeneralLayer"
            },
            {
                "layer_index": 6,
                "functionality": "photoabsorber",
                "device_subset": 0,
                "name": "Perovskite",
                "properties": {
                    "crystallinity": {
                        "value": "polycrystalline"
                    },
                    "band_gap": {
                        "value": 1.63,
                        "graded": false
                    }
                },
                "deposition_procedure": {
                    "substrate_layer": "on lower layer",
                    "antisolvent": true,
                    "steps": [
                        {
                            "method": "SpinCoating",
                            "solution": {
                                "components": [
                                    {
                                        "name": "DMF"
                                    },
                                    {
                                        "name": "DMSO"
                                    }
                                ]
                            },
                            "m_def": "perovskite_solar_cell_database.schema_packages.tandem.device_stack.SpinCoating"
                        }
                    ]
                },
                "m_def": "perovskite_solar_cell_database.schema_packages.tandem.device_stack.Photoabsorber_Perovskite",
                "has_a_2D_perovskite_capping_layer": false,
                "lead_free": false,
                "inorganic": false,
                "composition": {
                    "band_gap": 1.63,
                    "sample_type": "Polycrystalline film",
                    "dimensionality": "3D",
                    "short_form": "CsFAMAPbBrI",
                    "long_form": "Cs0.05FA0.83MA0.17PbBr0.54I2.46",
                    "ions_a_site": [
                        {
                            "ion": "Cs",
                            "coefficient": 0.05,
                            "molecular_formula": "Cs+",
                            "smile": "[Cs+]",
                            "common_name": "Cesium ion",
                            "iupac_name": "Cesium(1+)",
                            "cas_number": "18459-37-5",
                            "source_compound_smile": "[Cs]",
                            "source_compound_iupac_name": "Cesium",
                            "source_compound_cas_number": "7440-46-2",
                            "abbreviation": "Cs"
                        },
                        {
                            "ion": "FA",
                            "coefficient": 0.83,
                            "molecular_formula": "CH5N2+",
                            "smile": "C(=[NH2+])N",
                            "common_name": "Formamidinium",
                            "iupac_name": "aminomethylideneazanium",
                            "cas_number": "nan",
                            "source_compound_smile": "C(=N)N",
                            "source_compound_iupac_name": "methanimidamide",
                            "source_compound_cas_number": "463-52-5",
                            "abbreviation": "FA"
                        },
                        {
                            "ion": "MA",
                            "coefficient": 0.17,
                            "molecular_formula": "CH6N+",
                            "smile": "C[NH3+]",
                            "common_name": "Methylammonium",
                            "iupac_name": "methylazanium",
                            "cas_number": "17000-00-9",
                            "source_compound_smile": "CN",
                            "source_compound_iupac_name": "methanamine",
                            "source_compound_cas_number": "74-89-5",
                            "abbreviation": "MA"
                        }
                    ],
                    "ions_b_site": [
                        {
                            "ion": "Pb",
                            "coefficient": 1.0,
                            "molecular_formula": "Pb2+",
                            "smile": "[Pb+2]",
                            "common_name": "Lead",
                            "iupac_name": "lead(2+)",
                            "cas_number": "14280-50-3",
                            "source_compound_smile": "[Pb]",
                            "source_compound_iupac_name": "Lead",
                            "source_compound_cas_number": "7439-92-1",
                            "abbreviation": "Pb"
                        }
                    ],
                    "ions_x_site": [
                        {
                            "ion": "Br",
                            "coefficient": 0.54,
                            "molecular_formula": "Br-",
                            "smile": "[Br-]",
                            "common_name": "Bromide",
                            "iupac_name": "Bromide",
                            "cas_number": "24959-67-9",
                            "source_compound_smile": "BrBr",
                            "source_compound_iupac_name": "molecular bromine",
                            "source_compound_cas_number": "7726-95-6",
                            "abbreviation": "Br"
                        },
                        {
                            "ion": "I",
                            "coefficient": 2.46,
                            "molecular_formula": "I-",
                            "smile": "[I-]",
                            "common_name": "Iodide",
                            "iupac_name": "Iodide",
                            "cas_number": "20461-54-5",
                            "source_compound_smile": "II",
                            "source_compound_iupac_name": "molecular iodine",
                            "source_compound_cas_number": "7553-56-2",
                            "abbreviation": "I"
                        }
                    ]
                }
            },
            {
                "layer_index": 7,
                "functionality": "electron transport layer",
                "device_subset": 0,
                "name": "PCBM-60",
                "components": [
                    {
                        "name": "PCBM-60",
                        "functionality": "majority phase"
                    }
                ],
                "m_def": "perovskite_solar_cell_database.schema_packages.tandem.device_stack.GeneralLayer"
            },
            {
                "layer_index": 8,
                "functionality": "electron transport layer",
                "device_subset": 0,
                "name": "BCP",
                "components": [
                    {
                        "name": "BCP",
                        "functionality": "majority phase"
                    }
                ],
                "m_def": "perovskite_solar_cell_database.schema_packages.tandem.device_stack.GeneralLayer"
            },
            {
                "layer_index": 9,
                "functionality": "front contact",
                "device_subset": 0,
                "name": "ITO",
                "components": [
                    {
                        "name": "ITO",
                        "functionality": "majority phase"
                    }
                ],
                "deposition_procedure": {
                    "substrate_layer": "on lower layer",
                    "steps": [
                        {
                            "method": "Sputtering",
                            "m_def": "perovskite_solar_cell_database.schema_packages.tandem.device_stack.Sputtering"
                        }
                    ]
                },
                "m_def": "perovskite_solar_cell_database.schema_packages.tandem.device_stack.GeneralLayer"
            },
            {
                "layer_index": 10,
                "functionality": "anti reflection",
                "device_subset": 0,
                "name": "A.R.C.",
                "components": [
                    {
                        "name": "A.R.C.",
                        "functionality": "majority phase"
                    }
                ],
                "m_def": "perovskite_solar_cell_database.schema_packages.tandem.device_stack.GeneralLayer"
            }
        ],
        "measurements": {
            "jv": [
                {
                    "certified": true,
                    "device_subset": 0,
                    "illumination": {
                        "intensity": 100.0,
                        "mask": true,
                        "mask_area": 1.088
                    },
                    "light_source": {
                        "spectrum": "AM1.5",
                        "light_source": "Solar simulator unspecified",
                        "light_source_model": "Wacom",
                        "solar_simulator_class": "AAA"
                    },
                    "light_regime": "standard light",
                    "results": {
                        "short_circuit_current_density": 19.02,
                        "open_circuit_voltage": 1.793,
                        "fill_factor": 0.743,
                        "power_conversion_efficiency": 25.34
                    },
                    "environmental_conditions": {
                        "ambient_temperature": 25.0
                    },
                    "certification_details": {
                        "certifying_institution": "Fraunhofer ISE"
                    }
                },
                {
                    "device_subset": 1,
                    "illumination": {
                        "intensity": 100.0,
                        "mask": true,
                        "mask_area": 1.088
                    },
                    "light_source": {
                        "spectrum": "AM1.5",
                        "light_source": "Solar simulator unspecified",
                        "light_source_model": "Wacom",
                        "solar_simulator_class": "AAA"
                    },
                    "light_regime": "standard light",
                    "results": {
                        "short_circuit_current_density": 21.6,
                        "open_circuit_voltage": 1.1,
                        "fill_factor": 0.779,
                        "power_conversion_efficiency": 18.4
                    }
                },
                {
                    "device_subset": 2,
                    "illumination": {
                        "intensity": 100.0,
                        "mask": true,
                        "mask_area": 1.088
                    },
                    "light_source": {
                        "spectrum": "AM1.5",
                        "light_source": "Solar simulator unspecified",
                        "light_source_model": "Wacom",
                        "solar_simulator_class": "AAA"
                    },
                    "light_regime": "standard light",
                    "results": {
                        "short_circuit_current_density": 35.7,
                        "open_circuit_voltage": 0.719,
                        "fill_factor": 0.797,
                        "power_conversion_efficiency": 20.5
                    }
                }
            ],
            "stabilized_performance": [
                {
                    "light_regime": "standard light",
                    "device_subset": 0,
                    "results": {
                        "power_conversion_efficiency": 25.18
                    }
                }
            ],
            "eqe": [
                {
                    "device_subset": 1,
                    "results": {
                        "integrated_short_circuit_current_density": 19.9
                    }
                }
            ]
        }
    }
}
