Repository: Jesperkemist/PerovskiteTandemDatabase

## About The Project
This repo is associated to a paper with the title:
A FAIR Framework for Machine-Actionable Perovskite Tandem Solar Cell Data

## Resources
9.1 Online resources
1) Online documentation of the project, including a description of the structure of the data schema, and all defined modules
https://jesperkemist.github.io/PerovskiteTandemDatabase/

2) A PDF file describing the structure of the data schema, including all defined modules.
https://github.com/Jesperkemist/PerovskiteTandemDatabase/tree/main/module_descriptions

3) Example JSON files describing a representative perovskite tandem devices.

File: seed_dataset/Json_data_tandem_cell_initial_data_560.archive.json
{
    "data": {
        "m_def": "perovskite_solar_cell_database.schema_packages.tandem.schema.PerovskiteTandemSolarCell",
        "reference": {
            "publication_date": "2015-10-27T00:00:00",
            "journal": "Energy &amp; Environmental Science",
            "name_of_person_entering_the_data": "Steve Albrecht",
            "data_entered_by_author": true,
            "part_of_initial_dataset": true,
            "DOI_number": "10.1039/c5ee02965a",
            "publication_authors": [
                "Albrecht et al."
            ],
            "ID_temp": 560
        },
        "general": {
            "number_of_junctions": 2,
            "number_of_terminals": 2,
            "architecture": "Monolithic",
            "flexible": false,
            "semitransparent": false,
            "encapsulated": false,
            "photoabsorbers": [
                "Silicon",
                "Perovskite"
            ],
            "photoabsorbers_string": "Silicon-Perovskite",
            "photoabsorbers_bandgaps": [
                1.12,
                1.63
            ]
        },
        "key_performance_metrics": {
            "power_conversion_efficiency_stabilized": 18.1,
            "power_conversion_efficiency": 19.9,
            "short_circuit_current_density": 14.0,
            "open_circuit_voltage": 1.785,
            "fill_factor": 0.795
        },
        "device_stack": [
            {
                "layer_index": 1,
                "functionality": "back contact",
                "device_subset": 0,
                "name": "Ag",
                "properties": {
                    "thickness": {
                        "value": 200.0
                    }
                },
                "components": [
                    {
                        "name": "Ag",
                        "functionality": "majority phase"
                    }
                ],
                "deposition_procedure": {
                    "substrate_layer": "on upper layer",
                    "steps": [
                        {
                            "method": "Sputtering",
                            "m_def": "perovskite_solar_cell_database.schema_packages.tandem.device_stack.Sputtering"
                        }
                    ]
                },
                "m_def": "perovskite_solar_cell_database.schema_packages.tandem.device_stack.GeneralLayer"
            },
            {
                "layer_index": 2,
                "functionality": "back contact",
                "device_subset": 0,
                "name": "AZO",
                "properties": {
                    "thickness": {
                        "value": 70.0
                    }
                },
                "components": [
                    {
                        "name": "AZO",
                        "functionality": "majority phase"
                    }
                ],
                "deposition_procedure": {
                    "substrate_layer": "on upper layer",
                    "steps": [
                        {
                            "method": "Sputtering",
                            "m_def": "perovskite_solar_cell_database.schema_packages.tandem.device_stack.Sputtering"
                        }
                    ]
                },
                "m_def": "perovskite_solar_cell_database.schema_packages.tandem.device_stack.GeneralLayer"
            },
            {
                "layer_index": 3,
                "functionality": "photoabsorber",
                "device_subset": 0,
                "name": "silicon",
                "properties": {
                    "thickness": {
                        "value": 250000.0
                    },
                    "band_gap": {
                        "value": 1.12
                    }
                },
                "m_def": "perovskite_solar_cell_database.schema_packages.tandem.device_stack.Photoabsorber_Silicon",
                "cell_type": "Heterojunction",
                "type_of_silicon": "Float-zone",
                "doping_sequence": "a-Si(n):H/a-Si(i):H/c-Si(n)/a-Si(i):H/a-Si(p):H"
            },
            {
                "layer_index": 4,
                "functionality": "recombination layer",
                "device_subset": 0,
                "name": "ITO",
                "properties": {
                    "thickness": {
                        "value": 80.0
                    }
                },
                "components": [
                    {
                        "name": "ITO",
                        "functionality": "majority phase"
                    }
                ],
                "deposition_procedure": {
                    "substrate_layer": "on lower layer",
                    "steps": [
                        {
                            "method": "Sputtering",
                            "m_def": "perovskite_solar_cell_database.schema_packages.tandem.device_stack.Sputtering"
                        }
                    ]
                },
                "m_def": "perovskite_solar_cell_database.schema_packages.tandem.device_stack.GeneralLayer"
            },
            {
                "layer_index": 5,
                "functionality": "electron transport layer",
                "device_subset": 0,
                "name": "SnO2",
                "properties": {
                    "thickness": {
                        "value": 15.0
                    }
                },
                "components": [
                    {
                        "name": "SnO2",
                        "functionality": "majority phase"
                    }
                ],
                "deposition_procedure": {
                    "substrate_layer": "on lower layer",
                    "steps": [
                        {
                            "method": "AtomicLayerDeposition",
                            "m_def": "perovskite_solar_cell_database.schema_packages.tandem.device_stack.AtomicLayerDeposition"
                        }
                    ]
                },
                "m_def": "perovskite_solar_cell_database.schema_packages.tandem.device_stack.GeneralLayer"
            },
            {
                "layer_index": 6,
                "functionality": "photoabsorber",
                "device_subset": 0,
                "name": "Perovskite",
                "properties": {
                    "crystallinity": {
                        "value": "polycrystalline"
                    },
                    "band_gap": {
                        "value": 1.63,
                        "graded": false
                    }
                },
                "deposition_procedure": {
                    "substrate_layer": "on lower layer",
                    "antisolvent": true,
                    "duration": 60.0,
                    "steps": [
                        {
                            "method": "SpinCoating",
                            "solution": {
                                "components": [
                                    {
                                        "name": "DMF"
                                    },
                                    {
                                        "name": "DMSO"
                                    }
                                ]
                            },
                            "m_def": "perovskite_solar_cell_database.schema_packages.tandem.device_stack.SpinCoating"
                        },
                        {
                            "method": "Heating",
                            "temperature_segments": [
                                {
                                    "temperature_end": 100.0,
                                    "time_of_segment": 60.0
                                }
                            ],
                            "m_def": "perovskite_solar_cell_database.schema_packages.tandem.device_stack.Heating"
                        }
                    ]
                },
                "m_def": "perovskite_solar_cell_database.schema_packages.tandem.device_stack.Photoabsorber_Perovskite",
                "has_a_2D_perovskite_capping_layer": false,
                "lead_free": false,
                "inorganic": false,
                "composition": {
                    "band_gap": 1.63,
                    "sample_type": "Polycrystalline film",
                    "dimensionality": "3D",
                    "short_form": "CsFAMAPbBrI",
                    "long_form": "Cs0.05FA0.83MA0.17PbBr0.51I2.49",
                    "ions_a_site": [
                        {
                            "ion": "Cs",
                            "coefficient": 0.05,
                            "molecular_formula": "Cs+",
                            "smile": "[Cs+]",
                            "common_name": "Cesium ion",
                            "iupac_name": "Cesium(1+)",
                            "cas_number": "18459-37-5",
                            "source_compound_smile": "[Cs]",
                            "source_compound_iupac_name": "Cesium",
                            "source_compound_cas_number": "7440-46-2",
                            "abbreviation": "Cs"
                        },
                        {
                            "ion": "FA",
                            "coefficient": 0.83,
                            "molecular_formula": "CH5N2+",
                            "smile": "C(=[NH2+])N",
                            "common_name": "Formamidinium",
                            "iupac_name": "aminomethylideneazanium",
                            "cas_number": "nan",
                            "source_compound_smile": "C(=N)N",
                            "source_compound_iupac_name": "methanimidamide",
                            "source_compound_cas_number": "463-52-5",
                            "abbreviation": "FA"
                        },
                        {
                            "ion": "MA",
                            "coefficient": 0.17,
                            "molecular_formula": "CH6N+",
                            "smile": "C[NH3+]",
                            "common_name": "Methylammonium",
                            "iupac_name": "methylazanium",
                            "cas_number": "17000-00-9",
                            "source_compound_smile": "CN",
                            "source_compound_iupac_name": "methanamine",
                            "source_compound_cas_number": "74-89-5",
                            "abbreviation": "MA"
                        }
                    ],
                    "ions_b_site": [
                        {
                            "ion": "Pb",
                            "coefficient": 1.0,
                            "molecular_formula": "Pb2+",
                            "smile": "[Pb+2]",
                            "common_name": "Lead",
                            "iupac_name": "lead(2+)",
                            "cas_number": "14280-50-3",
                            "source_compound_smile": "[Pb]",
                            "source_compound_iupac_name": "Lead",
                            "source_compound_cas_number": "7439-92-1",
                            "abbreviation": "Pb"
                        }
                    ],
                    "ions_x_site": [
                        {
                            "ion": "Br",
                            "coefficient": 0.51,
                            "molecular_formula": "Br-",
                            "smile": "[Br-]",
                            "common_name": "Bromide",
                            "iupac_name": "Bromide",
                            "cas_number": "24959-67-9",
                            "source_compound_smile": "BrBr",
                            "source_compound_iupac_name": "molecular bromine",
                            "source_compound_cas_number": "7726-95-6",
                            "abbreviation": "Br"
                        },
                        {
                            "ion": "I",
                            "coefficient": 2.49,
                            "molecular_formula": "I-",
                            "smile": "[I-]",
                            "common_name": "Iodide",
                            "iupac_name": "Iodide",
                            "cas_number": "20461-54-5",
                            "source_compound_smile": "II",
                            "source_compound_iupac_name": "molecular iodine",
                            "source_compound_cas_number": "7553-56-2",
                            "abbreviation": "I"
                        }
                    ]
                }
            },
            {
                "layer_index": 7,
                "functionality": "hole transport layer",
                "device_subset": 0,
                "name": "Spiro-MeOTAD",
                "components": [
                    {
                        "name": "Spiro-MeOTAD",
                        "functionality": "majority phase"
                    }
                ],
                "deposition_procedure": {
                    "substrate_layer": "on lower layer",
                    "steps": [
                        {
                            "method": "SpinCoating",
                            "m_def": "perovskite_solar_cell_database.schema_packages.tandem.device_stack.SpinCoating"
                        }
                    ]
                },
                "m_def": "perovskite_solar_cell_database.schema_packages.tandem.device_stack.GeneralLayer"
            },
            {
                "layer_index": 8,
                "functionality": "front contact",
                "device_subset": 0,
                "name": "MoO3",
                "properties": {
                    "thickness": {
                        "value": 27.0
                    }
                },
                "components": [
                    {
                        "name": "MoO3",
                        "functionality": "majority phase"
                    }
                ],
                "deposition_procedure": {
                    "substrate_layer": "on lower layer",
                    "steps": [
                        {
                            "method": "Evaporation",
                            "m_def": "perovskite_solar_cell_database.schema_packages.tandem.device_stack.Evaporation"
                        }
                    ]
                },
                "m_def": "perovskite_solar_cell_database.schema_packages.tandem.device_stack.GeneralLayer"
            },
            {
                "layer_index": 9,
                "functionality": "front contact",
                "device_subset": 0,
                "name": "ITO",
                "properties": {
                    "thickness": {
                        "value": 80.0
                    }
                },
                "components": [
                    {
                        "name": "ITO",
                        "functionality": "majority phase"
                    }
                ],
                "deposition_procedure": {
                    "substrate_layer": "on lower layer",
                    "steps": [
                        {
                            "method": "Sputtering",
                            "m_def": "perovskite_solar_cell_database.schema_packages.tandem.device_stack.Sputtering"
                        }
                    ]
                },
                "m_def": "perovskite_solar_cell_database.schema_packages.tandem.device_stack.GeneralLayer"
            },
            {
                "layer_index": 10,
                "functionality": "anti reflection",
                "device_subset": 0,
                "name": "LiF",
                "properties": {
                    "thickness": {
                        "value": 100.0
                    }
                },
                "components": [
                    {
                        "name": "LiF",
                        "functionality": "majority phase"
                    }
                ],
                "deposition_procedure": {
                    "substrate_layer": "on lower layer",
                    "steps": [
                        {
                            "method": "Evaporation",
                            "m_def": "perovskite_solar_cell_database.schema_packages.tandem.device_stack.Evaporation"
                        }
                    ]
                },
                "m_def": "perovskite_solar_cell_database.schema_packages.tandem.device_stack.GeneralLayer"
            }
        ],
        "measurements": {
            "jv": [
                {
                    "certified": false,
                    "device_subset": 0,
                    "illumination": {
                        "intensity": 100.0,
                        "mask": true,
                        "mask_area": 0.1225
                    },
                    "light_source": {
                        "spectrum": "AM1.5",
                        "light_source": "Solar simulator unspecified",
                        "light_source_model": "Steuernagel"
                    },
                    "light_regime": "standard light",
                    "results": {
                        "short_circuit_current_density": 14.0,
                        "open_circuit_voltage": 1.785,
                        "fill_factor": 0.795,
                        "power_conversion_efficiency": 19.9
                    },
                    "environmental_conditions": {
                        "ambient_temperature": 25.0
                    }
                },
                {
                    "device_subset": 1,
                    "illumination": {
                        "intensity": 100.0,
                        "mask": true,
                        "mask_area": 0.1225
                    },
                    "light_source": {
                        "spectrum": "AM1.5",
                        "light_source": "Solar simulator unspecified",
                        "light_source_model": "Steuernagel"
                    },
                    "light_regime": "standard light",
                    "results": {
                        "short_circuit_current_density": 31.3,
                        "open_circuit_voltage": 0.703,
                        "fill_factor": 0.714,
                        "power_conversion_efficiency": 15.7
                    }
                },
                {
                    "device_subset": 2,
                    "illumination": {
                        "intensity": 100.0,
                        "mask": true,
                        "mask_area": 0.1225
                    },
                    "light_source": {
                        "spectrum": "AM1.5",
                        "light_source": "Solar simulator unspecified",
                        "light_source_model": "Steuernagel"
                    },
                    "light_regime": "standard light",
                    "results": {
                        "short_circuit_current_density": 20.1,
                        "open_circuit_voltage": 1.113,
                        "fill_factor": 0.683,
                        "power_conversion_efficiency": 15.5
                    }
                }
            ],
            "stabilized_performance": [
                {
                    "light_regime": "standard light",
                    "device_subset": 0,
                    "results": {
                        "power_conversion_efficiency": 18.1
                    }
                }
            ],
            "eqe": [
                {
                    "device_subset": 1,
                    "results": {
                        "integrated_short_circuit_current_density": 14.67
                    }
                },
                {
                    "device_subset": 2,
                    "results": {
                        "integrated_short_circuit_current_density": 14.01
                    }
                }
            ]
        }
    }
}

File: seed_dataset/Json_data_tandem_cell_initial_data_561.archive.json
{
    "data": {
        "m_def": "perovskite_solar_cell_database.schema_packages.tandem.schema.PerovskiteTandemSolarCell",
        "reference": {
            "publication_date": "2015-06-25T00:00:00",
            "journal": "The Journal of Physical Chemistry Letters",
            "name_of_person_entering_the_data": "Steve Albrecht",
            "data_entered_by_author": true,
            "part_of_initial_dataset": true,
            "DOI_number": "10.1021/acs.jpclett.5b01177",
            "publication_authors": [
                "Lang et al."
            ],
            "ID_temp": 561
        },
        "general": {
            "number_of_junctions": 2,
            "number_of_terminals": 4,
            "architecture": "Stacked",
            "flexible": false,
            "semitransparent": false,
            "encapsulated": false,
            "photoabsorbers": [
                "Silicon",
                "Perovskite"
            ],
            "photoabsorbers_string": "Silicon-Perovskite",
            "photoabsorbers_bandgaps": [
                1.12,
                1.6
            ]
        },
        "key_performance_metrics": {},
        "device_stack": [
            {
                "layer_index": 1,
                "functionality": "back contact",
                "device_subset": 1,
                "name": "Ag",
                "properties": {
                    "thickness": {
                        "value": 200.0
                    }
                },
                "components": [
                    {
                        "name": "Ag",
                        "functionality": "majority phase"
                    }
                ],
                "deposition_procedure": {
                    "substrate_layer": "on upper layer",
                    "steps": [
                        {
                            "method": "Sputtering",
                            "m_def": "perovskite_solar_cell_database.schema_packages.tandem.device_stack.Sputtering"
                        }
                    ]
                },
                "m_def": "perovskite_solar_cell_database.schema_packages.tandem.device_stack.GeneralLayer"
            },
            {
                "layer_index": 2,
                "functionality": "back contact",
                "device_subset": 1,
                "name": "AZO",
                "properties": {
                    "thickness": {
                        "value": 70.0
                    }
                },
                "components": [
                    {
                        "name": "AZO",
                        "functionality": "majority phase"
                    }
                ],
                "deposition_procedure": {
                    "substrate_layer": "on upper layer",
                    "steps": [
                        {
                            "method": "Sputtering",
                            "m_def": "perovskite_solar_cell_database.schema_packages.tandem.device_stack.Sputtering"
                        }
                    ]
                },
                "m_def": "perovskite_solar_cell_database.schema_packages.tandem.device_stack.GeneralLayer"
            },
            {
                "layer_index": 3,
                "functionality": "photoabsorber",
                "device_subset": 1,
                "name": "silicon",
                "properties": {
                    "thickness": {
                        "value": 250000.0
                    },
                    "band_gap": {
                        "value": 1.12
                    }
                },
                "m_def": "perovskite_solar_cell_database.schema_packages.tandem.device_stack.Photoabsorber_Silicon",
                "cell_type": "Heterojunction",
                "type_of_silicon": "Float-zone",
                "doping_sequence": "a-Si(n):H/a-Si(i):H/c-Si(n)/a-Si(i):H/a-Si(p):H"
            },
            {
                "layer_index": 4,
                "functionality": "front contact",
                "device_subset": 1,
                "name": "ITO",
                "properties": {
                    "thickness": {
                        "value": 80.0
                    }
                },
                "components": [
                    {
                        "name": "ITO",
                        "functionality": "majority phase"
                    }
                ],
                "deposition_procedure": {
                    "substrate_layer": "on lower layer",
                    "steps": [
                        {
                            "method": "Sputtering",
                            "m_def": "perovskite_solar_cell_database.schema_packages.tandem.device_stack.Sputtering"
                        }
                    ]
                },
                "m_def": "perovskite_solar_cell_database.schema_packages.tandem.device_stack.GeneralLayer"
            },
            {
                "layer_index": 5,
                "functionality": "air gap",
                "name": "Air",
                "components": [
                    {
                        "name": "Air",
                        "functionality": "majority phase"
                    }
                ],
                "m_def": "perovskite_solar_cell_database.schema_packages.tandem.device_stack.GeneralLayer"
            },
            {
                "layer_index": 6,
                "functionality": "substrate",
                "device_subset": 2,
                "name": "SLG",
                "components": [
                    {
                        "name": "SLG",
                        "functionality": "majority phase"
                    }
                ],
                "m_def": "perovskite_solar_cell_database.schema_packages.tandem.device_stack.GeneralLayer"
            },
            {
                "layer_index": 7,
                "functionality": "back contact",
                "device_subset": 2,
                "name": "FTO",
                "components": [
                    {
                        "name": "FTO",
                        "functionality": "majority phase"
                    }
                ],
                "m_def": "perovskite_solar_cell_database.schema_packages.tandem.device_stack.GeneralLayer"
            },
            {
                "layer_index": 8,
                "functionality": "electron transport layer",
                "device_subset": 2,
                "name": "TiO2",
                "components": [
                    {
                        "name": "TiO2",
                        "functionality": "majority phase"
                    }
                ],
                "m_def": "perovskite_solar_cell_database.schema_packages.tandem.device_stack.GeneralLayer"
            },
            {
                "layer_index": 9,
                "functionality": "photoabsorber",
                "device_subset": 2,
                "name": "Perovskite",
                "properties": {
                    "crystallinity": {
                        "value": "polycrystalline"
                    },
                    "band_gap": {
                        "value": 1.6,
                        "graded": false
                    }
                },
                "deposition_procedure": {
                    "substrate_layer": "on lower layer",
                    "antisolvent": true,
                    "duration": 10.0,
                    "steps": [
                        {
                            "method": "SpinCoating",
                            "solution": {
                                "components": [
                                    {
                                        "name": "DMSO"
                                    },
                                    {
                                        "name": "GBL"
                                    }
                                ]
                            },
                            "m_def": "perovskite_solar_cell_database.schema_packages.tandem.device_stack.SpinCoating"
                        },
                        {
                            "method": "Heating",
                            "temperature_segments": [
                                {
                                    "temperature_end": 100.0,
                                    "time_of_segment": 10.0
                                }
                            ],
                            "m_def": "perovskite_solar_cell_database.schema_packages.tandem.device_stack.Heating"
                        }
                    ]
                },
                "m_def": "perovskite_solar_cell_database.schema_packages.tandem.device_stack.Photoabsorber_Perovskite",
                "has_a_2D_perovskite_capping_layer": false,
                "lead_free": false,
                "inorganic": false,
                "composition": {
                    "band_gap": 1.6,
                    "sample_type": "Polycrystalline film",
                    "dimensionality": "3D",
                    "short_form": "MAPbI",
                    "long_form": "MAPbI3",
                    "ions_a_site": [
                        {
                            "ion": "MA",
                            "coefficient": 1.0,
                            "molecular_formula": "CH6N+",
                            "smile": "C[NH3+]",
                            "common_name": "Methylammonium",
                            "iupac_name": "methylazanium",
                            "cas_number": "17000-00-9",
                            "source_compound_smile": "CN",
                            "source_compound_iupac_name": "methanamine",
                            "source_compound_cas_number": "74-89-5",
                            "abbreviation": "MA"
                        }
                    ],
                    "ions_b_site": [
                        {
                            "ion": "Pb",
                            "coefficient": 1.0,
                            "molecular_formula": "Pb2+",
                            "smile": "[Pb+2]",
                            "common_name": "Lead",
                            "iupac_name": "lead(2+)",
                            "cas_number": "14280-50-3",
                            "source_compound_smile": "[Pb]",
                            "source_compound_iupac_name": "Lead",
                            "source_compound_cas_number": "7439-92-1",
                            "abbreviation": "Pb"
                        }
                    ],
                    "ions_x_site": [
                        {
                            "ion": "I",
                            "coefficient": 3.0,
                            "molecular_formula": "I-",
                            "smile": "[I-]",
                            "common_name": "Iodide",
                            "iupac_name": "Iodide",
                            "cas_number": "20461-54-5",
                            "source_compound_smile": "II",
                            "source_compound_iupac_name": "molecular iodine",
                            "source_compound_cas_number": "7553-56-2",
                            "abbreviation": "I"
                        }
                    ]
                }
            },
            {
                "layer_index": 10,
                "functionality": "hole transport layer",
                "device_subset": 2,
                "name": "Spiro-MeOTAD",
                "components": [
                    {
                        "name": "Spiro-MeOTAD",
                        "functionality": "majority phase"
                    }
                ],
                "deposition_procedure": {
                    "substrate_layer": "on lower layer",
                    "steps": [
                        {
                            "method": "SpinCoating",
                            "m_def": "perovskite_solar_cell_database.schema_packages.tandem.device_stack.SpinCoating"
                        }
                    ]
                },
                "m_def": "perovskite_solar_cell_database.schema_packages.tandem.device_stack.GeneralLayer"
            },
            {
                "layer_index": 11,
                "functionality": "front contact",
                "device_subset": 2,
                "name": "Graphene",
                "components": [
                    {
                        "name": "Graphene",
                        "functionality": "majority phase"
                    }
                ],
                "deposition_procedure": {
                    "substrate_layer": "on lower layer",
                    "steps": [
                        {
                            "method": "ChemicalVapourDeposition",
                            "m_def": "perovskite_solar_cell_database.schema_packages.tandem.device_stack.GeneralDepositionProcedure"
                        }
                    ]
                },
                "m_def": "perovskite_solar_cell_database.schema_packages.tandem.device_stack.GeneralLayer"
            }
        ],
        "measurements": {
            "jv": [
                {
                    "certified": false,
                    "device_subset": 0,
                    "illumination": {
                        "intensity": 100.0,
                        "mask": true,
                        "mask_area": 0.16
                    },
                    "light_source": {
                        "spectrum": "AM1.5",
                        "light_source": "Solar simulator unspecified",
                        "light_source_model": "Steuernagel"
                    },
                    "light_regime": "standard light",
                    "environmental_conditions": {
                        "ambient_temperature": 25.0
                    }
                },
                {
                    "device_subset": 1,
                    "illumination": {
                        "intensity": 100.0,
                        "mask": true,
                        "mask_area": 0.16
                    },
                    "light_source": {
                        "spectrum": "AM1.5",
                        "light_source": "Solar simulator unspecified",
                        "light_source_model": "Steuernagel"
                    },
                    "light_regime": "standard light",
                    "results": {
                        "short_circuit_current_density": 36.1,
                        "open_circuit_voltage": 0.71,
                        "fill_factor": 0.721,
                        "power_conversion_efficiency": 18.5
                    }
                },
                {
                    "device_subset": 2,
                    "illumination": {
                        "intensity": 100.0,
                        "mask": true,
                        "mask_area": 0.16
                    },
                    "light_source": {
                        "spectrum": "AM1.5",
                        "light_source": "Solar simulator unspecified",
                        "light_source_model": "Steuernagel"
                    },
                    "light_regime": "standard light",
                    "results": {
                        "short_circuit_current_density": 12.6,
                        "open_circuit_voltage": 0.9,
                        "fill_factor": 0.55,
                        "power_conversion_efficiency": 6.2
                    }
                }
            ],
            "eqe": [
                {
                    "device_subset": 1,
                    "results": {
                        "integrated_short_circuit_current_density": 13.43
                    }
                },
                {
                    "device_subset": 2,
                    "results": {
                        "integrated_short_circuit_current_density": 14.02
                    }
                }
            ]
        }
    }
}
