Repository: Jesperkemist/PerovskiteTandemDatabase

## About The Project
This repo is associated to a paper with the title:
A FAIR Framework for Machine-Actionable Perovskite Tandem Solar Cell Data

## Resources
9.1 Online resources
1) Online documentation of the project, including a description of the structure of the data schema, and all defined modules
https://jesperkemist.github.io/PerovskiteTandemDatabase/

2) A PDF file describing the structure of the data schema, including all defined modules.
https://github.com/Jesperkemist/PerovskiteTandemDatabase/tree/main/module_descriptions

3) Example JSON files describing a representative perovskite tandem devices.

File: seed_dataset/Json_data_tandem_cell_initial_data_562.archive.json
{
    "data": {
        "m_def": "perovskite_solar_cell_database.schema_packages.tandem.schema.PerovskiteTandemSolarCell",
        "reference": {
            "publication_date": "2018-06-08T00:00:00",
            "journal": "Nature Materials",
            "name_of_person_entering_the_data": "Thomas Kirchartz",
            "data_entered_by_author": false,
            "part_of_initial_dataset": true,
            "DOI_number": "10.1038/s41563-018-0115-4",
            "publication_authors": [
                "Sahli et al."
            ],
            "ID_temp": 562
        },
        "general": {
            "number_of_junctions": 2,
            "number_of_terminals": 2,
            "architecture": "Monolithic",
            "flexible": false,
            "semitransparent": false,
            "encapsulated": false,
            "cell_area": 1.81,
            "active_area": 1.42,
            "photoabsorbers": [
                "Silicon",
                "Perovskite"
            ],
            "photoabsorbers_string": "Silicon-Perovskite",
            "photoabsorbers_bandgaps": [
                1.12,
                1.6
            ]
        },
        "key_performance_metrics": {
            "power_conversion_efficiency_stabilized": 25.24,
            "power_conversion_efficiency": 25.52,
            "short_circuit_current_density": 19.5,
            "open_circuit_voltage": 1.788,
            "fill_factor": 0.731
        },
        "device_stack": [
            {
                "layer_index": 1,
                "functionality": "back contact",
                "device_subset": 0,
                "name": "Ag",
                "components": [
                    {
                        "name": "Ag",
                        "functionality": "majority phase"
                    }
                ],
                "m_def": "perovskite_solar_cell_database.schema_packages.tandem.device_stack.GeneralLayer"
            },
            {
                "layer_index": 2,
                "functionality": "back contact",
                "device_subset": 0,
                "name": "ITO",
                "components": [
                    {
                        "name": "ITO",
                        "functionality": "majority phase"
                    }
                ],
                "deposition_procedure": {
                    "substrate_layer": "on upper layer",
                    "steps": [
                        {
                            "method": "Sputtering",
                            "m_def": "perovskite_solar_cell_database.schema_packages.tandem.device_stack.Sputtering"
                        }
                    ]
                },
                "m_def": "perovskite_solar_cell_database.schema_packages.tandem.device_stack.GeneralLayer"
            },
            {
                "layer_index": 3,
                "functionality": "photoabsorber",
                "device_subset": 0,
                "name": "silicon",
                "properties": {
                    "thickness": {
                        "value": 60000.0
                    },
                    "band_gap": {
                        "value": 1.12,
                        "determined_by": "literature"
                    }
                },
                "m_def": "perovskite_solar_cell_database.schema_packages.tandem.device_stack.Photoabsorber_Silicon",
                "cell_type": "HIT",
                "type_of_silicon": "Float-zone",
                "doping_sequence": "a-Si(p)/a-Si(i)/c-Si/a-Si(i)/a-Si(n)/nc-Si(n+)/nc-Si(p+)"
            },
            {
                "layer_index": 4,
                "functionality": "hole transport layer",
                "device_subset": 0,
                "name": "Spiro-TTB",
                "properties": {
                    "thickness": {
                        "value": 12.0
                    }
                },
                "components": [
                    {
                        "name": "Spiro-TTB",
                        "functionality": "majority phase"
                    }
                ],
                "deposition_procedure": {
                    "substrate_layer": "on lower layer",
                    "steps": [
                        {
                            "method": "Evaporation",
                            "m_def": "perovskite_solar_cell_database.schema_packages.tandem.device_stack.Evaporation"
                        }
                    ]
                },
                "m_def": "perovskite_solar_cell_database.schema_packages.tandem.device_stack.GeneralLayer"
            },
            {
                "layer_index": 5,
                "functionality": "photoabsorber",
                "device_subset": 0,
                "name": "Perovskite",
                "properties": {
                    "crystallinity": {
                        "value": "polycrystalline"
                    },
                    "thickness": {
                        "value": 440.0
                    },
                    "band_gap": {
                        "value": 1.6,
                        "graded": false
                    }
                },
                "deposition_procedure": {
                    "substrate_layer": "on lower layer",
                    "steps": [
                        {
                            "method": "Evaporation",
                            "m_def": "perovskite_solar_cell_database.schema_packages.tandem.device_stack.Evaporation"
                        },
                        {
                            "method": "SpinCoating",
                            "m_def": "perovskite_solar_cell_database.schema_packages.tandem.device_stack.SpinCoating"
                        }
                    ]
                },
                "m_def": "perovskite_solar_cell_database.schema_packages.tandem.device_stack.Photoabsorber_Perovskite",
                "has_a_2D_perovskite_capping_layer": false,
                "lead_free": false,
                "inorganic": false,
                "composition": {
                    "band_gap": 1.6,
                    "sample_type": "Polycrystalline film",
                    "dimensionality": "3D",
                    "short_form": "CsFAPbBrI",
                    "long_form": "CsnanFAPbBrnanI",
                    "ions_a_site": [
                        {
                            "ion": "Cs",
                            "molecular_formula": "Cs+",
                            "smile": "[Cs+]",
                            "common_name": "Cesium ion",
                            "iupac_name": "Cesium(1+)",
                            "cas_number": "18459-37-5",
                            "source_compound_smile": "[Cs]",
                            "source_compound_iupac_name": "Cesium",
                            "source_compound_cas_number": "7440-46-2",
                            "abbreviation": "Cs"
                        },
                        {
                            "ion": "FA",
                            "molecular_formula": "CH5N2+",
                            "smile": "C(=[NH2+])N",
                            "common_name": "Formamidinium",
                            "iupac_name": "aminomethylideneazanium",
                            "cas_number": "nan",
                            "source_compound_smile": "C(=N)N",
                            "source_compound_iupac_name": "methanimidamide",
                            "source_compound_cas_number": "463-52-5",
                            "abbreviation": "FA"
                        }
                    ],
                    "ions_b_site": [
                        {
                            "ion": "Pb",
                            "coefficient": 1.0,
                            "molecular_formula": "Pb2+",
                            "smile": "[Pb+2]",
                            "common_name": "Lead",
                            "iupac_name": "lead(2+)",
                            "cas_number": "14280-50-3",
                            "source_compound_smile": "[Pb]",
                            "source_compound_iupac_name": "Lead",
                            "source_compound_cas_number": "7439-92-1",
                            "abbreviation": "Pb"
                        }
                    ],
                    "ions_x_site": [
                        {
                            "ion": "Br",
                            "molecular_formula": "Br-",
                            "smile": "[Br-]",
                            "common_name": "Bromide",
                            "iupac_name": "Bromide",
                            "cas_number": "24959-67-9",
                            "source_compound_smile": "BrBr",
                            "source_compound_iupac_name": "molecular bromine",
                            "source_compound_cas_number": "7726-95-6",
                            "abbreviation": "Br"
                        },
                        {
                            "ion": "I",
                            "molecular_formula": "I-",
                            "smile": "[I-]",
                            "common_name": "Iodide",
                            "iupac_name": "Iodide",
                            "cas_number": "20461-54-5",
                            "source_compound_smile": "II",
                            "source_compound_iupac_name": "molecular iodine",
                            "source_compound_cas_number": "7553-56-2",
                            "abbreviation": "I"
                        }
                    ]
                }
            },
            {
                "layer_index": 6,
                "functionality": "interface modifier",
                "device_subset": 0,
                "name": "LiF",
                "components": [
                    {
                        "name": "LiF",
                        "functionality": "majority phase"
                    }
                ],
                "deposition_procedure": {
                    "substrate_layer": "on lower layer",
                    "steps": [
                        {
                            "method": "Evaporation",
                            "m_def": "perovskite_solar_cell_database.schema_packages.tandem.device_stack.Evaporation"
                        }
                    ]
                },
                "m_def": "perovskite_solar_cell_database.schema_packages.tandem.device_stack.GeneralLayer"
            },
            {
                "layer_index": 7,
                "functionality": "electron transport layer",
                "device_subset": 0,
                "name": "C60",
                "components": [
                    {
                        "name": "C60",
                        "functionality": "majority phase"
                    }
                ],
                "deposition_procedure": {
                    "substrate_layer": "on lower layer",
                    "steps": [
                        {
                            "method": "Evaporation",
                            "m_def": "perovskite_solar_cell_database.schema_packages.tandem.device_stack.Evaporation"
                        }
                    ]
                },
                "m_def": "perovskite_solar_cell_database.schema_packages.tandem.device_stack.GeneralLayer"
            },
            {
                "layer_index": 8,
                "functionality": "electron transport layer",
                "device_subset": 0,
                "name": "SnO2",
                "components": [
                    {
                        "name": "SnO2",
                        "functionality": "majority phase"
                    }
                ],
                "deposition_procedure": {
                    "substrate_layer": "on lower layer",
                    "steps": [
                        {
                            "method": "AtomicLayerDeposition",
                            "m_def": "perovskite_solar_cell_database.schema_packages.tandem.device_stack.AtomicLayerDeposition"
                        }
                    ]
                },
                "m_def": "perovskite_solar_cell_database.schema_packages.tandem.device_stack.GeneralLayer"
            },
            {
                "layer_index": 9,
                "functionality": "front contact",
                "device_subset": 0,
                "name": "IZO",
                "components": [
                    {
                        "name": "IZO",
                        "functionality": "majority phase"
                    }
                ],
                "deposition_procedure": {
                    "substrate_layer": "on lower layer",
                    "steps": [
                        {
                            "method": "Sputtering",
                            "m_def": "perovskite_solar_cell_database.schema_packages.tandem.device_stack.Sputtering"
                        }
                    ]
                },
                "m_def": "perovskite_solar_cell_database.schema_packages.tandem.device_stack.GeneralLayer"
            },
            {
                "layer_index": 10,
                "functionality": "front contact",
                "device_subset": 0,
                "name": "Ag-grid",
                "components": [
                    {
                        "name": "Ag-grid",
                        "functionality": "majority phase"
                    }
                ],
                "m_def": "perovskite_solar_cell_database.schema_packages.tandem.device_stack.GeneralLayer"
            },
            {
                "layer_index": 11,
                "functionality": "anti reflection",
                "device_subset": 0,
                "name": "MgF2",
                "components": [
                    {
                        "name": "MgF2",
                        "functionality": "majority phase"
                    }
                ],
                "m_def": "perovskite_solar_cell_database.schema_packages.tandem.device_stack.GeneralLayer"
            }
        ],
        "measurements": {
            "jv": [
                {
                    "certified": true,
                    "preconditioned": true,
                    "device_subset": 0,
                    "measurement_conditions": {
                        "integration_time": 100.0,
                        "delay_time": 100.0,
                        "voltage_step": 20.0,
                        "scan_speed": 100.0
                    },
                    "illumination": {
                        "intensity": 100.0,
                        "mask": true,
                        "mask_area": 1.42
                    },
                    "light_source": {
                        "spectrum": "AM1.5"
                    },
                    "light_regime": "standard light",
                    "results": {
                        "short_circuit_current_density": 19.5,
                        "open_circuit_voltage": 1.788,
                        "fill_factor": 0.731,
                        "power_conversion_efficiency": 25.52
                    },
                    "preconditioned_conditions": {
                        "duration": 500.0
                    },
                    "environmental_conditions": {
                        "ambient_temperature": 25.0
                    },
                    "certification_details": {
                        "certifying_institution": "Fraunhofer ISE"
                    }
                }
            ],
            "stabilized_performance": [
                {
                    "light_regime": "standard light",
                    "device_subset": 0,
                    "measurement_details": {
                        "type_of_measurement": "maximum power point tracking"
                    },
                    "results": {
                        "power_conversion_efficiency": 25.24
                    }
                }
            ],
            "eqe": [
                {
                    "device_subset": 1,
                    "results": {
                        "integrated_short_circuit_current_density": 20.3
                    }
                },
                {
                    "device_subset": 2,
                    "results": {
                        "integrated_short_circuit_current_density": 20.1
                    }
                }
            ]
        }
    }
}

File: seed_dataset/Json_data_tandem_cell_initial_data_563.archive.json
{
    "data": {
        "m_def": "perovskite_solar_cell_database.schema_packages.tandem.schema.PerovskiteTandemSolarCell",
        "reference": {
            "publication_date": "2015-03-24T00:00:00",
            "journal": "Applied Physics Letters",
            "name_of_person_entering_the_data": "D. Lennartz/T. Kirchartz",
            "data_entered_by_author": false,
            "part_of_initial_dataset": true,
            "DOI_number": "10.1063/1.4914179",
            "publication_authors": [
                "Mailoa et al."
            ],
            "ID_temp": 563
        },
        "general": {
            "number_of_junctions": 2,
            "number_of_terminals": 2,
            "architecture": "Monolithic",
            "flexible": false,
            "semitransparent": false,
            "encapsulated": false,
            "cell_area": 1.96,
            "active_area": 1.0,
            "photoabsorbers": [
                "Silicon",
                "Perovskite"
            ],
            "photoabsorbers_string": "Silicon-Perovskite",
            "photoabsorbers_bandgaps": [
                1.12,
                1.61
            ]
        },
        "key_performance_metrics": {
            "power_conversion_efficiency_stabilized": 13.7,
            "short_circuit_current_density": 13.0,
            "open_circuit_voltage": 1.6
        },
        "device_stack": [
            {
                "layer_index": 1,
                "functionality": "back contact",
                "device_subset": 0,
                "name": "Al",
                "components": [
                    {
                        "name": "Al",
                        "functionality": "majority phase"
                    }
                ],
                "m_def": "perovskite_solar_cell_database.schema_packages.tandem.device_stack.GeneralLayer"
            },
            {
                "layer_index": 2,
                "functionality": "photoabsorber",
                "device_subset": 0,
                "name": "silicon",
                "properties": {
                    "band_gap": {
                        "value": 1.12
                    }
                },
                "m_def": "perovskite_solar_cell_database.schema_packages.tandem.device_stack.Photoabsorber_Silicon",
                "type_of_silicon": "Float-zone",
                "doping_sequence": "a-Si(n):H/n-Si/a-Si(p):H/a-Si:H"
            },
            {
                "layer_index": 3,
                "functionality": "electron transport layer",
                "device_subset": 0,
                "name": "TiO2-c",
                "components": [
                    {
                        "name": "TiO2-c",
                        "functionality": "majority phase"
                    }
                ],
                "deposition_procedure": {
                    "substrate_layer": "on lower layer",
                    "steps": [
                        {
                            "method": "SpinCoating",
                            "m_def": "perovskite_solar_cell_database.schema_packages.tandem.device_stack.SpinCoating"
                        }
                    ]
                },
                "m_def": "perovskite_solar_cell_database.schema_packages.tandem.device_stack.GeneralLayer"
            },
            {
                "layer_index": 4,
                "functionality": "electron transport layer",
                "device_subset": 0,
                "name": "TiO2-mp",
                "components": [
                    {
                        "name": "TiO2-mp",
                        "functionality": "majority phase"
                    }
                ],
                "deposition_procedure": {
                    "substrate_layer": "on lower layer",
                    "steps": [
                        {
                            "method": "SpinCoating",
                            "m_def": "perovskite_solar_cell_database.schema_packages.tandem.device_stack.SpinCoating"
                        }
                    ]
                },
                "m_def": "perovskite_solar_cell_database.schema_packages.tandem.device_stack.GeneralLayer"
            },
            {
                "layer_index": 5,
                "functionality": "photoabsorber",
                "device_subset": 0,
                "name": "Perovskite",
                "properties": {
                    "crystallinity": {
                        "value": "polycrystalline"
                    },
                    "band_gap": {
                        "value": 1.61,
                        "graded": false
                    }
                },
                "deposition_procedure": {
                    "substrate_layer": "on lower layer",
                    "duration": 30.0,
                    "steps": [
                        {
                            "method": "SpinCoating",
                            "m_def": "perovskite_solar_cell_database.schema_packages.tandem.device_stack.SpinCoating"
                        },
                        {
                            "method": "SpinCoating",
                            "m_def": "perovskite_solar_cell_database.schema_packages.tandem.device_stack.SpinCoating"
                        },
                        {
                            "method": "Heating",
                            "temperature_segments": [
                                {
                                    "temperature_end": 70.0,
                                    "time_of_segment": 30.0
                                }
                            ],
                            "m_def": "perovskite_solar_cell_database.schema_packages.tandem.device_stack.Heating"
                        }
                    ]
                },
                "m_def": "perovskite_solar_cell_database.schema_packages.tandem.device_stack.Photoabsorber_Perovskite",
                "has_a_2D_perovskite_capping_layer": false,
                "lead_free": false,
                "inorganic": false,
                "composition": {
                    "band_gap": 1.61,
                    "sample_type": "Polycrystalline film",
                    "dimensionality": "3D",
                    "short_form": "MAPbI",
                    "long_form": "MAPbI3",
                    "ions_a_site": [
                        {
                            "ion": "MA",
                            "coefficient": 1.0,
                            "molecular_formula": "CH6N+",
                            "smile": "C[NH3+]",
                            "common_name": "Methylammonium",
                            "iupac_name": "methylazanium",
                            "cas_number": "17000-00-9",
                            "source_compound_smile": "CN",
                            "source_compound_iupac_name": "methanamine",
                            "source_compound_cas_number": "74-89-5",
                            "abbreviation": "MA"
                        }
                    ],
                    "ions_b_site": [
                        {
                            "ion": "Pb",
                            "coefficient": 1.0,
                            "molecular_formula": "Pb2+",
                            "smile": "[Pb+2]",
                            "common_name": "Lead",
                            "iupac_name": "lead(2+)",
                            "cas_number": "14280-50-3",
                            "source_compound_smile": "[Pb]",
                            "source_compound_iupac_name": "Lead",
                            "source_compound_cas_number": "7439-92-1",
                            "abbreviation": "Pb"
                        }
                    ],
                    "ions_x_site": [
                        {
                            "ion": "I",
                            "coefficient": 3.0,
                            "molecular_formula": "I-",
                            "smile": "[I-]",
                            "common_name": "Iodide",
                            "iupac_name": "Iodide",
                            "cas_number": "20461-54-5",
                            "source_compound_smile": "II",
                            "source_compound_iupac_name": "molecular iodine",
                            "source_compound_cas_number": "7553-56-2",
                            "abbreviation": "I"
                        }
                    ]
                }
            },
            {
                "layer_index": 6,
                "functionality": "hole transport layer",
                "device_subset": 0,
                "name": "Spiro-MeOTAD",
                "components": [
                    {
                        "name": "Spiro-MeOTAD",
                        "functionality": "majority phase"
                    }
                ],
                "deposition_procedure": {
                    "substrate_layer": "on lower layer",
                    "steps": [
                        {
                            "method": "SpinCoating",
                            "m_def": "perovskite_solar_cell_database.schema_packages.tandem.device_stack.SpinCoating"
                        }
                    ]
                },
                "m_def": "perovskite_solar_cell_database.schema_packages.tandem.device_stack.GeneralLayer"
            },
            {
                "layer_index": 7,
                "functionality": "front contact",
                "device_subset": 0,
                "name": "Ag-nw",
                "properties": {
                    "thickness": {
                        "value": 300.0
                    }
                },
                "components": [
                    {
                        "name": "Ag-nw",
                        "functionality": "majority phase"
                    }
                ],
                "deposition_procedure": {
                    "substrate_layer": "on lower layer",
                    "steps": [
                        {
                            "method": "SprayCoating",
                            "m_def": "perovskite_solar_cell_database.schema_packages.tandem.device_stack.SprayCoating"
                        }
                    ]
                },
                "m_def": "perovskite_solar_cell_database.schema_packages.tandem.device_stack.GeneralLayer"
            },
            {
                "layer_index": 8,
                "functionality": "anti reflection",
                "device_subset": 0,
                "name": "LiF",
                "properties": {
                    "thickness": {
                        "value": 111.0
                    }
                },
                "components": [
                    {
                        "name": "LiF",
                        "functionality": "majority phase"
                    }
                ],
                "deposition_procedure": {
                    "substrate_layer": "on lower layer",
                    "steps": [
                        {
                            "method": "Evaporation",
                            "m_def": "perovskite_solar_cell_database.schema_packages.tandem.device_stack.Evaporation"
                        }
                    ]
                },
                "m_def": "perovskite_solar_cell_database.schema_packages.tandem.device_stack.GeneralLayer"
            }
        ],
        "measurements": {
            "jv": [
                {
                    "certified": false,
                    "device_subset": 0,
                    "illumination": {
                        "intensity": 100.0,
                        "mask": true,
                        "mask_area": 1.0
                    },
                    "light_source": {
                        "spectrum": "AM1.5"
                    },
                    "light_regime": "standard light",
                    "results": {
                        "short_circuit_current_density": 13.0,
                        "open_circuit_voltage": 1.6,
                        "fill_factor": null
                    }
                }
            ],
            "stabilized_performance": [
                {
                    "light_regime": "standard light",
                    "device_subset": 0,
                    "measurement_details": {
                        "type_of_measurement": "maximum power point tracking"
                    },
                    "results": {
                        "power_conversion_efficiency": 13.7
                    }
                }
            ],
            "eqe": [
                {
                    "device_subset": 1,
                    "results": {
                        "integrated_short_circuit_current_density": 14.7
                    }
                },
                {
                    "device_subset": 2,
                    "results": {
                        "integrated_short_circuit_current_density": 11.5
                    }
                }
            ]
        }
    }
}

File: seed_dataset/Json_data_tandem_cell_initial_data_564.archive.json
{
    "data": {
        "m_def": "perovskite_solar_cell_database.schema_packages.tandem.schema.PerovskiteTandemSolarCell",
        "reference": {
            "publication_date": "2017-10-09T00:00:00",
            "journal": "Advanced Energy Materials",
            "name_of_person_entering_the_data": "D. Lennartz/T.Kirchartz",
            "data_entered_by_author": false,
            "part_of_initial_dataset": true,
            "DOI_number": "10.1002/aenm.201701609",
            "publication_authors": [
                "Sahli et al."
            ],
            "ID_temp": 564
        },
        "general": {
            "number_of_junctions": 2,
            "number_of_terminals": 2,
            "architecture": "Monolithic",
            "flexible": false,
            "semitransparent": false,
            "encapsulated": false,
            "cell_area": 25.0,
            "photoabsorbers": [
                "Silicon",
                "Perovskite"
            ],
            "photoabsorbers_string": "Silicon-Perovskite",
            "photoabsorbers_bandgaps": [
                1.1,
                1.63
            ]
        },
        "key_performance_metrics": {
            "power_conversion_efficiency_stabilized": 21.2,
            "power_conversion_efficiency": 21.8,
            "short_circuit_current_density": 16.5,
            "open_circuit_voltage": 1.777,
            "fill_factor": 0.744
        },
        "device_stack": [
            {
                "layer_index": 1,
                "functionality": "back contact",
                "device_subset": 0,
                "name": "Ag",
                "components": [
                    {
                        "name": "Ag",
                        "functionality": "majority phase"
                    }
                ],
                "m_def": "perovskite_solar_cell_database.schema_packages.tandem.device_stack.GeneralLayer"
            },
            {
                "layer_index": 2,
                "functionality": "back contact",
                "device_subset": 0,
                "name": "TCO",
                "components": [
                    {
                        "name": "TCO",
                        "functionality": "majority phase"
                    }
                ],
                "m_def": "perovskite_solar_cell_database.schema_packages.tandem.device_stack.GeneralLayer"
            },
            {
                "layer_index": 3,
                "functionality": "photoabsorber",
                "device_subset": 0,
                "name": "silicon",
                "properties": {
                    "thickness": {
                        "value": 280000.0
                    },
                    "band_gap": {
                        "value": 1.1,
                        "determined_by": "literature"
                    }
                },
                "m_def": "perovskite_solar_cell_database.schema_packages.tandem.device_stack.Photoabsorber_Silicon",
                "type_of_silicon": "Float-zone",
                "doping_sequence": "a-Si(n):H/a-Si(i):H/c-Si(n)/a-Si(i):H/a-Si(p):H/nc-Si(p+):H/nc-Si(n+):H"
            },
            {
                "layer_index": 4,
                "functionality": "electron transport layer",
                "device_subset": 0,
                "name": "C60",
                "properties": {
                    "thickness": {
                        "value": 8.0
                    }
                },
                "components": [
                    {
                        "name": "C60",
                        "functionality": "majority phase"
                    }
                ],
                "deposition_procedure": {
                    "substrate_layer": "on lower layer",
                    "steps": [
                        {
                            "method": "Evaporation",
                            "m_def": "perovskite_solar_cell_database.schema_packages.tandem.device_stack.Evaporation"
                        }
                    ]
                },
                "m_def": "perovskite_solar_cell_database.schema_packages.tandem.device_stack.GeneralLayer"
            },
            {
                "layer_index": 5,
                "functionality": "photoabsorber",
                "device_subset": 0,
                "name": "Perovskite",
                "properties": {
                    "crystallinity": {
                        "value": "polycrystalline"
                    },
                    "thickness": {
                        "value": 345.0
                    },
                    "band_gap": {
                        "value": 1.63,
                        "graded": false
                    }
                },
                "deposition_procedure": {
                    "substrate_layer": "on lower layer",
                    "steps": [
                        {
                            "method": "Evaporation",
                            "m_def": "perovskite_solar_cell_database.schema_packages.tandem.device_stack.Evaporation"
                        },
                        {
                            "method": "SpinCoating",
                            "m_def": "perovskite_solar_cell_database.schema_packages.tandem.device_stack.SpinCoating"
                        }
                    ]
                },
                "m_def": "perovskite_solar_cell_database.schema_packages.tandem.device_stack.Photoabsorber_Perovskite",
                "has_a_2D_perovskite_capping_layer": false,
                "lead_free": false,
                "inorganic": false,
                "composition": {
                    "band_gap": 1.63,
                    "sample_type": "Polycrystalline film",
                    "dimensionality": "3D",
                    "short_form": "CsMAPbI",
                    "long_form": "Cs0.19MA0.81PbI3",
                    "ions_a_site": [
                        {
                            "ion": "Cs",
                            "coefficient": 0.19,
                            "molecular_formula": "Cs+",
                            "smile": "[Cs+]",
                            "common_name": "Cesium ion",
                            "iupac_name": "Cesium(1+)",
                            "cas_number": "18459-37-5",
                            "source_compound_smile": "[Cs]",
                            "source_compound_iupac_name": "Cesium",
                            "source_compound_cas_number": "7440-46-2",
                            "abbreviation": "Cs"
                        },
                        {
                            "ion": "MA",
                            "coefficient": 0.81,
                            "molecular_formula": "CH6N+",
                            "smile": "C[NH3+]",
                            "common_name": "Methylammonium",
                            "iupac_name": "methylazanium",
                            "cas_number": "17000-00-9",
                            "source_compound_smile": "CN",
                            "source_compound_iupac_name": "methanamine",
                            "source_compound_cas_number": "74-89-5",
                            "abbreviation": "MA"
                        }
                    ],
                    "ions_b_site": [
                        {
                            "ion": "Pb",
                            "coefficient": 1.0,
                            "molecular_formula": "Pb2+",
                            "smile": "[Pb+2]",
                            "common_name": "Lead",
                            "iupac_name": "lead(2+)",
                            "cas_number": "14280-50-3",
                            "source_compound_smile": "[Pb]",
                            "source_compound_iupac_name": "Lead",
                            "source_compound_cas_number": "7439-92-1",
                            "abbreviation": "Pb"
                        }
                    ],
                    "ions_x_site": [
                        {
                            "ion": "I",
                            "coefficient": 3.0,
                            "molecular_formula": "I-",
                            "smile": "[I-]",
                            "common_name": "Iodide",
                            "iupac_name": "Iodide",
                            "cas_number": "20461-54-5",
                            "source_compound_smile": "II",
                            "source_compound_iupac_name": "molecular iodine",
                            "source_compound_cas_number": "7553-56-2",
                            "abbreviation": "I"
                        }
                    ]
                }
            },
            {
                "layer_index": 6,
                "functionality": "hole transport layer",
                "device_subset": 0,
                "name": "Spiro-MeOTAD",
                "components": [
                    {
                        "name": "Spiro-MeOTAD",
                        "functionality": "majority phase"
                    }
                ],
                "deposition_procedure": {
                    "substrate_layer": "on lower layer",
                    "steps": [
                        {
                            "method": "SpinCoating",
                            "m_def": "perovskite_solar_cell_database.schema_packages.tandem.device_stack.SpinCoating"
                        }
                    ]
                },
                "m_def": "perovskite_solar_cell_database.schema_packages.tandem.device_stack.GeneralLayer"
            },
            {
                "layer_index": 7,
                "functionality": "hole transport layer",
                "device_subset": 0,
                "name": "MoO3",
                "properties": {
                    "thickness": {
                        "value": 20.0
                    }
                },
                "components": [
                    {
                        "name": "MoO3",
                        "functionality": "majority phase"
                    }
                ],
                "deposition_procedure": {
                    "substrate_layer": "on lower layer",
                    "steps": [
                        {
                            "method": "Evaporation",
                            "m_def": "perovskite_solar_cell_database.schema_packages.tandem.device_stack.Evaporation"
                        }
                    ]
                },
                "m_def": "perovskite_solar_cell_database.schema_packages.tandem.device_stack.GeneralLayer"
            },
            {
                "layer_index": 8,
                "functionality": "front contact",
                "device_subset": 0,
                "name": "IZO",
                "properties": {
                    "thickness": {
                        "value": 100.0
                    }
                },
                "components": [
                    {
                        "name": "IZO",
                        "functionality": "majority phase"
                    }
                ],
                "m_def": "perovskite_solar_cell_database.schema_packages.tandem.device_stack.GeneralLayer"
            },
            {
                "layer_index": 9,
                "functionality": "front contact",
                "device_subset": 0,
                "name": "Au-grid",
                "properties": {
                    "thickness": {
                        "value": 130.0
                    }
                },
                "components": [
                    {
                        "name": "Au-grid",
                        "functionality": "majority phase"
                    }
                ],
                "deposition_procedure": {
                    "substrate_layer": "on lower layer",
                    "steps": [
                        {
                            "method": "Evaporation",
                            "m_def": "perovskite_solar_cell_database.schema_packages.tandem.device_stack.Evaporation"
                        }
                    ]
                },
                "m_def": "perovskite_solar_cell_database.schema_packages.tandem.device_stack.GeneralLayer"
            },
            {
                "layer_index": 10,
                "functionality": "anti reflection",
                "device_subset": 0,
                "name": "MgF2",
                "components": [
                    {
                        "name": "MgF2",
                        "functionality": "majority phase"
                    }
                ],
                "m_def": "perovskite_solar_cell_database.schema_packages.tandem.device_stack.GeneralLayer"
            }
        ],
        "measurements": {
            "jv": [
                {
                    "certified": false,
                    "device_subset": 0,
                    "measurement_conditions": {
                        "scan_speed": 100.0
                    },
                    "illumination": {
                        "intensity": 100.0,
                        "mask": false,
                        "mask_area": 1.43
                    },
                    "light_source": {
                        "spectrum": "AM1.5",
                        "light_source": "Solar simulator unspecified"
                    },
                    "light_regime": "standard light",
                    "results": {
                        "short_circuit_current_density": 16.5,
                        "open_circuit_voltage": 1.777,
                        "fill_factor": 0.744,
                        "power_conversion_efficiency": 21.8
                    }
                }
            ],
            "stabilized_performance": [
                {
                    "light_regime": "standard light",
                    "device_subset": 0,
                    "measurement_details": {
                        "type_of_measurement": "maximum power point tracking"
                    },
                    "results": {
                        "power_conversion_efficiency": 21.2
                    }
                }
            ],
            "eqe": [
                {
                    "device_subset": 1,
                    "results": {
                        "integrated_short_circuit_current_density": 18.47
                    }
                },
                {
                    "device_subset": 2,
                    "results": {
                        "integrated_short_circuit_current_density": 16.48
                    }
                }
            ]
        }
    }
}
