Repository: Jesperkemist/PerovskiteTandemDatabase

## About The Project
This repo is associated to a paper with the title:
A FAIR Framework for Machine-Actionable Perovskite Tandem Solar Cell Data

## Resources
9.1 Online resources
1) Online documentation of the project, including a description of the structure of the data schema, and all defined modules
https://jesperkemist.github.io/PerovskiteTandemDatabase/

2) A PDF file describing the structure of the data schema, including all defined modules.
https://github.com/Jesperkemist/PerovskiteTandemDatabase/tree/main/module_descriptions

3) Example JSON files describing a representative perovskite tandem devices.

File: seed_dataset/Json_data_tandem_cell_initial_data_565.archive.json
{
    "data": {
        "m_def": "perovskite_solar_cell_database.schema_packages.tandem.schema.PerovskiteTandemSolarCell",
        "reference": {
            "publication_date": "2018-08-31T00:00:00",
            "journal": "ACS Energy Letters",
            "name_of_person_entering_the_data": "D. Lennartz/T.Kirchartz",
            "data_entered_by_author": false,
            "part_of_initial_dataset": true,
            "DOI_number": "10.1021/acsenergylett.8b01382",
            "publication_authors": [
                "Zheng et al."
            ],
            "ID_temp": 565
        },
        "general": {
            "number_of_junctions": 2,
            "number_of_terminals": 2,
            "architecture": "Monolithic",
            "flexible": false,
            "semitransparent": false,
            "encapsulated": false,
            "cell_area": 16.0,
            "photoabsorbers": [
                "Silicon",
                "Perovskite"
            ],
            "photoabsorbers_string": "Silicon-Perovskite",
            "photoabsorbers_bandgaps": [
                1.12,
                1.59
            ]
        },
        "key_performance_metrics": {
            "power_conversion_efficiency_stabilized": 21.8,
            "power_conversion_efficiency": 21.9,
            "short_circuit_current_density": 16.2,
            "open_circuit_voltage": 1.74,
            "fill_factor": 0.78
        },
        "device_stack": [
            {
                "layer_index": 1,
                "functionality": "back contact",
                "device_subset": 0,
                "name": "Ti:Pd:Ag",
                "components": [
                    {
                        "name": "Ti:Pd:Ag",
                        "functionality": "majority phase"
                    }
                ],
                "m_def": "perovskite_solar_cell_database.schema_packages.tandem.device_stack.GeneralLayer"
            },
            {
                "layer_index": 2,
                "functionality": "back contact",
                "device_subset": 0,
                "name": "SiO2",
                "components": [
                    {
                        "name": "SiO2",
                        "functionality": "majority phase"
                    }
                ],
                "m_def": "perovskite_solar_cell_database.schema_packages.tandem.device_stack.GeneralLayer"
            },
            {
                "layer_index": 3,
                "functionality": "photoabsorber",
                "device_subset": 0,
                "name": "silicon",
                "properties": {
                    "thickness": {
                        "value": 300000.0
                    },
                    "band_gap": {
                        "value": 1.12,
                        "determined_by": "literature"
                    }
                },
                "m_def": "perovskite_solar_cell_database.schema_packages.tandem.device_stack.Photoabsorber_Silicon",
                "type_of_silicon": "Float-zone",
                "doping_sequence": "Unknown"
            },
            {
                "layer_index": 4,
                "functionality": "recombination layer",
                "device_subset": 0,
                "name": "SiO2",
                "components": [
                    {
                        "name": "SiO2",
                        "functionality": "majority phase"
                    }
                ],
                "m_def": "perovskite_solar_cell_database.schema_packages.tandem.device_stack.GeneralLayer"
            },
            {
                "layer_index": 5,
                "functionality": "photoabsorber",
                "device_subset": 0,
                "name": "Perovskite",
                "properties": {
                    "crystallinity": {
                        "value": "polycrystalline"
                    },
                    "band_gap": {
                        "value": 1.59,
                        "graded": false
                    }
                },
                "deposition_procedure": {
                    "substrate_layer": "on lower layer",
                    "duration": 20.0,
                    "steps": [
                        {
                            "method": "SpinCoating",
                            "solution": {
                                "components": [
                                    {
                                        "name": "DMF"
                                    },
                                    {
                                        "name": "DMSO"
                                    }
                                ]
                            },
                            "m_def": "perovskite_solar_cell_database.schema_packages.tandem.device_stack.SpinCoating"
                        },
                        {
                            "method": "Heating",
                            "temperature_segments": [
                                {
                                    "temperature_end": 100.0,
                                    "time_of_segment": 20.0
                                }
                            ],
                            "m_def": "perovskite_solar_cell_database.schema_packages.tandem.device_stack.Heating"
                        }
                    ]
                },
                "m_def": "perovskite_solar_cell_database.schema_packages.tandem.device_stack.Photoabsorber_Perovskite",
                "has_a_2D_perovskite_capping_layer": false,
                "lead_free": false,
                "inorganic": false,
                "composition": {
                    "band_gap": 1.59,
                    "sample_type": "Polycrystalline film",
                    "dimensionality": "3D",
                    "short_form": "FAMAPbBrI",
                    "long_form": "FA0.83MA0.17PbBrnanI",
                    "ions_a_site": [
                        {
                            "ion": "FA",
                            "coefficient": 0.83,
                            "molecular_formula": "CH5N2+",
                            "smile": "C(=[NH2+])N",
                            "common_name": "Formamidinium",
                            "iupac_name": "aminomethylideneazanium",
                            "cas_number": "nan",
                            "source_compound_smile": "C(=N)N",
                            "source_compound_iupac_name": "methanimidamide",
                            "source_compound_cas_number": "463-52-5",
                            "abbreviation": "FA"
                        },
                        {
                            "ion": "MA",
                            "coefficient": 0.17,
                            "molecular_formula": "CH6N+",
                            "smile": "C[NH3+]",
                            "common_name": "Methylammonium",
                            "iupac_name": "methylazanium",
                            "cas_number": "17000-00-9",
                            "source_compound_smile": "CN",
                            "source_compound_iupac_name": "methanamine",
                            "source_compound_cas_number": "74-89-5",
                            "abbreviation": "MA"
                        }
                    ],
                    "ions_b_site": [
                        {
                            "ion": "Pb",
                            "coefficient": 1.0,
                            "molecular_formula": "Pb2+",
                            "smile": "[Pb+2]",
                            "common_name": "Lead",
                            "iupac_name": "lead(2+)",
                            "cas_number": "14280-50-3",
                            "source_compound_smile": "[Pb]",
                            "source_compound_iupac_name": "Lead",
                            "source_compound_cas_number": "7439-92-1",
                            "abbreviation": "Pb"
                        }
                    ],
                    "ions_x_site": [
                        {
                            "ion": "Br",
                            "molecular_formula": "Br-",
                            "smile": "[Br-]",
                            "common_name": "Bromide",
                            "iupac_name": "Bromide",
                            "cas_number": "24959-67-9",
                            "source_compound_smile": "BrBr",
                            "source_compound_iupac_name": "molecular bromine",
                            "source_compound_cas_number": "7726-95-6",
                            "abbreviation": "Br"
                        },
                        {
                            "ion": "I",
                            "molecular_formula": "I-",
                            "smile": "[I-]",
                            "common_name": "Iodide",
                            "iupac_name": "Iodide",
                            "cas_number": "20461-54-5",
                            "source_compound_smile": "II",
                            "source_compound_iupac_name": "molecular iodine",
                            "source_compound_cas_number": "7553-56-2",
                            "abbreviation": "I"
                        }
                    ]
                }
            },
            {
                "layer_index": 6,
                "functionality": "hole transport layer",
                "device_subset": 0,
                "name": "Spiro-MeOTAD",
                "components": [
                    {
                        "name": "Spiro-MeOTAD",
                        "functionality": "majority phase"
                    }
                ],
                "deposition_procedure": {
                    "substrate_layer": "on lower layer",
                    "steps": [
                        {
                            "method": "SpinCoating",
                            "m_def": "perovskite_solar_cell_database.schema_packages.tandem.device_stack.SpinCoating"
                        }
                    ]
                },
                "m_def": "perovskite_solar_cell_database.schema_packages.tandem.device_stack.GeneralLayer"
            },
            {
                "layer_index": 7,
                "functionality": "front contact",
                "device_subset": 0,
                "name": "MoO3",
                "properties": {
                    "thickness": {
                        "value": 18.0
                    }
                },
                "components": [
                    {
                        "name": "MoO3",
                        "functionality": "majority phase"
                    }
                ],
                "deposition_procedure": {
                    "substrate_layer": "on lower layer",
                    "steps": [
                        {
                            "method": "Evaporation",
                            "m_def": "perovskite_solar_cell_database.schema_packages.tandem.device_stack.Evaporation"
                        }
                    ]
                },
                "m_def": "perovskite_solar_cell_database.schema_packages.tandem.device_stack.GeneralLayer"
            },
            {
                "layer_index": 8,
                "functionality": "front contact",
                "device_subset": 0,
                "name": "ITO",
                "properties": {
                    "thickness": {
                        "value": 100.0
                    }
                },
                "components": [
                    {
                        "name": "ITO",
                        "functionality": "majority phase"
                    }
                ],
                "deposition_procedure": {
                    "substrate_layer": "on lower layer",
                    "steps": [
                        {
                            "method": "Sputtering",
                            "m_def": "perovskite_solar_cell_database.schema_packages.tandem.device_stack.Sputtering"
                        }
                    ]
                },
                "m_def": "perovskite_solar_cell_database.schema_packages.tandem.device_stack.GeneralLayer"
            },
            {
                "layer_index": 9,
                "functionality": "front contact",
                "device_subset": 0,
                "name": "Ag-grid",
                "properties": {
                    "thickness": {
                        "value": 700.0
                    }
                },
                "components": [
                    {
                        "name": "Ag-grid",
                        "functionality": "majority phase"
                    }
                ],
                "deposition_procedure": {
                    "substrate_layer": "on lower layer",
                    "steps": [
                        {
                            "method": "Evaporation",
                            "m_def": "perovskite_solar_cell_database.schema_packages.tandem.device_stack.Evaporation"
                        }
                    ]
                },
                "m_def": "perovskite_solar_cell_database.schema_packages.tandem.device_stack.GeneralLayer"
            },
            {
                "layer_index": 10,
                "functionality": "anti reflection",
                "device_subset": 0,
                "name": "A.R.C.",
                "components": [
                    {
                        "name": "A.R.C.",
                        "functionality": "majority phase"
                    }
                ],
                "m_def": "perovskite_solar_cell_database.schema_packages.tandem.device_stack.GeneralLayer"
            }
        ],
        "measurements": {
            "jv": [
                {
                    "certified": false,
                    "device_subset": 0,
                    "measurement_conditions": {
                        "scan_speed": 30.0
                    },
                    "illumination": {
                        "intensity": 100.0,
                        "mask": false,
                        "mask_area": 16.0
                    },
                    "light_source": {
                        "spectrum": "AM1.5",
                        "light_source": "Solar simulator unspecified"
                    },
                    "light_regime": "standard light",
                    "results": {
                        "short_circuit_current_density": 16.2,
                        "open_circuit_voltage": 1.74,
                        "fill_factor": 0.78,
                        "power_conversion_efficiency": 21.9
                    }
                }
            ],
            "stabilized_performance": [
                {
                    "light_regime": "standard light",
                    "device_subset": 0,
                    "measurement_details": {
                        "type_of_measurement": "maximum power point tracking"
                    },
                    "results": {
                        "power_conversion_efficiency": 21.8,
                        "maximum_power_point_voltage": 1.41
                    }
                }
            ],
            "eqe": [
                {
                    "device_subset": 1,
                    "results": {
                        "integrated_short_circuit_current_density": 16.4
                    }
                },
                {
                    "device_subset": 2,
                    "results": {
                        "integrated_short_circuit_current_density": 17.2
                    }
                }
            ]
        }
    }
}

File: seed_dataset/Json_data_tandem_cell_initial_data_566.archive.json
{
    "data": {
        "m_def": "perovskite_solar_cell_database.schema_packages.tandem.schema.PerovskiteTandemSolarCell",
        "reference": {
            "publication_date": "2018-01-15T00:00:00",
            "journal": "Journal of Materials Chemistry A",
            "free_text_comment": "4T tandems",
            "name_of_person_entering_the_data": "D. Lennartz/T.Kirchartz",
            "data_entered_by_author": false,
            "part_of_initial_dataset": true,
            "DOI_number": "10.1039/C7TA10945H",
            "publication_authors": [
                "Ram\u00edrez Quiroz et al."
            ],
            "ID_temp": 566
        },
        "general": {
            "number_of_junctions": 2,
            "number_of_terminals": 4,
            "architecture": "Stacked",
            "flexible": false,
            "semitransparent": false,
            "encapsulated": false,
            "photoabsorbers": [
                "Silicon",
                "Perovskite"
            ],
            "photoabsorbers_string": "Silicon-Perovskite",
            "photoabsorbers_bandgaps": [
                1.12,
                1.6
            ]
        },
        "key_performance_metrics": {
            "power_conversion_efficiency": 25.2
        },
        "device_stack": [
            {
                "layer_index": 1,
                "functionality": "photoabsorber",
                "device_subset": 1,
                "name": "silicon",
                "properties": {
                    "band_gap": {
                        "value": 1.12
                    }
                },
                "m_def": "perovskite_solar_cell_database.schema_packages.tandem.device_stack.Photoabsorber_Silicon",
                "doping_sequence": "Unknown"
            },
            {
                "layer_index": 2,
                "functionality": "air gap",
                "name": "Air",
                "components": [
                    {
                        "name": "Air",
                        "functionality": "majority phase"
                    }
                ],
                "m_def": "perovskite_solar_cell_database.schema_packages.tandem.device_stack.GeneralLayer"
            },
            {
                "layer_index": 3,
                "functionality": "back contact",
                "device_subset": 2,
                "name": "Ag-nw",
                "components": [
                    {
                        "name": "Ag-nw",
                        "functionality": "majority phase"
                    }
                ],
                "m_def": "perovskite_solar_cell_database.schema_packages.tandem.device_stack.GeneralLayer"
            },
            {
                "layer_index": 4,
                "functionality": "electron transport layer",
                "device_subset": 2,
                "name": "AZO-np",
                "components": [
                    {
                        "name": "AZO-np",
                        "functionality": "majority phase"
                    }
                ],
                "m_def": "perovskite_solar_cell_database.schema_packages.tandem.device_stack.GeneralLayer"
            },
            {
                "layer_index": 5,
                "functionality": "electron transport layer",
                "device_subset": 2,
                "name": "PCBM-60",
                "components": [
                    {
                        "name": "PCBM-60",
                        "functionality": "majority phase"
                    }
                ],
                "m_def": "perovskite_solar_cell_database.schema_packages.tandem.device_stack.GeneralLayer"
            },
            {
                "layer_index": 6,
                "functionality": "photoabsorber",
                "device_subset": 2,
                "name": "Perovskite",
                "properties": {
                    "crystallinity": {
                        "value": "polycrystalline"
                    },
                    "band_gap": {
                        "value": 1.6,
                        "graded": false
                    }
                },
                "deposition_procedure": {
                    "substrate_layer": "on upper layer",
                    "duration": 10.0,
                    "steps": [
                        {
                            "method": "SpinCoating",
                            "m_def": "perovskite_solar_cell_database.schema_packages.tandem.device_stack.SpinCoating"
                        },
                        {
                            "method": "Heating",
                            "temperature_segments": [
                                {
                                    "temperature_end": 110.0,
                                    "time_of_segment": 10.0
                                }
                            ],
                            "m_def": "perovskite_solar_cell_database.schema_packages.tandem.device_stack.Heating"
                        }
                    ]
                },
                "m_def": "perovskite_solar_cell_database.schema_packages.tandem.device_stack.Photoabsorber_Perovskite",
                "has_a_2D_perovskite_capping_layer": false,
                "lead_free": false,
                "inorganic": false,
                "composition": {
                    "band_gap": 1.6,
                    "sample_type": "Polycrystalline film",
                    "dimensionality": "3D",
                    "short_form": "MAPbI",
                    "long_form": "MAPbI3",
                    "ions_a_site": [
                        {
                            "ion": "MA",
                            "coefficient": 1.0,
                            "molecular_formula": "CH6N+",
                            "smile": "C[NH3+]",
                            "common_name": "Methylammonium",
                            "iupac_name": "methylazanium",
                            "cas_number": "17000-00-9",
                            "source_compound_smile": "CN",
                            "source_compound_iupac_name": "methanamine",
                            "source_compound_cas_number": "74-89-5",
                            "abbreviation": "MA"
                        }
                    ],
                    "ions_b_site": [
                        {
                            "ion": "Pb",
                            "coefficient": 1.0,
                            "molecular_formula": "Pb2+",
                            "smile": "[Pb+2]",
                            "common_name": "Lead",
                            "iupac_name": "lead(2+)",
                            "cas_number": "14280-50-3",
                            "source_compound_smile": "[Pb]",
                            "source_compound_iupac_name": "Lead",
                            "source_compound_cas_number": "7439-92-1",
                            "abbreviation": "Pb"
                        }
                    ],
                    "ions_x_site": [
                        {
                            "ion": "I",
                            "coefficient": 3.0,
                            "molecular_formula": "I-",
                            "smile": "[I-]",
                            "common_name": "Iodide",
                            "iupac_name": "Iodide",
                            "cas_number": "20461-54-5",
                            "source_compound_smile": "II",
                            "source_compound_iupac_name": "molecular iodine",
                            "source_compound_cas_number": "7553-56-2",
                            "abbreviation": "I"
                        }
                    ]
                }
            },
            {
                "layer_index": 7,
                "functionality": "hole transport layer",
                "device_subset": 2,
                "name": "PEDOT:PSS",
                "components": [
                    {
                        "name": "PEDOT:PSS",
                        "functionality": "majority phase"
                    }
                ],
                "deposition_procedure": {
                    "substrate_layer": "on upper layer",
                    "steps": [
                        {
                            "method": "SpinCoating",
                            "m_def": "perovskite_solar_cell_database.schema_packages.tandem.device_stack.SpinCoating"
                        }
                    ]
                },
                "m_def": "perovskite_solar_cell_database.schema_packages.tandem.device_stack.GeneralLayer"
            },
            {
                "layer_index": 8,
                "functionality": "back contact",
                "device_subset": 2,
                "name": "ITO",
                "components": [
                    {
                        "name": "ITO",
                        "functionality": "majority phase"
                    }
                ],
                "m_def": "perovskite_solar_cell_database.schema_packages.tandem.device_stack.GeneralLayer"
            },
            {
                "layer_index": 9,
                "functionality": "substrate",
                "device_subset": 2,
                "name": "SLG",
                "components": [
                    {
                        "name": "SLG",
                        "functionality": "majority phase"
                    }
                ],
                "m_def": "perovskite_solar_cell_database.schema_packages.tandem.device_stack.GeneralLayer"
            }
        ],
        "measurements": {
            "jv": [
                {
                    "certified": false,
                    "device_subset": 0,
                    "measurement_conditions": {
                        "scan_speed": 100.0,
                        "scan_direction": "forward"
                    },
                    "illumination": {
                        "intensity": 100.0,
                        "mask": true
                    },
                    "light_source": {
                        "spectrum": "AM1.5",
                        "light_source": "Solar simulator unspecified"
                    },
                    "light_regime": "standard light",
                    "results": {
                        "power_conversion_efficiency": 25.2
                    }
                },
                {
                    "device_subset": 1,
                    "measurement_conditions": {
                        "scan_speed": 100.0
                    },
                    "illumination": {
                        "intensity": 100.0,
                        "mask": true
                    },
                    "light_source": {
                        "spectrum": "AM1.5",
                        "light_source": "Solar simulator unspecified"
                    },
                    "light_regime": "standard light",
                    "results": {
                        "short_circuit_current_density": 41.3,
                        "open_circuit_voltage": 0.651,
                        "fill_factor": 0.751,
                        "power_conversion_efficiency": 20.2
                    }
                },
                {
                    "device_subset": 2,
                    "measurement_conditions": {
                        "scan_speed": 100.0
                    },
                    "illumination": {
                        "intensity": 100.0,
                        "mask": true
                    },
                    "light_source": {
                        "spectrum": "AM1.5",
                        "light_source": "Solar simulator unspecified"
                    },
                    "light_regime": "standard light",
                    "results": {
                        "short_circuit_current_density": 22.5,
                        "open_circuit_voltage": 1.101,
                        "fill_factor": 0.811,
                        "power_conversion_efficiency": 20.1
                    }
                }
            ],
            "eqe": [
                {
                    "device_subset": 1,
                    "results": {
                        "integrated_short_circuit_current_density": 17.0
                    }
                }
            ]
        }
    }
}

File: seed_dataset/Json_data_tandem_cell_initial_data_567.archive.json
{
    "data": {
        "m_def": "perovskite_solar_cell_database.schema_packages.tandem.schema.PerovskiteTandemSolarCell",
        "reference": {
            "publication_date": "2018-02-23T00:00:00",
            "journal": "Materials Letters",
            "name_of_person_entering_the_data": "T. Kirchartz",
            "data_entered_by_author": false,
            "part_of_initial_dataset": true,
            "DOI_number": "10.1016/j.matlet.2018.02.106",
            "publication_authors": [
                "Zhou et al."
            ],
            "ID_temp": 567
        },
        "general": {
            "number_of_junctions": 2,
            "number_of_terminals": 4,
            "architecture": "Stacked",
            "flexible": false,
            "semitransparent": false,
            "encapsulated": false,
            "photoabsorbers": [
                "Silicon",
                "Perovskite"
            ],
            "photoabsorbers_string": "Silicon-Perovskite",
            "photoabsorbers_bandgaps": [
                1.12,
                1.59
            ]
        },
        "key_performance_metrics": {
            "power_conversion_efficiency": 18.1
        },
        "device_stack": [
            {
                "layer_index": 1,
                "functionality": "back contact",
                "device_subset": 1,
                "name": "Al",
                "components": [
                    {
                        "name": "Al",
                        "functionality": "majority phase"
                    }
                ],
                "m_def": "perovskite_solar_cell_database.schema_packages.tandem.device_stack.GeneralLayer"
            },
            {
                "layer_index": 2,
                "functionality": "back contact",
                "device_subset": 1,
                "name": "Al2O3",
                "components": [
                    {
                        "name": "Al2O3",
                        "functionality": "majority phase"
                    }
                ],
                "m_def": "perovskite_solar_cell_database.schema_packages.tandem.device_stack.GeneralLayer"
            },
            {
                "layer_index": 3,
                "functionality": "photoabsorber",
                "device_subset": 1,
                "name": "silicon",
                "properties": {
                    "band_gap": {
                        "value": 1.12,
                        "determined_by": "literature"
                    }
                },
                "m_def": "perovskite_solar_cell_database.schema_packages.tandem.device_stack.Photoabsorber_Silicon",
                "type_of_silicon": "CZ",
                "doping_sequence": "Si(p)/Si(n)"
            },
            {
                "layer_index": 4,
                "functionality": "front contact",
                "device_subset": 1,
                "name": "Ag-grid",
                "components": [
                    {
                        "name": "Ag-grid",
                        "functionality": "majority phase"
                    }
                ],
                "m_def": "perovskite_solar_cell_database.schema_packages.tandem.device_stack.GeneralLayer"
            },
            {
                "layer_index": 5,
                "functionality": "air gap",
                "name": "Air",
                "components": [
                    {
                        "name": "Air",
                        "functionality": "majority phase"
                    }
                ],
                "m_def": "perovskite_solar_cell_database.schema_packages.tandem.device_stack.GeneralLayer"
            },
            {
                "layer_index": 6,
                "functionality": "back contact",
                "device_subset": 2,
                "name": "Graphene",
                "components": [
                    {
                        "name": "Graphene",
                        "functionality": "majority phase"
                    }
                ],
                "deposition_procedure": {
                    "substrate_layer": "on upper layer",
                    "steps": [
                        {
                            "method": "SpinCoating",
                            "m_def": "perovskite_solar_cell_database.schema_packages.tandem.device_stack.SpinCoating"
                        }
                    ]
                },
                "m_def": "perovskite_solar_cell_database.schema_packages.tandem.device_stack.GeneralLayer"
            },
            {
                "layer_index": 7,
                "functionality": "hole transport layer",
                "device_subset": 2,
                "name": "PEDOT:PSS",
                "components": [
                    {
                        "name": "PEDOT:PSS",
                        "functionality": "majority phase"
                    }
                ],
                "deposition_procedure": {
                    "substrate_layer": "on upper layer",
                    "steps": [
                        {
                            "method": "SpinCoating",
                            "m_def": "perovskite_solar_cell_database.schema_packages.tandem.device_stack.SpinCoating"
                        }
                    ]
                },
                "m_def": "perovskite_solar_cell_database.schema_packages.tandem.device_stack.GeneralLayer"
            },
            {
                "layer_index": 8,
                "functionality": "hole transport layer",
                "device_subset": 2,
                "name": "Spiro-MeOTAD",
                "components": [
                    {
                        "name": "Spiro-MeOTAD",
                        "functionality": "majority phase"
                    }
                ],
                "deposition_procedure": {
                    "substrate_layer": "on upper layer",
                    "steps": [
                        {
                            "method": "SpinCoating",
                            "m_def": "perovskite_solar_cell_database.schema_packages.tandem.device_stack.SpinCoating"
                        }
                    ]
                },
                "m_def": "perovskite_solar_cell_database.schema_packages.tandem.device_stack.GeneralLayer"
            },
            {
                "layer_index": 9,
                "functionality": "photoabsorber",
                "device_subset": 2,
                "name": "Perovskite",
                "properties": {
                    "crystallinity": {
                        "value": "polycrystalline"
                    },
                    "band_gap": {
                        "value": 1.59,
                        "graded": false
                    }
                },
                "deposition_procedure": {
                    "substrate_layer": "on upper layer",
                    "steps": [
                        {
                            "method": "SpinCoating",
                            "m_def": "perovskite_solar_cell_database.schema_packages.tandem.device_stack.SpinCoating"
                        }
                    ]
                },
                "m_def": "perovskite_solar_cell_database.schema_packages.tandem.device_stack.Photoabsorber_Perovskite",
                "has_a_2D_perovskite_capping_layer": false,
                "lead_free": false,
                "inorganic": false,
                "composition": {
                    "band_gap": 1.59,
                    "sample_type": "Polycrystalline film",
                    "dimensionality": "3D",
                    "short_form": "MAPbI",
                    "long_form": "MAPbI3",
                    "ions_a_site": [
                        {
                            "ion": "MA",
                            "coefficient": 1.0,
                            "molecular_formula": "CH6N+",
                            "smile": "C[NH3+]",
                            "common_name": "Methylammonium",
                            "iupac_name": "methylazanium",
                            "cas_number": "17000-00-9",
                            "source_compound_smile": "CN",
                            "source_compound_iupac_name": "methanamine",
                            "source_compound_cas_number": "74-89-5",
                            "abbreviation": "MA"
                        }
                    ],
                    "ions_b_site": [
                        {
                            "ion": "Pb",
                            "coefficient": 1.0,
                            "molecular_formula": "Pb2+",
                            "smile": "[Pb+2]",
                            "common_name": "Lead",
                            "iupac_name": "lead(2+)",
                            "cas_number": "14280-50-3",
                            "source_compound_smile": "[Pb]",
                            "source_compound_iupac_name": "Lead",
                            "source_compound_cas_number": "7439-92-1",
                            "abbreviation": "Pb"
                        }
                    ],
                    "ions_x_site": [
                        {
                            "ion": "I",
                            "coefficient": 3.0,
                            "molecular_formula": "I-",
                            "smile": "[I-]",
                            "common_name": "Iodide",
                            "iupac_name": "Iodide",
                            "cas_number": "20461-54-5",
                            "source_compound_smile": "II",
                            "source_compound_iupac_name": "molecular iodine",
                            "source_compound_cas_number": "7553-56-2",
                            "abbreviation": "I"
                        }
                    ]
                }
            },
            {
                "layer_index": 10,
                "functionality": "electron transport layer",
                "device_subset": 2,
                "name": "TiO2-c",
                "components": [
                    {
                        "name": "TiO2-c",
                        "functionality": "majority phase"
                    }
                ],
                "m_def": "perovskite_solar_cell_database.schema_packages.tandem.device_stack.GeneralLayer"
            },
            {
                "layer_index": 11,
                "functionality": "front contact",
                "device_subset": 2,
                "name": "FTO",
                "components": [
                    {
                        "name": "FTO",
                        "functionality": "majority phase"
                    }
                ],
                "m_def": "perovskite_solar_cell_database.schema_packages.tandem.device_stack.GeneralLayer"
            },
            {
                "layer_index": 12,
                "functionality": "substrate",
                "device_subset": 2,
                "name": "SLG",
                "components": [
                    {
                        "name": "SLG",
                        "functionality": "majority phase"
                    }
                ],
                "m_def": "perovskite_solar_cell_database.schema_packages.tandem.device_stack.GeneralLayer"
            }
        ],
        "measurements": {
            "jv": [
                {
                    "certified": false,
                    "device_subset": 0,
                    "measurement_conditions": {
                        "scan_direction": "forward"
                    },
                    "illumination": {
                        "intensity": 100.0,
                        "mask": false
                    },
                    "light_regime": "standard light",
                    "results": {
                        "power_conversion_efficiency": 18.1
                    }
                },
                {
                    "device_subset": 1,
                    "illumination": {
                        "intensity": 100.0,
                        "mask": false
                    },
                    "light_regime": "standard light",
                    "results": {
                        "short_circuit_current_density": 38.6,
                        "open_circuit_voltage": 0.592,
                        "fill_factor": 0.74,
                        "power_conversion_efficiency": 16.9
                    }
                },
                {
                    "device_subset": 2,
                    "illumination": {
                        "intensity": 100.0,
                        "mask": false
                    },
                    "light_regime": "standard light",
                    "results": {
                        "short_circuit_current_density": 21.9,
                        "open_circuit_voltage": 0.969,
                        "fill_factor": 0.56,
                        "power_conversion_efficiency": 11.8
                    }
                }
            ],
            "eqe": [
                {
                    "device_subset": 1,
                    "results": {
                        "integrated_short_circuit_current_density": 13.3
                    }
                },
                {
                    "device_subset": 2,
                    "results": {
                        "integrated_short_circuit_current_density": 19.9
                    }
                }
            ]
        }
    }
}
