Repository: Jesperkemist/PerovskiteTandemDatabase

## About The Project
This repo is associated to a paper with the title:
A FAIR Framework for Machine-Actionable Perovskite Tandem Solar Cell Data

## Resources
9.1 Online resources
1) Online documentation of the project, including a description of the structure of the data schema, and all defined modules
https://jesperkemist.github.io/PerovskiteTandemDatabase/

2) A PDF file describing the structure of the data schema, including all defined modules.
https://github.com/Jesperkemist/PerovskiteTandemDatabase/tree/main/module_descriptions

3) Example JSON files describing a representative perovskite tandem devices.

File: seed_dataset/Json_data_tandem_cell_initial_data_568.archive.json
{
    "data": {
        "m_def": "perovskite_solar_cell_database.schema_packages.tandem.schema.PerovskiteTandemSolarCell",
        "reference": {
            "publication_date": "2018-11-16T00:00:00",
            "journal": "Journal of Materials Chemistry A",
            "free_text_comment": "J-V-data are given in forward and reverse measurements, but not for the champion cells. Area: 0.0725 cm\u00b2 defined by shadow mask",
            "name_of_person_entering_the_data": "Tim Kodalle",
            "data_entered_by_author": false,
            "part_of_initial_dataset": true,
            "DOI_number": "10.1039/c8ta09164a",
            "publication_authors": [
                "Zhang et al."
            ],
            "ID_temp": 568
        },
        "general": {
            "number_of_junctions": 2,
            "number_of_terminals": 2,
            "architecture": "Monolithic",
            "flexible": false,
            "semitransparent": false,
            "encapsulated": false,
            "photoabsorbers": [
                "Quantum_dot",
                "Perovskite"
            ],
            "photoabsorbers_string": "Quantum_dot-Perovskite",
            "photoabsorbers_bandgaps": [
                1.45,
                1.55
            ]
        },
        "key_performance_metrics": {
            "power_conversion_efficiency": 11.03,
            "short_circuit_current_density": 8.91,
            "open_circuit_voltage": 1.66,
            "fill_factor": 0.746
        },
        "device_stack": [
            {
                "layer_index": 1,
                "functionality": "substrate",
                "device_subset": 0,
                "name": "SLG",
                "components": [
                    {
                        "name": "SLG",
                        "functionality": "majority phase"
                    }
                ],
                "m_def": "perovskite_solar_cell_database.schema_packages.tandem.device_stack.GeneralLayer"
            },
            {
                "layer_index": 2,
                "functionality": "back contact",
                "device_subset": 0,
                "name": "ITO",
                "components": [
                    {
                        "name": "ITO",
                        "functionality": "majority phase"
                    }
                ],
                "m_def": "perovskite_solar_cell_database.schema_packages.tandem.device_stack.GeneralLayer"
            },
            {
                "layer_index": 3,
                "functionality": "electron transport layer",
                "device_subset": 0,
                "name": "ZnO-np",
                "properties": {
                    "thickness": {
                        "value": 100.0
                    }
                },
                "components": [
                    {
                        "name": "ZnO-np",
                        "functionality": "majority phase"
                    }
                ],
                "deposition_procedure": {
                    "substrate_layer": "on lower layer",
                    "steps": [
                        {
                            "method": "SpinCoating",
                            "m_def": "perovskite_solar_cell_database.schema_packages.tandem.device_stack.SpinCoating"
                        }
                    ]
                },
                "m_def": "perovskite_solar_cell_database.schema_packages.tandem.device_stack.GeneralLayer"
            },
            {
                "layer_index": 4,
                "functionality": "photoabsorber",
                "device_subset": 0,
                "name": "PbS-qd",
                "quantum_dots": {
                    "material": "PbS"
                },
                "properties": {
                    "thickness": {
                        "value": null
                    },
                    "band_gap": {
                        "value": 1.45,
                        "graded": false
                    }
                },
                "deposition_procedure": {
                    "substrate_layer": "on lower layer",
                    "steps": [
                        {
                            "method": "SpinCoating",
                            "m_def": "perovskite_solar_cell_database.schema_packages.tandem.device_stack.SpinCoating"
                        }
                    ]
                }
            },
            {
                "layer_index": 5,
                "functionality": "hole transport layer",
                "device_subset": 0,
                "name": "n-PEDOT",
                "properties": {
                    "thickness": {
                        "value": 15.0
                    }
                },
                "components": [
                    {
                        "name": "n-PEDOT",
                        "functionality": "majority phase"
                    }
                ],
                "deposition_procedure": {
                    "substrate_layer": "on lower layer",
                    "steps": [
                        {
                            "method": "SpinCoating",
                            "m_def": "perovskite_solar_cell_database.schema_packages.tandem.device_stack.SpinCoating"
                        }
                    ]
                },
                "m_def": "perovskite_solar_cell_database.schema_packages.tandem.device_stack.GeneralLayer"
            },
            {
                "layer_index": 6,
                "functionality": "electron transport layer",
                "device_subset": 0,
                "name": "SnO2-np",
                "properties": {
                    "thickness": {
                        "value": 15.0
                    }
                },
                "components": [
                    {
                        "name": "SnO2-np",
                        "functionality": "majority phase"
                    }
                ],
                "deposition_procedure": {
                    "substrate_layer": "on upper layer",
                    "steps": [
                        {
                            "method": "SpinCoating",
                            "m_def": "perovskite_solar_cell_database.schema_packages.tandem.device_stack.SpinCoating"
                        }
                    ]
                },
                "m_def": "perovskite_solar_cell_database.schema_packages.tandem.device_stack.GeneralLayer"
            },
            {
                "layer_index": 7,
                "functionality": "photoabsorber",
                "device_subset": 0,
                "name": "Perovskite",
                "properties": {
                    "crystallinity": {
                        "value": "polycrystalline"
                    },
                    "thickness": {
                        "value": 250.0
                    },
                    "band_gap": {
                        "value": 1.55,
                        "graded": false,
                        "determined_by": "composition"
                    }
                },
                "deposition_procedure": {
                    "substrate_layer": "on lower layer",
                    "antisolvent": true,
                    "steps": [
                        {
                            "method": "SpinCoating",
                            "solution": {
                                "components": [
                                    {
                                        "name": "Dimethylacetamide"
                                    },
                                    {
                                        "name": "NMP"
                                    }
                                ]
                            },
                            "m_def": "perovskite_solar_cell_database.schema_packages.tandem.device_stack.SpinCoating"
                        }
                    ]
                },
                "m_def": "perovskite_solar_cell_database.schema_packages.tandem.device_stack.Photoabsorber_Perovskite",
                "has_a_2D_perovskite_capping_layer": false,
                "lead_free": false,
                "inorganic": false,
                "composition": {
                    "band_gap": 1.55,
                    "sample_type": "Polycrystalline film",
                    "dimensionality": "3D",
                    "short_form": "MAPbI",
                    "long_form": "MAPbI3",
                    "ions_a_site": [
                        {
                            "ion": "MA",
                            "coefficient": 1.0,
                            "molecular_formula": "CH6N+",
                            "smile": "C[NH3+]",
                            "common_name": "Methylammonium",
                            "iupac_name": "methylazanium",
                            "cas_number": "17000-00-9",
                            "source_compound_smile": "CN",
                            "source_compound_iupac_name": "methanamine",
                            "source_compound_cas_number": "74-89-5",
                            "abbreviation": "MA"
                        }
                    ],
                    "ions_b_site": [
                        {
                            "ion": "Pb",
                            "coefficient": 1.0,
                            "molecular_formula": "Pb2+",
                            "smile": "[Pb+2]",
                            "common_name": "Lead",
                            "iupac_name": "lead(2+)",
                            "cas_number": "14280-50-3",
                            "source_compound_smile": "[Pb]",
                            "source_compound_iupac_name": "Lead",
                            "source_compound_cas_number": "7439-92-1",
                            "abbreviation": "Pb"
                        }
                    ],
                    "ions_x_site": [
                        {
                            "ion": "I",
                            "coefficient": 3.0,
                            "molecular_formula": "I-",
                            "smile": "[I-]",
                            "common_name": "Iodide",
                            "iupac_name": "Iodide",
                            "cas_number": "20461-54-5",
                            "source_compound_smile": "II",
                            "source_compound_iupac_name": "molecular iodine",
                            "source_compound_cas_number": "7553-56-2",
                            "abbreviation": "I"
                        }
                    ]
                }
            },
            {
                "layer_index": 8,
                "functionality": "hole transport layer",
                "device_subset": 0,
                "name": "Spiro-MeOTAD",
                "properties": {
                    "thickness": {
                        "value": 160.0
                    }
                },
                "components": [
                    {
                        "name": "Spiro-MeOTAD",
                        "functionality": "majority phase"
                    }
                ],
                "deposition_procedure": {
                    "substrate_layer": "on lower layer",
                    "steps": [
                        {
                            "method": "SpinCoating",
                            "m_def": "perovskite_solar_cell_database.schema_packages.tandem.device_stack.SpinCoating"
                        }
                    ]
                },
                "m_def": "perovskite_solar_cell_database.schema_packages.tandem.device_stack.GeneralLayer"
            },
            {
                "layer_index": 9,
                "functionality": "hole transport layer",
                "device_subset": 0,
                "name": "MoO3",
                "properties": {
                    "thickness": {
                        "value": 8.0
                    }
                },
                "components": [
                    {
                        "name": "MoO3",
                        "functionality": "majority phase"
                    }
                ],
                "deposition_procedure": {
                    "substrate_layer": "on lower layer",
                    "steps": [
                        {
                            "method": "Evaporation",
                            "m_def": "perovskite_solar_cell_database.schema_packages.tandem.device_stack.Evaporation"
                        }
                    ]
                },
                "m_def": "perovskite_solar_cell_database.schema_packages.tandem.device_stack.GeneralLayer"
            },
            {
                "layer_index": 10,
                "functionality": "front contact",
                "device_subset": 0,
                "name": "Ag-grid",
                "properties": {
                    "thickness": {
                        "value": 100.0
                    }
                },
                "components": [
                    {
                        "name": "Ag-grid",
                        "functionality": "majority phase"
                    }
                ],
                "deposition_procedure": {
                    "substrate_layer": "on lower layer",
                    "steps": [
                        {
                            "method": "Evaporation",
                            "m_def": "perovskite_solar_cell_database.schema_packages.tandem.device_stack.Evaporation"
                        }
                    ]
                },
                "m_def": "perovskite_solar_cell_database.schema_packages.tandem.device_stack.GeneralLayer"
            }
        ],
        "measurements": {
            "jv": [
                {
                    "certified": false,
                    "device_subset": 0,
                    "measurement_conditions": {
                        "scan_direction": "reversed"
                    },
                    "illumination": {
                        "intensity": 100.0,
                        "mask": true,
                        "mask_area": 0.0725
                    },
                    "light_source": {
                        "spectrum": "AM1.5",
                        "light_source": "Solar simulator unspecified",
                        "light_source_model": "Newport AAA",
                        "solar_simulator_class": "AAA"
                    },
                    "light_regime": "standard light",
                    "results": {
                        "short_circuit_current_density": 8.91,
                        "open_circuit_voltage": 1.66,
                        "fill_factor": 0.746,
                        "power_conversion_efficiency": 11.03
                    }
                },
                {
                    "device_subset": 1,
                    "illumination": {
                        "intensity": 100.0,
                        "mask": true,
                        "mask_area": 0.0725
                    },
                    "light_source": {
                        "spectrum": "AM1.5",
                        "light_source": "Solar simulator unspecified",
                        "light_source_model": "Newport AAA",
                        "solar_simulator_class": "AAA"
                    },
                    "light_regime": "standard light",
                    "results": {
                        "short_circuit_current_density": 17.62,
                        "open_circuit_voltage": 1.11,
                        "fill_factor": 0.695,
                        "power_conversion_efficiency": 13.59
                    }
                },
                {
                    "device_subset": 2,
                    "illumination": {
                        "intensity": 100.0,
                        "mask": true,
                        "mask_area": 0.0725
                    },
                    "light_source": {
                        "spectrum": "AM1.5",
                        "light_source": "Solar simulator unspecified",
                        "light_source_model": "Newport AAA",
                        "solar_simulator_class": "AAA"
                    },
                    "light_regime": "standard light",
                    "results": {
                        "short_circuit_current_density": 12.94,
                        "open_circuit_voltage": 0.55,
                        "fill_factor": 0.672,
                        "power_conversion_efficiency": 4.78
                    }
                }
            ],
            "eqe": [
                {
                    "device_subset": 0
                },
                {
                    "device_subset": 1
                },
                {
                    "device_subset": 2
                }
            ],
            "stability": [
                {
                    "duration": 28800.0,
                    "illuminated": true,
                    "device_subset": 0,
                    "results": {
                        "power_conversion_efficiency_start": 11.03,
                        "power_conversion_efficiency_end": 93.0,
                        "burn_in": false
                    },
                    "environmental_conditions": {
                        "atmosphere": "N2"
                    },
                    "illumination": {
                        "intensity": 100.0,
                        "uv_filter": false
                    },
                    "light_source": {
                        "light_source": "UV",
                        "spectrum": "AM1.5"
                    }
                }
            ]
        }
    }
}

File: seed_dataset/Json_data_tandem_cell_initial_data_569.archive.json
{
    "data": {
        "m_def": "perovskite_solar_cell_database.schema_packages.tandem.schema.PerovskiteTandemSolarCell",
        "reference": {
            "publication_date": "2018-11-16T00:00:00",
            "journal": "Journal of Materials Chemistry A",
            "free_text_comment": "J-V-data are given in forward and reverse measurements, but not for the champion cells. Area: 0.0725 cm\u00b2 defined by shadow mask",
            "name_of_person_entering_the_data": "Tim Kodalle",
            "data_entered_by_author": false,
            "part_of_initial_dataset": true,
            "DOI_number": "10.1039/c8ta09164a",
            "publication_authors": [
                "Zhang et al."
            ],
            "ID_temp": 569
        },
        "general": {
            "number_of_junctions": 2,
            "number_of_terminals": 2,
            "architecture": "Monolithic",
            "flexible": false,
            "semitransparent": false,
            "encapsulated": false,
            "photoabsorbers": [
                "Quantum_dot",
                "Perovskite"
            ],
            "photoabsorbers_string": "Quantum_dot-Perovskite",
            "photoabsorbers_bandgaps": [
                1.19,
                1.55
            ]
        },
        "key_performance_metrics": {
            "power_conversion_efficiency": 10.93,
            "short_circuit_current_density": 9.43,
            "open_circuit_voltage": 1.57,
            "fill_factor": 0.738
        },
        "device_stack": [
            {
                "layer_index": 1,
                "functionality": "substrate",
                "device_subset": 0,
                "name": "SLG",
                "components": [
                    {
                        "name": "SLG",
                        "functionality": "majority phase"
                    }
                ],
                "m_def": "perovskite_solar_cell_database.schema_packages.tandem.device_stack.GeneralLayer"
            },
            {
                "layer_index": 2,
                "functionality": "back contact",
                "device_subset": 0,
                "name": "ITO",
                "components": [
                    {
                        "name": "ITO",
                        "functionality": "majority phase"
                    }
                ],
                "m_def": "perovskite_solar_cell_database.schema_packages.tandem.device_stack.GeneralLayer"
            },
            {
                "layer_index": 3,
                "functionality": "electron transport layer",
                "device_subset": 0,
                "name": "ZnO-np",
                "properties": {
                    "thickness": {
                        "value": 100.0
                    }
                },
                "components": [
                    {
                        "name": "ZnO-np",
                        "functionality": "majority phase"
                    }
                ],
                "deposition_procedure": {
                    "substrate_layer": "on lower layer",
                    "steps": [
                        {
                            "method": "SpinCoating",
                            "m_def": "perovskite_solar_cell_database.schema_packages.tandem.device_stack.SpinCoating"
                        }
                    ]
                },
                "m_def": "perovskite_solar_cell_database.schema_packages.tandem.device_stack.GeneralLayer"
            },
            {
                "layer_index": 4,
                "functionality": "photoabsorber",
                "device_subset": 0,
                "name": "PbS-qd",
                "quantum_dots": {
                    "material": "PbS"
                },
                "properties": {
                    "thickness": {
                        "value": null
                    },
                    "band_gap": {
                        "value": 1.19,
                        "graded": false
                    }
                },
                "deposition_procedure": {
                    "substrate_layer": "on lower layer",
                    "steps": [
                        {
                            "method": "SpinCoating",
                            "m_def": "perovskite_solar_cell_database.schema_packages.tandem.device_stack.SpinCoating"
                        }
                    ]
                }
            },
            {
                "layer_index": 5,
                "functionality": "hole transport layer",
                "device_subset": 0,
                "name": "n-PEDOT",
                "properties": {
                    "thickness": {
                        "value": 15.0
                    }
                },
                "components": [
                    {
                        "name": "n-PEDOT",
                        "functionality": "majority phase"
                    }
                ],
                "deposition_procedure": {
                    "substrate_layer": "on lower layer",
                    "steps": [
                        {
                            "method": "SpinCoating",
                            "m_def": "perovskite_solar_cell_database.schema_packages.tandem.device_stack.SpinCoating"
                        }
                    ]
                },
                "m_def": "perovskite_solar_cell_database.schema_packages.tandem.device_stack.GeneralLayer"
            },
            {
                "layer_index": 6,
                "functionality": "electron transport layer",
                "device_subset": 0,
                "name": "SnO2-np",
                "properties": {
                    "thickness": {
                        "value": 15.0
                    }
                },
                "components": [
                    {
                        "name": "SnO2-np",
                        "functionality": "majority phase"
                    }
                ],
                "deposition_procedure": {
                    "substrate_layer": "on upper layer",
                    "steps": [
                        {
                            "method": "SpinCoating",
                            "m_def": "perovskite_solar_cell_database.schema_packages.tandem.device_stack.SpinCoating"
                        }
                    ]
                },
                "m_def": "perovskite_solar_cell_database.schema_packages.tandem.device_stack.GeneralLayer"
            },
            {
                "layer_index": 7,
                "functionality": "photoabsorber",
                "device_subset": 0,
                "name": "Perovskite",
                "properties": {
                    "crystallinity": {
                        "value": "polycrystalline"
                    },
                    "thickness": {
                        "value": 250.0
                    },
                    "band_gap": {
                        "value": 1.55,
                        "graded": false,
                        "determined_by": "composition"
                    }
                },
                "deposition_procedure": {
                    "substrate_layer": "on lower layer",
                    "antisolvent": true,
                    "steps": [
                        {
                            "method": "SpinCoating",
                            "solution": {
                                "components": [
                                    {
                                        "name": "Dimethylacetamide"
                                    },
                                    {
                                        "name": "NMP"
                                    }
                                ]
                            },
                            "m_def": "perovskite_solar_cell_database.schema_packages.tandem.device_stack.SpinCoating"
                        }
                    ]
                },
                "m_def": "perovskite_solar_cell_database.schema_packages.tandem.device_stack.Photoabsorber_Perovskite",
                "has_a_2D_perovskite_capping_layer": false,
                "lead_free": false,
                "inorganic": false,
                "composition": {
                    "band_gap": 1.55,
                    "sample_type": "Polycrystalline film",
                    "dimensionality": "3D",
                    "short_form": "MAPbI",
                    "long_form": "MAPbI3",
                    "ions_a_site": [
                        {
                            "ion": "MA",
                            "coefficient": 1.0,
                            "molecular_formula": "CH6N+",
                            "smile": "C[NH3+]",
                            "common_name": "Methylammonium",
                            "iupac_name": "methylazanium",
                            "cas_number": "17000-00-9",
                            "source_compound_smile": "CN",
                            "source_compound_iupac_name": "methanamine",
                            "source_compound_cas_number": "74-89-5",
                            "abbreviation": "MA"
                        }
                    ],
                    "ions_b_site": [
                        {
                            "ion": "Pb",
                            "coefficient": 1.0,
                            "molecular_formula": "Pb2+",
                            "smile": "[Pb+2]",
                            "common_name": "Lead",
                            "iupac_name": "lead(2+)",
                            "cas_number": "14280-50-3",
                            "source_compound_smile": "[Pb]",
                            "source_compound_iupac_name": "Lead",
                            "source_compound_cas_number": "7439-92-1",
                            "abbreviation": "Pb"
                        }
                    ],
                    "ions_x_site": [
                        {
                            "ion": "I",
                            "coefficient": 3.0,
                            "molecular_formula": "I-",
                            "smile": "[I-]",
                            "common_name": "Iodide",
                            "iupac_name": "Iodide",
                            "cas_number": "20461-54-5",
                            "source_compound_smile": "II",
                            "source_compound_iupac_name": "molecular iodine",
                            "source_compound_cas_number": "7553-56-2",
                            "abbreviation": "I"
                        }
                    ]
                }
            },
            {
                "layer_index": 8,
                "functionality": "hole transport layer",
                "device_subset": 0,
                "name": "Spiro-MeOTAD",
                "properties": {
                    "thickness": {
                        "value": 160.0
                    }
                },
                "components": [
                    {
                        "name": "Spiro-MeOTAD",
                        "functionality": "majority phase"
                    }
                ],
                "deposition_procedure": {
                    "substrate_layer": "on lower layer",
                    "steps": [
                        {
                            "method": "SpinCoating",
                            "m_def": "perovskite_solar_cell_database.schema_packages.tandem.device_stack.SpinCoating"
                        }
                    ]
                },
                "m_def": "perovskite_solar_cell_database.schema_packages.tandem.device_stack.GeneralLayer"
            },
            {
                "layer_index": 9,
                "functionality": "hole transport layer",
                "device_subset": 0,
                "name": "MoO3",
                "properties": {
                    "thickness": {
                        "value": 8.0
                    }
                },
                "components": [
                    {
                        "name": "MoO3",
                        "functionality": "majority phase"
                    }
                ],
                "deposition_procedure": {
                    "substrate_layer": "on lower layer",
                    "steps": [
                        {
                            "method": "Evaporation",
                            "m_def": "perovskite_solar_cell_database.schema_packages.tandem.device_stack.Evaporation"
                        }
                    ]
                },
                "m_def": "perovskite_solar_cell_database.schema_packages.tandem.device_stack.GeneralLayer"
            },
            {
                "layer_index": 10,
                "functionality": "front contact",
                "device_subset": 0,
                "name": "Ag-grid",
                "properties": {
                    "thickness": {
                        "value": 100.0
                    }
                },
                "components": [
                    {
                        "name": "Ag-grid",
                        "functionality": "majority phase"
                    }
                ],
                "deposition_procedure": {
                    "substrate_layer": "on lower layer",
                    "steps": [
                        {
                            "method": "Evaporation",
                            "m_def": "perovskite_solar_cell_database.schema_packages.tandem.device_stack.Evaporation"
                        }
                    ]
                },
                "m_def": "perovskite_solar_cell_database.schema_packages.tandem.device_stack.GeneralLayer"
            }
        ],
        "measurements": {
            "jv": [
                {
                    "certified": false,
                    "device_subset": 0,
                    "measurement_conditions": {
                        "scan_direction": "reversed"
                    },
                    "illumination": {
                        "intensity": 100.0,
                        "mask": true,
                        "mask_area": 0.0725
                    },
                    "light_source": {
                        "spectrum": "AM1.5",
                        "light_source": "Solar simulator unspecified",
                        "light_source_model": "Newport AAA",
                        "solar_simulator_class": "AAA"
                    },
                    "light_regime": "standard light",
                    "results": {
                        "short_circuit_current_density": 9.43,
                        "open_circuit_voltage": 1.57,
                        "fill_factor": 0.738,
                        "power_conversion_efficiency": 10.93
                    }
                },
                {
                    "device_subset": 1,
                    "illumination": {
                        "intensity": 100.0,
                        "mask": true,
                        "mask_area": 0.0725
                    },
                    "light_source": {
                        "spectrum": "AM1.5",
                        "light_source": "Solar simulator unspecified",
                        "light_source_model": "Newport AAA",
                        "solar_simulator_class": "AAA"
                    },
                    "light_regime": "standard light",
                    "results": {
                        "short_circuit_current_density": 17.62,
                        "open_circuit_voltage": 1.11,
                        "fill_factor": 0.695,
                        "power_conversion_efficiency": 13.59
                    }
                },
                {
                    "device_subset": 2,
                    "illumination": {
                        "intensity": 100.0,
                        "mask": true,
                        "mask_area": 0.0725
                    },
                    "light_source": {
                        "spectrum": "AM1.5",
                        "light_source": "Solar simulator unspecified",
                        "light_source_model": "Newport AAA",
                        "solar_simulator_class": "AAA"
                    },
                    "light_regime": "standard light",
                    "results": {
                        "short_circuit_current_density": 13.58,
                        "open_circuit_voltage": 0.47,
                        "fill_factor": 0.649,
                        "power_conversion_efficiency": 4.14
                    }
                }
            ]
        }
    }
}
