Repository: Jesperkemist/PerovskiteTandemDatabase

## About The Project
This repo is associated to a paper with the title:
A FAIR Framework for Machine-Actionable Perovskite Tandem Solar Cell Data

## Resources
9.1 Online resources
1) Online documentation of the project, including a description of the structure of the data schema, and all defined modules
https://jesperkemist.github.io/PerovskiteTandemDatabase/

2) A PDF file describing the structure of the data schema, including all defined modules.
https://github.com/Jesperkemist/PerovskiteTandemDatabase/tree/main/module_descriptions

3) Example JSON files describing a representative perovskite tandem devices.

File: seed_dataset/Json_data_tandem_cell_initial_data_57.archive.json
{
    "data": {
        "m_def": "perovskite_solar_cell_database.schema_packages.tandem.schema.PerovskiteTandemSolarCell",
        "reference": {
            "publication_date": "2017-12-28T00:00:00",
            "journal": "Nano Energy",
            "sample_id": "IT0 sputter power 60W",
            "name_of_person_entering_the_data": "Christian Kaufmann",
            "data_entered_by_author": false,
            "part_of_initial_dataset": true,
            "DOI_number": "10.1016/j.nanoen.2017.12.043",
            "publication_authors": [
                "Zhu et al."
            ],
            "ID_temp": 57
        },
        "general": {
            "number_of_junctions": 2,
            "number_of_terminals": 2,
            "architecture": "Monolithic",
            "flexible": false,
            "semitransparent": false,
            "encapsulated": false,
            "cell_area": 0.13,
            "photoabsorbers": [
                "Silicon",
                "Perovskite"
            ],
            "photoabsorbers_string": "Silicon-Perovskite",
            "photoabsorbers_bandgaps": [
                1.1,
                1.66
            ]
        },
        "key_performance_metrics": {
            "power_conversion_efficiency": 13.56,
            "short_circuit_current_density": 15.34,
            "open_circuit_voltage": 1.586,
            "fill_factor": 0.56
        },
        "device_stack": [
            {
                "layer_index": 1,
                "functionality": "back contact",
                "device_subset": 0,
                "name": "Al",
                "properties": {
                    "thickness": {
                        "value": 600.0
                    }
                },
                "components": [
                    {
                        "name": "Al",
                        "functionality": "majority phase"
                    }
                ],
                "deposition_procedure": {
                    "substrate_layer": "on upper layer",
                    "steps": [
                        {
                            "method": "Evaporation",
                            "m_def": "perovskite_solar_cell_database.schema_packages.tandem.device_stack.Evaporation"
                        }
                    ]
                },
                "m_def": "perovskite_solar_cell_database.schema_packages.tandem.device_stack.GeneralLayer"
            },
            {
                "layer_index": 2,
                "functionality": "back contact",
                "device_subset": 0,
                "name": "ITO",
                "properties": {
                    "thickness": {
                        "value": 80.0
                    }
                },
                "components": [
                    {
                        "name": "ITO",
                        "functionality": "majority phase"
                    }
                ],
                "deposition_procedure": {
                    "substrate_layer": "on upper layer",
                    "steps": [
                        {
                            "method": "Evaporation",
                            "m_def": "perovskite_solar_cell_database.schema_packages.tandem.device_stack.Evaporation"
                        }
                    ]
                },
                "m_def": "perovskite_solar_cell_database.schema_packages.tandem.device_stack.GeneralLayer"
            },
            {
                "layer_index": 3,
                "functionality": "photoabsorber",
                "device_subset": 0,
                "name": "silicon",
                "properties": {
                    "thickness": {
                        "value": 280000.0
                    },
                    "band_gap": {
                        "value": 1.1,
                        "determined_by": "literature"
                    }
                },
                "m_def": "perovskite_solar_cell_database.schema_packages.tandem.device_stack.Photoabsorber_Silicon",
                "cell_type": "HIT",
                "type_of_silicon": "Monocrystalline",
                "doping_sequence": "a-Si(n)/a-Si(i)/c-Si(n)/a-Si(i)/a-Si(p)"
            },
            {
                "layer_index": 4,
                "functionality": "recombination layer",
                "device_subset": 0,
                "name": "ITO",
                "properties": {
                    "thickness": {
                        "value": 80.0
                    }
                },
                "components": [
                    {
                        "name": "ITO",
                        "functionality": "majority phase"
                    }
                ],
                "deposition_procedure": {
                    "substrate_layer": "on lower layer",
                    "steps": [
                        {
                            "method": "Evaporation",
                            "m_def": "perovskite_solar_cell_database.schema_packages.tandem.device_stack.Evaporation"
                        }
                    ]
                },
                "m_def": "perovskite_solar_cell_database.schema_packages.tandem.device_stack.GeneralLayer"
            },
            {
                "layer_index": 5,
                "functionality": "electron transport layer",
                "device_subset": 0,
                "name": "SnO2-c",
                "properties": {
                    "thickness": {
                        "value": 50.0
                    }
                },
                "components": [
                    {
                        "name": "SnO2-c",
                        "functionality": "majority phase"
                    }
                ],
                "deposition_procedure": {
                    "substrate_layer": "on lower layer",
                    "steps": [
                        {
                            "method": "SpinCoating",
                            "m_def": "perovskite_solar_cell_database.schema_packages.tandem.device_stack.SpinCoating"
                        }
                    ]
                },
                "m_def": "perovskite_solar_cell_database.schema_packages.tandem.device_stack.GeneralLayer"
            },
            {
                "layer_index": 6,
                "functionality": "photoabsorber",
                "device_subset": 0,
                "name": "Perovskite",
                "properties": {
                    "crystallinity": {
                        "value": "polycrystalline"
                    },
                    "thickness": {
                        "value": 400.0
                    },
                    "band_gap": {
                        "value": 1.66,
                        "graded": false,
                        "determined_by": "eqe"
                    }
                },
                "deposition_procedure": {
                    "substrate_layer": "on lower layer",
                    "antisolvent": true,
                    "duration": 20.0,
                    "steps": [
                        {
                            "method": "SpinCoating",
                            "solution": {
                                "components": [
                                    {
                                        "name": "DMF"
                                    },
                                    {
                                        "name": "DMSO"
                                    }
                                ]
                            },
                            "m_def": "perovskite_solar_cell_database.schema_packages.tandem.device_stack.SpinCoating"
                        },
                        {
                            "method": "Heating",
                            "temperature_segments": [
                                {
                                    "temperature_end": 120.0,
                                    "time_of_segment": 20.0
                                }
                            ],
                            "m_def": "perovskite_solar_cell_database.schema_packages.tandem.device_stack.Heating"
                        }
                    ]
                },
                "m_def": "perovskite_solar_cell_database.schema_packages.tandem.device_stack.Photoabsorber_Perovskite",
                "has_a_2D_perovskite_capping_layer": false,
                "lead_free": false,
                "inorganic": false,
                "composition": {
                    "band_gap": 1.66,
                    "sample_type": "Polycrystalline film",
                    "dimensionality": "3D",
                    "short_form": "FAMAPbBrI",
                    "long_form": "FA0.75MA0.25PbBr0.71I2.29",
                    "ions_a_site": [
                        {
                            "ion": "FA",
                            "coefficient": 0.75,
                            "molecular_formula": "CH5N2+",
                            "smile": "C(=[NH2+])N",
                            "common_name": "Formamidinium",
                            "iupac_name": "aminomethylideneazanium",
                            "cas_number": "nan",
                            "source_compound_smile": "C(=N)N",
                            "source_compound_iupac_name": "methanimidamide",
                            "source_compound_cas_number": "463-52-5",
                            "abbreviation": "FA"
                        },
                        {
                            "ion": "MA",
                            "coefficient": 0.25,
                            "molecular_formula": "CH6N+",
                            "smile": "C[NH3+]",
                            "common_name": "Methylammonium",
                            "iupac_name": "methylazanium",
                            "cas_number": "17000-00-9",
                            "source_compound_smile": "CN",
                            "source_compound_iupac_name": "methanamine",
                            "source_compound_cas_number": "74-89-5",
                            "abbreviation": "MA"
                        }
                    ],
                    "ions_b_site": [
                        {
                            "ion": "Pb",
                            "coefficient": 1.0,
                            "molecular_formula": "Pb2+",
                            "smile": "[Pb+2]",
                            "common_name": "Lead",
                            "iupac_name": "lead(2+)",
                            "cas_number": "14280-50-3",
                            "source_compound_smile": "[Pb]",
                            "source_compound_iupac_name": "Lead",
                            "source_compound_cas_number": "7439-92-1",
                            "abbreviation": "Pb"
                        }
                    ],
                    "ions_x_site": [
                        {
                            "ion": "Br",
                            "coefficient": 0.71,
                            "molecular_formula": "Br-",
                            "smile": "[Br-]",
                            "common_name": "Bromide",
                            "iupac_name": "Bromide",
                            "cas_number": "24959-67-9",
                            "source_compound_smile": "BrBr",
                            "source_compound_iupac_name": "molecular bromine",
                            "source_compound_cas_number": "7726-95-6",
                            "abbreviation": "Br"
                        },
                        {
                            "ion": "I",
                            "coefficient": 2.29,
                            "molecular_formula": "I-",
                            "smile": "[I-]",
                            "common_name": "Iodide",
                            "iupac_name": "Iodide",
                            "cas_number": "20461-54-5",
                            "source_compound_smile": "II",
                            "source_compound_iupac_name": "molecular iodine",
                            "source_compound_cas_number": "7553-56-2",
                            "abbreviation": "I"
                        }
                    ]
                }
            },
            {
                "layer_index": 7,
                "functionality": "hole transport layer",
                "device_subset": 0,
                "name": "Spiro-MeOTAD",
                "components": [
                    {
                        "name": "Spiro-MeOTAD",
                        "functionality": "majority phase"
                    }
                ],
                "deposition_procedure": {
                    "substrate_layer": "on lower layer",
                    "steps": [
                        {
                            "method": "SpinCoating",
                            "m_def": "perovskite_solar_cell_database.schema_packages.tandem.device_stack.SpinCoating"
                        }
                    ]
                },
                "m_def": "perovskite_solar_cell_database.schema_packages.tandem.device_stack.GeneralLayer"
            },
            {
                "layer_index": 8,
                "functionality": "front contact",
                "device_subset": 0,
                "name": "MoOx",
                "properties": {
                    "thickness": {
                        "value": 18.0
                    }
                },
                "components": [
                    {
                        "name": "MoOx",
                        "functionality": "majority phase"
                    }
                ],
                "deposition_procedure": {
                    "substrate_layer": "on lower layer",
                    "steps": [
                        {
                            "method": "Evaporation",
                            "m_def": "perovskite_solar_cell_database.schema_packages.tandem.device_stack.Evaporation"
                        }
                    ]
                },
                "m_def": "perovskite_solar_cell_database.schema_packages.tandem.device_stack.GeneralLayer"
            },
            {
                "layer_index": 9,
                "functionality": "front contact",
                "device_subset": 0,
                "name": "ITO",
                "components": [
                    {
                        "name": "ITO",
                        "functionality": "majority phase"
                    }
                ],
                "deposition_procedure": {
                    "substrate_layer": "on lower layer",
                    "steps": [
                        {
                            "method": "Sputtering",
                            "m_def": "perovskite_solar_cell_database.schema_packages.tandem.device_stack.Sputtering"
                        }
                    ]
                },
                "m_def": "perovskite_solar_cell_database.schema_packages.tandem.device_stack.GeneralLayer"
            },
            {
                "layer_index": 10,
                "functionality": "front contact",
                "device_subset": 0,
                "name": "Au-grid",
                "properties": {
                    "thickness": {
                        "value": 80.0
                    }
                },
                "components": [
                    {
                        "name": "Au-grid",
                        "functionality": "majority phase"
                    }
                ],
                "deposition_procedure": {
                    "substrate_layer": "on lower layer",
                    "steps": [
                        {
                            "method": "Evaporation",
                            "m_def": "perovskite_solar_cell_database.schema_packages.tandem.device_stack.Evaporation"
                        }
                    ]
                },
                "m_def": "perovskite_solar_cell_database.schema_packages.tandem.device_stack.GeneralLayer"
            }
        ],
        "measurements": {
            "jv": [
                {
                    "certified": false,
                    "device_subset": 0,
                    "measurement_conditions": {
                        "scan_direction": "reversed"
                    },
                    "illumination": {
                        "intensity": 100.0,
                        "mask": true,
                        "mask_area": 0.13
                    },
                    "light_source": {
                        "spectrum": "AM1.5",
                        "light_source": "Solar simulator unspecified"
                    },
                    "light_regime": "standard light",
                    "results": {
                        "short_circuit_current_density": 15.34,
                        "open_circuit_voltage": 1.586,
                        "fill_factor": 0.56,
                        "power_conversion_efficiency": 13.56,
                        "resistance_series": 69.4,
                        "resistance_shunt": 1908.0
                    },
                    "environmental_conditions": {
                        "ambient_temperature": 25.0
                    }
                },
                {
                    "device_subset": 1,
                    "illumination": {
                        "intensity": 100.0,
                        "mask": true,
                        "mask_area": 0.13
                    },
                    "light_source": {
                        "spectrum": "AM1.5",
                        "light_source": "Solar simulator unspecified"
                    },
                    "light_regime": "standard light",
                    "results": {
                        "short_circuit_current_density": 35.18,
                        "open_circuit_voltage": 0.67,
                        "fill_factor": 0.68,
                        "power_conversion_efficiency": 16.1
                    }
                }
            ],
            "eqe": [
                {
                    "device_subset": 1,
                    "illumination": {
                        "top_cell_filter": true
                    },
                    "results": {
                        "integrated_current_density_shaded": 15.49
                    }
                },
                {
                    "device_subset": 2,
                    "results": {
                        "integrated_short_circuit_current_density": 15.11
                    }
                }
            ]
        }
    }
}

File: seed_dataset/Json_data_tandem_cell_initial_data_570.archive.json
{
    "data": {
        "m_def": "perovskite_solar_cell_database.schema_packages.tandem.schema.PerovskiteTandemSolarCell",
        "reference": {
            "publication_date": "2018-11-16T00:00:00",
            "journal": "Journal of Materials Chemistry A",
            "free_text_comment": "J-V-data are given in forward and reverse measurements, but not for the champion cells. Area: 0.0725 cm\u00b2 defined by shadow mask",
            "name_of_person_entering_the_data": "Tim Kodalle",
            "data_entered_by_author": false,
            "part_of_initial_dataset": true,
            "DOI_number": "10.1039/c8ta09164a",
            "publication_authors": [
                "Zhang et al."
            ],
            "ID_temp": 570
        },
        "general": {
            "number_of_junctions": 2,
            "number_of_terminals": 2,
            "architecture": "Monolithic",
            "flexible": false,
            "semitransparent": false,
            "encapsulated": false,
            "photoabsorbers": [
                "Quantum_dot",
                "Perovskite"
            ],
            "photoabsorbers_string": "Quantum_dot-Perovskite",
            "photoabsorbers_bandgaps": [
                0.99,
                1.55
            ]
        },
        "key_performance_metrics": {
            "power_conversion_efficiency": 9.91,
            "short_circuit_current_density": 9.39,
            "open_circuit_voltage": 1.48,
            "fill_factor": 0.713
        },
        "device_stack": [
            {
                "layer_index": 1,
                "functionality": "substrate",
                "device_subset": 0,
                "name": "SLG",
                "components": [
                    {
                        "name": "SLG",
                        "functionality": "majority phase"
                    }
                ],
                "m_def": "perovskite_solar_cell_database.schema_packages.tandem.device_stack.GeneralLayer"
            },
            {
                "layer_index": 2,
                "functionality": "back contact",
                "device_subset": 0,
                "name": "ITO",
                "components": [
                    {
                        "name": "ITO",
                        "functionality": "majority phase"
                    }
                ],
                "m_def": "perovskite_solar_cell_database.schema_packages.tandem.device_stack.GeneralLayer"
            },
            {
                "layer_index": 3,
                "functionality": "electron transport layer",
                "device_subset": 0,
                "name": "ZnO-np",
                "properties": {
                    "thickness": {
                        "value": 100.0
                    }
                },
                "components": [
                    {
                        "name": "ZnO-np",
                        "functionality": "majority phase"
                    }
                ],
                "deposition_procedure": {
                    "substrate_layer": "on lower layer",
                    "steps": [
                        {
                            "method": "SpinCoating",
                            "m_def": "perovskite_solar_cell_database.schema_packages.tandem.device_stack.SpinCoating"
                        }
                    ]
                },
                "m_def": "perovskite_solar_cell_database.schema_packages.tandem.device_stack.GeneralLayer"
            },
            {
                "layer_index": 4,
                "functionality": "photoabsorber",
                "device_subset": 0,
                "name": "PbS-qd",
                "quantum_dots": {
                    "material": "PbS"
                },
                "properties": {
                    "thickness": {
                        "value": null
                    },
                    "band_gap": {
                        "value": 0.99,
                        "graded": false
                    }
                },
                "deposition_procedure": {
                    "substrate_layer": "on lower layer",
                    "steps": [
                        {
                            "method": "SpinCoating",
                            "m_def": "perovskite_solar_cell_database.schema_packages.tandem.device_stack.SpinCoating"
                        }
                    ]
                }
            },
            {
                "layer_index": 5,
                "functionality": "hole transport layer",
                "device_subset": 0,
                "name": "n-PEDOT",
                "properties": {
                    "thickness": {
                        "value": 15.0
                    }
                },
                "components": [
                    {
                        "name": "n-PEDOT",
                        "functionality": "majority phase"
                    }
                ],
                "deposition_procedure": {
                    "substrate_layer": "on lower layer",
                    "steps": [
                        {
                            "method": "SpinCoating",
                            "m_def": "perovskite_solar_cell_database.schema_packages.tandem.device_stack.SpinCoating"
                        }
                    ]
                },
                "m_def": "perovskite_solar_cell_database.schema_packages.tandem.device_stack.GeneralLayer"
            },
            {
                "layer_index": 6,
                "functionality": "electron transport layer",
                "device_subset": 0,
                "name": "SnO2-np",
                "properties": {
                    "thickness": {
                        "value": 15.0
                    }
                },
                "components": [
                    {
                        "name": "SnO2-np",
                        "functionality": "majority phase"
                    }
                ],
                "deposition_procedure": {
                    "substrate_layer": "on upper layer",
                    "steps": [
                        {
                            "method": "SpinCoating",
                            "m_def": "perovskite_solar_cell_database.schema_packages.tandem.device_stack.SpinCoating"
                        }
                    ]
                },
                "m_def": "perovskite_solar_cell_database.schema_packages.tandem.device_stack.GeneralLayer"
            },
            {
                "layer_index": 7,
                "functionality": "photoabsorber",
                "device_subset": 0,
                "name": "Perovskite",
                "properties": {
                    "crystallinity": {
                        "value": "polycrystalline"
                    },
                    "thickness": {
                        "value": 250.0
                    },
                    "band_gap": {
                        "value": 1.55,
                        "graded": false,
                        "determined_by": "composition"
                    }
                },
                "deposition_procedure": {
                    "substrate_layer": "on lower layer",
                    "antisolvent": true,
                    "steps": [
                        {
                            "method": "SpinCoating",
                            "solution": {
                                "components": [
                                    {
                                        "name": "Dimethylacetamide"
                                    },
                                    {
                                        "name": "NMP"
                                    }
                                ]
                            },
                            "m_def": "perovskite_solar_cell_database.schema_packages.tandem.device_stack.SpinCoating"
                        }
                    ]
                },
                "m_def": "perovskite_solar_cell_database.schema_packages.tandem.device_stack.Photoabsorber_Perovskite",
                "has_a_2D_perovskite_capping_layer": false,
                "lead_free": false,
                "inorganic": false,
                "composition": {
                    "band_gap": 1.55,
                    "sample_type": "Polycrystalline film",
                    "dimensionality": "3D",
                    "short_form": "MAPbI",
                    "long_form": "MAPbI3",
                    "ions_a_site": [
                        {
                            "ion": "MA",
                            "coefficient": 1.0,
                            "molecular_formula": "CH6N+",
                            "smile": "C[NH3+]",
                            "common_name": "Methylammonium",
                            "iupac_name": "methylazanium",
                            "cas_number": "17000-00-9",
                            "source_compound_smile": "CN",
                            "source_compound_iupac_name": "methanamine",
                            "source_compound_cas_number": "74-89-5",
                            "abbreviation": "MA"
                        }
                    ],
                    "ions_b_site": [
                        {
                            "ion": "Pb",
                            "coefficient": 1.0,
                            "molecular_formula": "Pb2+",
                            "smile": "[Pb+2]",
                            "common_name": "Lead",
                            "iupac_name": "lead(2+)",
                            "cas_number": "14280-50-3",
                            "source_compound_smile": "[Pb]",
                            "source_compound_iupac_name": "Lead",
                            "source_compound_cas_number": "7439-92-1",
                            "abbreviation": "Pb"
                        }
                    ],
                    "ions_x_site": [
                        {
                            "ion": "I",
                            "coefficient": 3.0,
                            "molecular_formula": "I-",
                            "smile": "[I-]",
                            "common_name": "Iodide",
                            "iupac_name": "Iodide",
                            "cas_number": "20461-54-5",
                            "source_compound_smile": "II",
                            "source_compound_iupac_name": "molecular iodine",
                            "source_compound_cas_number": "7553-56-2",
                            "abbreviation": "I"
                        }
                    ]
                }
            },
            {
                "layer_index": 8,
                "functionality": "hole transport layer",
                "device_subset": 0,
                "name": "Spiro-MeOTAD",
                "properties": {
                    "thickness": {
                        "value": 160.0
                    }
                },
                "components": [
                    {
                        "name": "Spiro-MeOTAD",
                        "functionality": "majority phase"
                    }
                ],
                "deposition_procedure": {
                    "substrate_layer": "on lower layer",
                    "steps": [
                        {
                            "method": "SpinCoating",
                            "m_def": "perovskite_solar_cell_database.schema_packages.tandem.device_stack.SpinCoating"
                        }
                    ]
                },
                "m_def": "perovskite_solar_cell_database.schema_packages.tandem.device_stack.GeneralLayer"
            },
            {
                "layer_index": 9,
                "functionality": "hole transport layer",
                "device_subset": 0,
                "name": "MoO3",
                "properties": {
                    "thickness": {
                        "value": 8.0
                    }
                },
                "components": [
                    {
                        "name": "MoO3",
                        "functionality": "majority phase"
                    }
                ],
                "deposition_procedure": {
                    "substrate_layer": "on lower layer",
                    "steps": [
                        {
                            "method": "Evaporation",
                            "m_def": "perovskite_solar_cell_database.schema_packages.tandem.device_stack.Evaporation"
                        }
                    ]
                },
                "m_def": "perovskite_solar_cell_database.schema_packages.tandem.device_stack.GeneralLayer"
            },
            {
                "layer_index": 10,
                "functionality": "front contact",
                "device_subset": 0,
                "name": "Ag-grid",
                "properties": {
                    "thickness": {
                        "value": 100.0
                    }
                },
                "components": [
                    {
                        "name": "Ag-grid",
                        "functionality": "majority phase"
                    }
                ],
                "deposition_procedure": {
                    "substrate_layer": "on lower layer",
                    "steps": [
                        {
                            "method": "Evaporation",
                            "m_def": "perovskite_solar_cell_database.schema_packages.tandem.device_stack.Evaporation"
                        }
                    ]
                },
                "m_def": "perovskite_solar_cell_database.schema_packages.tandem.device_stack.GeneralLayer"
            }
        ],
        "measurements": {
            "jv": [
                {
                    "certified": false,
                    "device_subset": 0,
                    "measurement_conditions": {
                        "scan_direction": "reversed"
                    },
                    "illumination": {
                        "intensity": 100.0,
                        "mask": true,
                        "mask_area": 0.0725
                    },
                    "light_source": {
                        "spectrum": "AM1.5",
                        "light_source": "Solar simulator unspecified",
                        "light_source_model": "Newport AAA",
                        "solar_simulator_class": "AAA"
                    },
                    "light_regime": "standard light",
                    "results": {
                        "short_circuit_current_density": 9.39,
                        "open_circuit_voltage": 1.48,
                        "fill_factor": 0.713,
                        "power_conversion_efficiency": 9.91
                    }
                },
                {
                    "device_subset": 1,
                    "illumination": {
                        "intensity": 100.0,
                        "mask": true,
                        "mask_area": 0.0725
                    },
                    "light_source": {
                        "spectrum": "AM1.5",
                        "light_source": "Solar simulator unspecified",
                        "light_source_model": "Newport AAA",
                        "solar_simulator_class": "AAA"
                    },
                    "light_regime": "standard light",
                    "results": {
                        "short_circuit_current_density": 17.62,
                        "open_circuit_voltage": 1.11,
                        "fill_factor": 0.695,
                        "power_conversion_efficiency": 13.59
                    }
                },
                {
                    "device_subset": 2,
                    "illumination": {
                        "intensity": 100.0,
                        "mask": true,
                        "mask_area": 0.0725
                    },
                    "light_source": {
                        "spectrum": "AM1.5",
                        "light_source": "Solar simulator unspecified",
                        "light_source_model": "Newport AAA",
                        "solar_simulator_class": "AAA"
                    },
                    "light_regime": "standard light",
                    "results": {
                        "short_circuit_current_density": 15.96,
                        "open_circuit_voltage": 0.39,
                        "fill_factor": 0.63,
                        "power_conversion_efficiency": 3.92
                    }
                }
            ]
        }
    }
}

File: seed_dataset/Json_data_tandem_cell_initial_data_571.archive.json
{
    "data": {
        "m_def": "perovskite_solar_cell_database.schema_packages.tandem.schema.PerovskiteTandemSolarCell",
        "reference": {
            "publication_date": "2018-08-07T00:00:00",
            "journal": "Advanced Energy Materials",
            "free_text_comment": "Subcell-data for the pervoskite were only given for an opaque cell with Ag-electrodes. Therefore not included.",
            "name_of_person_entering_the_data": "Tim Kodalle",
            "data_entered_by_author": false,
            "part_of_initial_dataset": true,
            "DOI_number": "10.1002/aenm.201801254",
            "publication_authors": [
                "Uhl et al."
            ],
            "ID_temp": 571
        },
        "general": {
            "number_of_junctions": 2,
            "number_of_terminals": 2,
            "architecture": "Monolithic",
            "flexible": false,
            "semitransparent": false,
            "encapsulated": false,
            "photoabsorbers": [
                "CIS",
                "Perovskite"
            ],
            "photoabsorbers_string": "CIS-Perovskite",
            "photoabsorbers_bandgaps": [
                1.03,
                1.55
            ]
        },
        "key_performance_metrics": {
            "power_conversion_efficiency_stabilized": 8.54,
            "power_conversion_efficiency": 2.62,
            "short_circuit_current_density": 12.0,
            "open_circuit_voltage": 1.18,
            "fill_factor": 0.184
        },
        "device_stack": [
            {
                "layer_index": 1,
                "functionality": "substrate",
                "device_subset": 0,
                "name": "SLG",
                "components": [
                    {
                        "name": "SLG",
                        "functionality": "majority phase"
                    }
                ],
                "m_def": "perovskite_solar_cell_database.schema_packages.tandem.device_stack.GeneralLayer"
            },
            {
                "layer_index": 2,
                "functionality": "back contact",
                "device_subset": 0,
                "name": "Mo",
                "properties": {
                    "thickness": {
                        "value": 400.0
                    }
                },
                "components": [
                    {
                        "name": "Mo",
                        "functionality": "majority phase"
                    }
                ],
                "deposition_procedure": {
                    "substrate_layer": "on lower layer",
                    "steps": [
                        {
                            "method": "Sputtering",
                            "m_def": "perovskite_solar_cell_database.schema_packages.tandem.device_stack.Sputtering"
                        }
                    ]
                },
                "m_def": "perovskite_solar_cell_database.schema_packages.tandem.device_stack.GeneralLayer"
            },
            {
                "layer_index": 3,
                "functionality": "photoabsorber",
                "device_subset": 0,
                "name": "CIS",
                "CIGS": {
                    "Cu": 1.0,
                    "In": 1.0
                },
                "properties": {
                    "thickness": {
                        "value": null
                    },
                    "band_gap": {
                        "value": 1.03,
                        "graded": false
                    }
                },
                "deposition_procedure": {
                    "substrate_layer": "on lower layer",
                    "steps": [
                        {
                            "method": "SpinCoating",
                            "m_def": "perovskite_solar_cell_database.schema_packages.tandem.device_stack.SpinCoating"
                        }
                    ]
                }
            },
            {
                "layer_index": 4,
                "functionality": "buffer layer",
                "device_subset": 0,
                "name": "CdS",
                "properties": {
                    "thickness": {
                        "value": 30.0
                    }
                },
                "components": [
                    {
                        "name": "CdS",
                        "functionality": "majority phase"
                    }
                ],
                "deposition_procedure": {
                    "substrate_layer": "on lower layer",
                    "steps": [
                        {
                            "method": "ChemicalBathDeposition",
                            "m_def": "perovskite_solar_cell_database.schema_packages.tandem.device_stack.ChemicalBathDeposition"
                        }
                    ]
                },
                "m_def": "perovskite_solar_cell_database.schema_packages.tandem.device_stack.GeneralLayer"
            },
            {
                "layer_index": 5,
                "functionality": "buffer layer",
                "device_subset": 0,
                "name": "ZnO",
                "properties": {
                    "thickness": {
                        "value": 50.0
                    }
                },
                "components": [
                    {
                        "name": "ZnO",
                        "functionality": "majority phase"
                    }
                ],
                "deposition_procedure": {
                    "substrate_layer": "on lower layer",
                    "steps": [
                        {
                            "method": "Sputtering",
                            "m_def": "perovskite_solar_cell_database.schema_packages.tandem.device_stack.Sputtering"
                        }
                    ]
                },
                "m_def": "perovskite_solar_cell_database.schema_packages.tandem.device_stack.GeneralLayer"
            },
            {
                "layer_index": 6,
                "functionality": "recombination layer",
                "device_subset": 0,
                "name": "ITO",
                "properties": {
                    "thickness": {
                        "value": 100.0
                    }
                },
                "components": [
                    {
                        "name": "ITO",
                        "functionality": "majority phase"
                    }
                ],
                "deposition_procedure": {
                    "substrate_layer": "on lower layer",
                    "steps": [
                        {
                            "method": "Sputtering",
                            "m_def": "perovskite_solar_cell_database.schema_packages.tandem.device_stack.Sputtering"
                        }
                    ]
                },
                "m_def": "perovskite_solar_cell_database.schema_packages.tandem.device_stack.GeneralLayer"
            },
            {
                "layer_index": 7,
                "functionality": "recombination layer",
                "device_subset": 0,
                "name": "PEDOT:PSS",
                "components": [
                    {
                        "name": "PEDOT:PSS",
                        "functionality": "majority phase"
                    }
                ],
                "deposition_procedure": {
                    "substrate_layer": "on lower layer",
                    "steps": [
                        {
                            "method": "SpinCoating",
                            "m_def": "perovskite_solar_cell_database.schema_packages.tandem.device_stack.SpinCoating"
                        }
                    ]
                },
                "m_def": "perovskite_solar_cell_database.schema_packages.tandem.device_stack.GeneralLayer"
            },
            {
                "layer_index": 8,
                "functionality": "photoabsorber",
                "device_subset": 0,
                "name": "Perovskite",
                "properties": {
                    "crystallinity": {
                        "value": "polycrystalline"
                    },
                    "thickness": {
                        "value": 575.0
                    },
                    "band_gap": {
                        "value": 1.55,
                        "graded": false
                    }
                },
                "deposition_procedure": {
                    "substrate_layer": "on lower layer",
                    "antisolvent": true,
                    "duration": 10.0,
                    "steps": [
                        {
                            "method": "SpinCoating",
                            "solution": {
                                "components": [
                                    {
                                        "name": "DMF"
                                    },
                                    {
                                        "name": "DMSO"
                                    }
                                ]
                            },
                            "m_def": "perovskite_solar_cell_database.schema_packages.tandem.device_stack.SpinCoating"
                        },
                        {
                            "method": "Heating",
                            "temperature_segments": [
                                {
                                    "temperature_end": 100.0,
                                    "time_of_segment": 10.0
                                }
                            ],
                            "m_def": "perovskite_solar_cell_database.schema_packages.tandem.device_stack.Heating"
                        }
                    ]
                },
                "m_def": "perovskite_solar_cell_database.schema_packages.tandem.device_stack.Photoabsorber_Perovskite",
                "has_a_2D_perovskite_capping_layer": false,
                "lead_free": false,
                "inorganic": false,
                "composition": {
                    "band_gap": 1.55,
                    "sample_type": "Polycrystalline film",
                    "dimensionality": "3D",
                    "short_form": "MAPbI",
                    "long_form": "MAPbI3",
                    "ions_a_site": [
                        {
                            "ion": "MA",
                            "coefficient": 1.0,
                            "molecular_formula": "CH6N+",
                            "smile": "C[NH3+]",
                            "common_name": "Methylammonium",
                            "iupac_name": "methylazanium",
                            "cas_number": "17000-00-9",
                            "source_compound_smile": "CN",
                            "source_compound_iupac_name": "methanamine",
                            "source_compound_cas_number": "74-89-5",
                            "abbreviation": "MA"
                        }
                    ],
                    "ions_b_site": [
                        {
                            "ion": "Pb",
                            "coefficient": 1.0,
                            "molecular_formula": "Pb2+",
                            "smile": "[Pb+2]",
                            "common_name": "Lead",
                            "iupac_name": "lead(2+)",
                            "cas_number": "14280-50-3",
                            "source_compound_smile": "[Pb]",
                            "source_compound_iupac_name": "Lead",
                            "source_compound_cas_number": "7439-92-1",
                            "abbreviation": "Pb"
                        }
                    ],
                    "ions_x_site": [
                        {
                            "ion": "I",
                            "coefficient": 3.0,
                            "molecular_formula": "I-",
                            "smile": "[I-]",
                            "common_name": "Iodide",
                            "iupac_name": "Iodide",
                            "cas_number": "20461-54-5",
                            "source_compound_smile": "II",
                            "source_compound_iupac_name": "molecular iodine",
                            "source_compound_cas_number": "7553-56-2",
                            "abbreviation": "I"
                        }
                    ]
                }
            },
            {
                "layer_index": 9,
                "functionality": "electron transport layer",
                "device_subset": 0,
                "name": "C60",
                "components": [
                    {
                        "name": "C60",
                        "functionality": "majority phase"
                    }
                ],
                "m_def": "perovskite_solar_cell_database.schema_packages.tandem.device_stack.GeneralLayer"
            },
            {
                "layer_index": 10,
                "functionality": "electron transport layer",
                "device_subset": 0,
                "name": "bis-C60",
                "components": [
                    {
                        "name": "bis-C60",
                        "functionality": "majority phase"
                    }
                ],
                "m_def": "perovskite_solar_cell_database.schema_packages.tandem.device_stack.GeneralLayer"
            },
            {
                "layer_index": 11,
                "functionality": "front contact",
                "device_subset": 0,
                "name": "ITO",
                "properties": {
                    "thickness": {
                        "value": 250.0
                    }
                },
                "components": [
                    {
                        "name": "ITO",
                        "functionality": "majority phase"
                    }
                ],
                "deposition_procedure": {
                    "substrate_layer": "on lower layer",
                    "steps": [
                        {
                            "method": "Sputtering",
                            "m_def": "perovskite_solar_cell_database.schema_packages.tandem.device_stack.Sputtering"
                        }
                    ]
                },
                "m_def": "perovskite_solar_cell_database.schema_packages.tandem.device_stack.GeneralLayer"
            },
            {
                "layer_index": 12,
                "functionality": "anti reflection",
                "device_subset": 0,
                "name": "MgF2",
                "properties": {
                    "thickness": {
                        "value": 110.0
                    }
                },
                "components": [
                    {
                        "name": "MgF2",
                        "functionality": "majority phase"
                    }
                ],
                "deposition_procedure": {
                    "substrate_layer": "on lower layer",
                    "steps": [
                        {
                            "method": "Evaporation",
                            "m_def": "perovskite_solar_cell_database.schema_packages.tandem.device_stack.Evaporation"
                        }
                    ]
                },
                "m_def": "perovskite_solar_cell_database.schema_packages.tandem.device_stack.GeneralLayer"
            }
        ],
        "measurements": {
            "jv": [
                {
                    "certified": false,
                    "device_subset": 0,
                    "measurement_conditions": {
                        "delay_time": 100.0,
                        "voltage_step": 0.01,
                        "scan_speed": 100.0
                    },
                    "illumination": {
                        "intensity": 100.0,
                        "mask": false,
                        "mask_area": 0.11
                    },
                    "light_source": {
                        "spectrum": "AM1.5",
                        "light_source": "Solar simulator unspecified",
                        "light_source_model": "Solar light",
                        "solar_simulator_class": "Unknown"
                    },
                    "light_regime": "standard light",
                    "results": {
                        "short_circuit_current_density": 12.0,
                        "open_circuit_voltage": 1.18,
                        "fill_factor": 0.184,
                        "power_conversion_efficiency": 2.62
                    },
                    "environmental_conditions": {
                        "atmosphere": "air"
                    }
                },
                {
                    "device_subset": 1,
                    "measurement_conditions": {
                        "delay_time": 100.0,
                        "voltage_step": 0.01,
                        "scan_speed": 100.0
                    },
                    "illumination": {
                        "intensity": 100.0,
                        "mask": false,
                        "mask_area": 0.11
                    },
                    "light_source": {
                        "spectrum": "AM1.5",
                        "light_source": "Solar simulator unspecified",
                        "light_source_model": "Solar light",
                        "solar_simulator_class": "Unknown"
                    },
                    "light_regime": "standard light",
                    "results": {
                        "short_circuit_current_density": 18.5,
                        "open_circuit_voltage": 0.975,
                        "fill_factor": 0.648,
                        "power_conversion_efficiency": 11.7
                    }
                },
                {
                    "device_subset": 2,
                    "measurement_conditions": {
                        "delay_time": 100.0,
                        "voltage_step": 0.01,
                        "scan_speed": 100.0
                    },
                    "illumination": {
                        "intensity": 100.0,
                        "mask": false,
                        "mask_area": 0.11
                    },
                    "light_source": {
                        "spectrum": "AM1.5",
                        "light_source": "Solar simulator unspecified",
                        "light_source_model": "Solar light",
                        "solar_simulator_class": "Unknown"
                    },
                    "light_regime": "standard light",
                    "results": {
                        "short_circuit_current_density": 37.9,
                        "open_circuit_voltage": 0.518,
                        "fill_factor": 0.703,
                        "power_conversion_efficiency": 13.8
                    }
                }
            ],
            "stabilized_performance": [
                {
                    "light_regime": "standard light",
                    "duration": 270.0,
                    "device_subset": 0,
                    "measurement_details": {
                        "type_of_measurement": "maximum power point tracking"
                    },
                    "results": {
                        "power_conversion_efficiency": 8.54,
                        "maximum_power_point_current_density": 11.1,
                        "maximum_power_point_voltage": 0.773
                    }
                }
            ],
            "eqe": [
                {
                    "device_subset": 0
                },
                {
                    "device_subset": 1
                },
                {
                    "device_subset": 2
                }
            ]
        }
    }
}
