Repository: Jesperkemist/PerovskiteTandemDatabase

## About The Project
This repo is associated to a paper with the title:
A FAIR Framework for Machine-Actionable Perovskite Tandem Solar Cell Data

## Resources
9.1 Online resources
1) Online documentation of the project, including a description of the structure of the data schema, and all defined modules
https://jesperkemist.github.io/PerovskiteTandemDatabase/

2) A PDF file describing the structure of the data schema, including all defined modules.
https://github.com/Jesperkemist/PerovskiteTandemDatabase/tree/main/module_descriptions

3) Example JSON files describing a representative perovskite tandem devices.

File: seed_dataset/Json_data_tandem_cell_initial_data_580.archive.json
{
    "data": {
        "m_def": "perovskite_solar_cell_database.schema_packages.tandem.schema.PerovskiteTandemSolarCell",
        "reference": {
            "publication_date": "2017-01-27T00:00:00",
            "journal": "Journal of Materials Chemistry A",
            "name_of_person_entering_the_data": "Tim Kodalle",
            "data_entered_by_author": false,
            "part_of_initial_dataset": true,
            "DOI_number": "10.1039/c7ta00562h",
            "publication_authors": [
                "Uhl et al."
            ],
            "ID_temp": 580
        },
        "general": {
            "number_of_junctions": 2,
            "number_of_terminals": 2,
            "architecture": "Monolithic",
            "flexible": false,
            "semitransparent": false,
            "encapsulated": false,
            "number_of_cells": 1,
            "photoabsorbers": [
                "CIGS",
                "Perovskite"
            ],
            "photoabsorbers_string": "CIGS-Perovskite",
            "photoabsorbers_bandgaps": [
                1.15,
                1.59
            ]
        },
        "key_performance_metrics": {
            "power_conversion_efficiency": 15.7
        },
        "device_stack": [
            {
                "layer_index": 1,
                "functionality": "substrate",
                "device_subset": 0,
                "name": "SLG",
                "components": [
                    {
                        "name": "SLG",
                        "functionality": "majority phase"
                    }
                ],
                "m_def": "perovskite_solar_cell_database.schema_packages.tandem.device_stack.GeneralLayer"
            },
            {
                "layer_index": 2,
                "functionality": "back contact",
                "device_subset": 0,
                "name": "Mo",
                "properties": {
                    "thickness": {
                        "value": 400.0
                    }
                },
                "components": [
                    {
                        "name": "Mo",
                        "functionality": "majority phase"
                    }
                ],
                "deposition_procedure": {
                    "substrate_layer": "on lower layer",
                    "steps": [
                        {
                            "method": "Sputtering",
                            "m_def": "perovskite_solar_cell_database.schema_packages.tandem.device_stack.Sputtering"
                        }
                    ]
                },
                "m_def": "perovskite_solar_cell_database.schema_packages.tandem.device_stack.GeneralLayer"
            },
            {
                "layer_index": 3,
                "functionality": "photoabsorber",
                "device_subset": 0,
                "name": "CIGS",
                "properties": {
                    "thickness": {
                        "value": null
                    },
                    "band_gap": {
                        "value": 1.15,
                        "graded": false
                    }
                },
                "m_def": "perovskite_solar_cell_database.schema_packages.tandem.device_stack.Photoabsorber_CIGS"
            },
            {
                "layer_index": 4,
                "functionality": "buffer layer",
                "device_subset": 0,
                "name": "CdS",
                "properties": {
                    "thickness": {
                        "value": 30.0
                    }
                },
                "components": [
                    {
                        "name": "CdS",
                        "functionality": "majority phase"
                    }
                ],
                "deposition_procedure": {
                    "substrate_layer": "on lower layer",
                    "steps": [
                        {
                            "method": "ChemicalBathDeposition",
                            "m_def": "perovskite_solar_cell_database.schema_packages.tandem.device_stack.ChemicalBathDeposition"
                        }
                    ]
                },
                "m_def": "perovskite_solar_cell_database.schema_packages.tandem.device_stack.GeneralLayer"
            },
            {
                "layer_index": 5,
                "functionality": "buffer layer",
                "device_subset": 0,
                "name": "ZnO",
                "properties": {
                    "thickness": {
                        "value": 50.0
                    }
                },
                "components": [
                    {
                        "name": "ZnO",
                        "functionality": "majority phase"
                    }
                ],
                "deposition_procedure": {
                    "substrate_layer": "on lower layer",
                    "steps": [
                        {
                            "method": "Sputtering",
                            "m_def": "perovskite_solar_cell_database.schema_packages.tandem.device_stack.Sputtering"
                        }
                    ]
                },
                "m_def": "perovskite_solar_cell_database.schema_packages.tandem.device_stack.GeneralLayer"
            },
            {
                "layer_index": 6,
                "functionality": "recombination layer",
                "device_subset": 0,
                "name": "ITO",
                "properties": {
                    "thickness": {
                        "value": 250.0
                    }
                },
                "components": [
                    {
                        "name": "ITO",
                        "functionality": "majority phase"
                    }
                ],
                "deposition_procedure": {
                    "substrate_layer": "on lower layer",
                    "steps": [
                        {
                            "method": "Sputtering",
                            "m_def": "perovskite_solar_cell_database.schema_packages.tandem.device_stack.Sputtering"
                        }
                    ]
                },
                "m_def": "perovskite_solar_cell_database.schema_packages.tandem.device_stack.GeneralLayer"
            },
            {
                "layer_index": 7,
                "functionality": "hole transport layer",
                "device_subset": 0,
                "name": "NiO",
                "components": [
                    {
                        "name": "NiO",
                        "functionality": "majority phase"
                    }
                ],
                "deposition_procedure": {
                    "substrate_layer": "on lower layer",
                    "steps": [
                        {
                            "method": "SpinCoating",
                            "m_def": "perovskite_solar_cell_database.schema_packages.tandem.device_stack.SpinCoating"
                        }
                    ]
                },
                "m_def": "perovskite_solar_cell_database.schema_packages.tandem.device_stack.GeneralLayer"
            },
            {
                "layer_index": 8,
                "functionality": "photoabsorber",
                "device_subset": 0,
                "name": "Perovskite",
                "properties": {
                    "crystallinity": {
                        "value": "polycrystalline"
                    },
                    "band_gap": {
                        "value": 1.59,
                        "graded": false,
                        "determined_by": "absorption"
                    }
                },
                "deposition_procedure": {
                    "substrate_layer": "on lower layer",
                    "antisolvent": true,
                    "duration": 10.0,
                    "steps": [
                        {
                            "method": "SpinCoating",
                            "solution": {
                                "components": [
                                    {
                                        "name": "DMSO"
                                    },
                                    {
                                        "name": "GBL"
                                    }
                                ]
                            },
                            "m_def": "perovskite_solar_cell_database.schema_packages.tandem.device_stack.SpinCoating"
                        },
                        {
                            "method": "Heating",
                            "temperature_segments": [
                                {
                                    "temperature_end": 100.0,
                                    "time_of_segment": 10.0
                                }
                            ],
                            "m_def": "perovskite_solar_cell_database.schema_packages.tandem.device_stack.Heating"
                        }
                    ]
                },
                "m_def": "perovskite_solar_cell_database.schema_packages.tandem.device_stack.Photoabsorber_Perovskite",
                "has_a_2D_perovskite_capping_layer": false,
                "lead_free": false,
                "inorganic": false,
                "composition": {
                    "band_gap": 1.59,
                    "sample_type": "Polycrystalline film",
                    "dimensionality": "3D",
                    "short_form": "MAPbI",
                    "long_form": "MAPbI3",
                    "ions_a_site": [
                        {
                            "ion": "MA",
                            "coefficient": 1.0,
                            "molecular_formula": "CH6N+",
                            "smile": "C[NH3+]",
                            "common_name": "Methylammonium",
                            "iupac_name": "methylazanium",
                            "cas_number": "17000-00-9",
                            "source_compound_smile": "CN",
                            "source_compound_iupac_name": "methanamine",
                            "source_compound_cas_number": "74-89-5",
                            "abbreviation": "MA"
                        }
                    ],
                    "ions_b_site": [
                        {
                            "ion": "Pb",
                            "coefficient": 1.0,
                            "molecular_formula": "Pb2+",
                            "smile": "[Pb+2]",
                            "common_name": "Lead",
                            "iupac_name": "lead(2+)",
                            "cas_number": "14280-50-3",
                            "source_compound_smile": "[Pb]",
                            "source_compound_iupac_name": "Lead",
                            "source_compound_cas_number": "7439-92-1",
                            "abbreviation": "Pb"
                        }
                    ],
                    "ions_x_site": [
                        {
                            "ion": "I",
                            "coefficient": 3.0,
                            "molecular_formula": "I-",
                            "smile": "[I-]",
                            "common_name": "Iodide",
                            "iupac_name": "Iodide",
                            "cas_number": "20461-54-5",
                            "source_compound_smile": "II",
                            "source_compound_iupac_name": "molecular iodine",
                            "source_compound_cas_number": "7553-56-2",
                            "abbreviation": "I"
                        }
                    ]
                }
            },
            {
                "layer_index": 9,
                "functionality": "electron transport layer",
                "device_subset": 0,
                "name": "C60",
                "components": [
                    {
                        "name": "C60",
                        "functionality": "majority phase"
                    }
                ],
                "deposition_procedure": {
                    "substrate_layer": "on lower layer",
                    "steps": [
                        {
                            "method": "SpinCoating",
                            "m_def": "perovskite_solar_cell_database.schema_packages.tandem.device_stack.SpinCoating"
                        }
                    ]
                },
                "m_def": "perovskite_solar_cell_database.schema_packages.tandem.device_stack.GeneralLayer"
            },
            {
                "layer_index": 10,
                "functionality": "electron transport layer",
                "device_subset": 0,
                "name": "bis-C60",
                "components": [
                    {
                        "name": "bis-C60",
                        "functionality": "majority phase"
                    }
                ],
                "deposition_procedure": {
                    "substrate_layer": "on lower layer",
                    "steps": [
                        {
                            "method": "SpinCoating",
                            "m_def": "perovskite_solar_cell_database.schema_packages.tandem.device_stack.SpinCoating"
                        }
                    ]
                },
                "m_def": "perovskite_solar_cell_database.schema_packages.tandem.device_stack.GeneralLayer"
            },
            {
                "layer_index": 11,
                "functionality": "front contact",
                "device_subset": 0,
                "name": "ITO",
                "components": [
                    {
                        "name": "ITO",
                        "functionality": "majority phase"
                    }
                ],
                "deposition_procedure": {
                    "substrate_layer": "on lower layer",
                    "steps": [
                        {
                            "method": "Sputtering",
                            "m_def": "perovskite_solar_cell_database.schema_packages.tandem.device_stack.Sputtering"
                        }
                    ]
                },
                "m_def": "perovskite_solar_cell_database.schema_packages.tandem.device_stack.GeneralLayer"
            }
        ],
        "measurements": {
            "jv": [
                {
                    "certified": false,
                    "device_subset": 0,
                    "measurement_conditions": {
                        "scan_speed": 100.0,
                        "scan_direction": "forward"
                    },
                    "illumination": {
                        "intensity": 100.0,
                        "mask": true,
                        "mask_area": 0.1
                    },
                    "light_source": {
                        "spectrum": "AM1.5",
                        "light_source": "Solar simulator unspecified",
                        "light_source_model": "Newport AAA",
                        "solar_simulator_class": "AAA"
                    },
                    "light_regime": "standard light",
                    "results": {
                        "power_conversion_efficiency": 15.7
                    }
                },
                {
                    "device_subset": 1,
                    "measurement_conditions": {
                        "scan_speed": 100.0
                    },
                    "illumination": {
                        "intensity": 100.0,
                        "mask": true,
                        "mask_area": 0.1
                    },
                    "light_source": {
                        "spectrum": "AM1.5",
                        "light_source": "Solar simulator unspecified",
                        "light_source_model": "Newport AAA",
                        "solar_simulator_class": "AAA"
                    },
                    "light_regime": "standard light",
                    "results": {
                        "short_circuit_current_density": 15.8,
                        "open_circuit_voltage": 1.07,
                        "fill_factor": 0.74,
                        "power_conversion_efficiency": 12.5
                    }
                },
                {
                    "device_subset": 2,
                    "measurement_conditions": {
                        "scan_speed": 100.0
                    },
                    "illumination": {
                        "intensity": 100.0,
                        "mask": true,
                        "mask_area": 0.1
                    },
                    "light_source": {
                        "spectrum": "AM1.5",
                        "light_source": "Solar simulator unspecified",
                        "light_source_model": "Newport AAA",
                        "solar_simulator_class": "AAA"
                    },
                    "light_regime": "standard light",
                    "results": {
                        "short_circuit_current_density": 32.4,
                        "open_circuit_voltage": 0.639,
                        "fill_factor": 0.687,
                        "power_conversion_efficiency": 14.3
                    }
                }
            ],
            "eqe": [
                {
                    "device_subset": 1,
                    "results": {
                        "integrated_short_circuit_current_density": 15.5
                    }
                },
                {
                    "device_subset": 2
                }
            ]
        }
    }
}

File: seed_dataset/Json_data_tandem_cell_initial_data_581.archive.json
{
    "data": {
        "m_def": "perovskite_solar_cell_database.schema_packages.tandem.schema.PerovskiteTandemSolarCell",
        "reference": {
            "publication_date": "2017-01-27T00:00:00",
            "journal": "Journal of Materials Chemistry A",
            "name_of_person_entering_the_data": "Tim Kodalle",
            "data_entered_by_author": false,
            "part_of_initial_dataset": true,
            "DOI_number": "10.1039/c7ta00562h",
            "publication_authors": [
                "Uhl et al."
            ],
            "ID_temp": 581
        },
        "general": {
            "number_of_junctions": 2,
            "number_of_terminals": 2,
            "architecture": "Monolithic",
            "flexible": false,
            "semitransparent": false,
            "encapsulated": false,
            "number_of_cells": 1,
            "photoabsorbers": [
                "CIGS",
                "Perovskite"
            ],
            "photoabsorbers_string": "CIGS-Perovskite",
            "photoabsorbers_bandgaps": [
                1.15,
                1.7
            ]
        },
        "key_performance_metrics": {
            "power_conversion_efficiency": 17.2
        },
        "device_stack": [
            {
                "layer_index": 1,
                "functionality": "substrate",
                "device_subset": 0,
                "name": "SLG",
                "components": [
                    {
                        "name": "SLG",
                        "functionality": "majority phase"
                    }
                ],
                "m_def": "perovskite_solar_cell_database.schema_packages.tandem.device_stack.GeneralLayer"
            },
            {
                "layer_index": 2,
                "functionality": "back contact",
                "device_subset": 0,
                "name": "Mo",
                "properties": {
                    "thickness": {
                        "value": 400.0
                    }
                },
                "components": [
                    {
                        "name": "Mo",
                        "functionality": "majority phase"
                    }
                ],
                "deposition_procedure": {
                    "substrate_layer": "on lower layer",
                    "steps": [
                        {
                            "method": "Sputtering",
                            "m_def": "perovskite_solar_cell_database.schema_packages.tandem.device_stack.Sputtering"
                        }
                    ]
                },
                "m_def": "perovskite_solar_cell_database.schema_packages.tandem.device_stack.GeneralLayer"
            },
            {
                "layer_index": 3,
                "functionality": "photoabsorber",
                "device_subset": 0,
                "name": "CIGS",
                "properties": {
                    "thickness": {
                        "value": null
                    },
                    "band_gap": {
                        "value": 1.15,
                        "graded": false
                    }
                },
                "m_def": "perovskite_solar_cell_database.schema_packages.tandem.device_stack.Photoabsorber_CIGS"
            },
            {
                "layer_index": 4,
                "functionality": "buffer layer",
                "device_subset": 0,
                "name": "CdS",
                "properties": {
                    "thickness": {
                        "value": 30.0
                    }
                },
                "components": [
                    {
                        "name": "CdS",
                        "functionality": "majority phase"
                    }
                ],
                "deposition_procedure": {
                    "substrate_layer": "on lower layer",
                    "steps": [
                        {
                            "method": "ChemicalBathDeposition",
                            "m_def": "perovskite_solar_cell_database.schema_packages.tandem.device_stack.ChemicalBathDeposition"
                        }
                    ]
                },
                "m_def": "perovskite_solar_cell_database.schema_packages.tandem.device_stack.GeneralLayer"
            },
            {
                "layer_index": 5,
                "functionality": "buffer layer",
                "device_subset": 0,
                "name": "ZnO",
                "properties": {
                    "thickness": {
                        "value": 50.0
                    }
                },
                "components": [
                    {
                        "name": "ZnO",
                        "functionality": "majority phase"
                    }
                ],
                "deposition_procedure": {
                    "substrate_layer": "on lower layer",
                    "steps": [
                        {
                            "method": "Sputtering",
                            "m_def": "perovskite_solar_cell_database.schema_packages.tandem.device_stack.Sputtering"
                        }
                    ]
                },
                "m_def": "perovskite_solar_cell_database.schema_packages.tandem.device_stack.GeneralLayer"
            },
            {
                "layer_index": 6,
                "functionality": "recombination layer",
                "device_subset": 0,
                "name": "ITO",
                "properties": {
                    "thickness": {
                        "value": 250.0
                    }
                },
                "components": [
                    {
                        "name": "ITO",
                        "functionality": "majority phase"
                    }
                ],
                "deposition_procedure": {
                    "substrate_layer": "on lower layer",
                    "steps": [
                        {
                            "method": "Sputtering",
                            "m_def": "perovskite_solar_cell_database.schema_packages.tandem.device_stack.Sputtering"
                        }
                    ]
                },
                "m_def": "perovskite_solar_cell_database.schema_packages.tandem.device_stack.GeneralLayer"
            },
            {
                "layer_index": 7,
                "functionality": "hole transport layer",
                "device_subset": 0,
                "name": "NiO",
                "components": [
                    {
                        "name": "NiO",
                        "functionality": "majority phase"
                    }
                ],
                "deposition_procedure": {
                    "substrate_layer": "on lower layer",
                    "steps": [
                        {
                            "method": "SpinCoating",
                            "m_def": "perovskite_solar_cell_database.schema_packages.tandem.device_stack.SpinCoating"
                        }
                    ]
                },
                "m_def": "perovskite_solar_cell_database.schema_packages.tandem.device_stack.GeneralLayer"
            },
            {
                "layer_index": 8,
                "functionality": "photoabsorber",
                "device_subset": 0,
                "name": "Perovskite",
                "properties": {
                    "crystallinity": {
                        "value": "polycrystalline"
                    },
                    "band_gap": {
                        "value": 1.7,
                        "graded": false,
                        "determined_by": "absorption"
                    }
                },
                "deposition_procedure": {
                    "substrate_layer": "on lower layer",
                    "antisolvent": true,
                    "duration": 10.0,
                    "steps": [
                        {
                            "method": "SpinCoating",
                            "solution": {
                                "components": [
                                    {
                                        "name": "DMSO"
                                    },
                                    {
                                        "name": "GBL"
                                    }
                                ]
                            },
                            "m_def": "perovskite_solar_cell_database.schema_packages.tandem.device_stack.SpinCoating"
                        },
                        {
                            "method": "Heating",
                            "temperature_segments": [
                                {
                                    "temperature_end": 100.0,
                                    "time_of_segment": 10.0
                                }
                            ],
                            "m_def": "perovskite_solar_cell_database.schema_packages.tandem.device_stack.Heating"
                        }
                    ]
                },
                "m_def": "perovskite_solar_cell_database.schema_packages.tandem.device_stack.Photoabsorber_Perovskite",
                "has_a_2D_perovskite_capping_layer": false,
                "lead_free": false,
                "inorganic": false,
                "composition": {
                    "band_gap": 1.7,
                    "sample_type": "Polycrystalline film",
                    "dimensionality": "3D",
                    "short_form": "MAPbBrI",
                    "long_form": "MAPbBr0.6I2.4",
                    "ions_a_site": [
                        {
                            "ion": "MA",
                            "coefficient": 1.0,
                            "molecular_formula": "CH6N+",
                            "smile": "C[NH3+]",
                            "common_name": "Methylammonium",
                            "iupac_name": "methylazanium",
                            "cas_number": "17000-00-9",
                            "source_compound_smile": "CN",
                            "source_compound_iupac_name": "methanamine",
                            "source_compound_cas_number": "74-89-5",
                            "abbreviation": "MA"
                        }
                    ],
                    "ions_b_site": [
                        {
                            "ion": "Pb",
                            "coefficient": 1.0,
                            "molecular_formula": "Pb2+",
                            "smile": "[Pb+2]",
                            "common_name": "Lead",
                            "iupac_name": "lead(2+)",
                            "cas_number": "14280-50-3",
                            "source_compound_smile": "[Pb]",
                            "source_compound_iupac_name": "Lead",
                            "source_compound_cas_number": "7439-92-1",
                            "abbreviation": "Pb"
                        }
                    ],
                    "ions_x_site": [
                        {
                            "ion": "Br",
                            "coefficient": 0.6,
                            "molecular_formula": "Br-",
                            "smile": "[Br-]",
                            "common_name": "Bromide",
                            "iupac_name": "Bromide",
                            "cas_number": "24959-67-9",
                            "source_compound_smile": "BrBr",
                            "source_compound_iupac_name": "molecular bromine",
                            "source_compound_cas_number": "7726-95-6",
                            "abbreviation": "Br"
                        },
                        {
                            "ion": "I",
                            "coefficient": 2.4,
                            "molecular_formula": "I-",
                            "smile": "[I-]",
                            "common_name": "Iodide",
                            "iupac_name": "Iodide",
                            "cas_number": "20461-54-5",
                            "source_compound_smile": "II",
                            "source_compound_iupac_name": "molecular iodine",
                            "source_compound_cas_number": "7553-56-2",
                            "abbreviation": "I"
                        }
                    ]
                }
            },
            {
                "layer_index": 9,
                "functionality": "electron transport layer",
                "device_subset": 0,
                "name": "C60",
                "components": [
                    {
                        "name": "C60",
                        "functionality": "majority phase"
                    }
                ],
                "deposition_procedure": {
                    "substrate_layer": "on lower layer",
                    "steps": [
                        {
                            "method": "SpinCoating",
                            "m_def": "perovskite_solar_cell_database.schema_packages.tandem.device_stack.SpinCoating"
                        }
                    ]
                },
                "m_def": "perovskite_solar_cell_database.schema_packages.tandem.device_stack.GeneralLayer"
            },
            {
                "layer_index": 10,
                "functionality": "electron transport layer",
                "device_subset": 0,
                "name": "bis-C60",
                "components": [
                    {
                        "name": "bis-C60",
                        "functionality": "majority phase"
                    }
                ],
                "deposition_procedure": {
                    "substrate_layer": "on lower layer",
                    "steps": [
                        {
                            "method": "SpinCoating",
                            "m_def": "perovskite_solar_cell_database.schema_packages.tandem.device_stack.SpinCoating"
                        }
                    ]
                },
                "m_def": "perovskite_solar_cell_database.schema_packages.tandem.device_stack.GeneralLayer"
            },
            {
                "layer_index": 11,
                "functionality": "front contact",
                "device_subset": 0,
                "name": "ITO",
                "components": [
                    {
                        "name": "ITO",
                        "functionality": "majority phase"
                    }
                ],
                "deposition_procedure": {
                    "substrate_layer": "on lower layer",
                    "steps": [
                        {
                            "method": "Sputtering",
                            "m_def": "perovskite_solar_cell_database.schema_packages.tandem.device_stack.Sputtering"
                        }
                    ]
                },
                "m_def": "perovskite_solar_cell_database.schema_packages.tandem.device_stack.GeneralLayer"
            }
        ],
        "measurements": {
            "jv": [
                {
                    "certified": false,
                    "device_subset": 0,
                    "measurement_conditions": {
                        "scan_speed": 100.0,
                        "scan_direction": "forward"
                    },
                    "illumination": {
                        "intensity": 100.0,
                        "mask": true,
                        "mask_area": 0.1
                    },
                    "light_source": {
                        "spectrum": "AM1.5",
                        "light_source": "Solar simulator unspecified",
                        "light_source_model": "Newport AAA",
                        "solar_simulator_class": "AAA"
                    },
                    "light_regime": "standard light",
                    "results": {
                        "power_conversion_efficiency": 17.2
                    }
                },
                {
                    "device_subset": 1,
                    "measurement_conditions": {
                        "scan_speed": 100.0
                    },
                    "illumination": {
                        "intensity": 100.0,
                        "mask": true,
                        "mask_area": 0.1
                    },
                    "light_source": {
                        "spectrum": "AM1.5",
                        "light_source": "Solar simulator unspecified",
                        "light_source_model": "Newport AAA",
                        "solar_simulator_class": "AAA"
                    },
                    "light_regime": "standard light",
                    "results": {
                        "short_circuit_current_density": 13.7,
                        "open_circuit_voltage": 1.13,
                        "fill_factor": 0.73,
                        "power_conversion_efficiency": 11.3
                    }
                },
                {
                    "device_subset": 2,
                    "measurement_conditions": {
                        "scan_speed": 100.0
                    },
                    "illumination": {
                        "intensity": 100.0,
                        "mask": true,
                        "mask_area": 0.1
                    },
                    "light_source": {
                        "spectrum": "AM1.5",
                        "light_source": "Solar simulator unspecified",
                        "light_source_model": "Newport AAA",
                        "solar_simulator_class": "AAA"
                    },
                    "light_regime": "standard light",
                    "results": {
                        "short_circuit_current_density": 32.4,
                        "open_circuit_voltage": 0.639,
                        "fill_factor": 0.687,
                        "power_conversion_efficiency": 14.3
                    }
                }
            ],
            "eqe": [
                {
                    "device_subset": 1,
                    "results": {
                        "integrated_short_circuit_current_density": 14.2
                    }
                },
                {
                    "device_subset": 2
                }
            ]
        }
    }
}

File: seed_dataset/Json_data_tandem_cell_initial_data_582.archive.json
{
    "data": {
        "m_def": "perovskite_solar_cell_database.schema_packages.tandem.schema.PerovskiteTandemSolarCell",
        "reference": {
            "publication_date": "2017-01-27T00:00:00",
            "journal": "Journal of Materials Chemistry A",
            "name_of_person_entering_the_data": "Tim Kodalle",
            "data_entered_by_author": false,
            "part_of_initial_dataset": true,
            "DOI_number": "10.1039/c7ta00562h",
            "publication_authors": [
                "Uhl et al."
            ],
            "ID_temp": 582
        },
        "general": {
            "number_of_junctions": 2,
            "number_of_terminals": 4,
            "architecture": "Stacked",
            "flexible": false,
            "semitransparent": false,
            "encapsulated": false,
            "number_of_cells": 1,
            "photoabsorbers": [
                "CIGS",
                "Perovskite"
            ],
            "photoabsorbers_string": "CIGS-Perovskite",
            "photoabsorbers_bandgaps": [
                1.15,
                1.51
            ]
        },
        "key_performance_metrics": {
            "power_conversion_efficiency_stabilized": 14.6,
            "power_conversion_efficiency": 13.9
        },
        "device_stack": [
            {
                "layer_index": 1,
                "functionality": "substrate",
                "device_subset": 1,
                "name": "SLG",
                "components": [
                    {
                        "name": "SLG",
                        "functionality": "majority phase"
                    }
                ],
                "m_def": "perovskite_solar_cell_database.schema_packages.tandem.device_stack.GeneralLayer"
            },
            {
                "layer_index": 2,
                "functionality": "back contact",
                "device_subset": 1,
                "name": "Mo",
                "properties": {
                    "thickness": {
                        "value": 400.0
                    }
                },
                "components": [
                    {
                        "name": "Mo",
                        "functionality": "majority phase"
                    }
                ],
                "deposition_procedure": {
                    "substrate_layer": "on lower layer",
                    "steps": [
                        {
                            "method": "Sputtering",
                            "m_def": "perovskite_solar_cell_database.schema_packages.tandem.device_stack.Sputtering"
                        }
                    ]
                },
                "m_def": "perovskite_solar_cell_database.schema_packages.tandem.device_stack.GeneralLayer"
            },
            {
                "layer_index": 3,
                "functionality": "photoabsorber",
                "device_subset": 1,
                "name": "CIGS",
                "properties": {
                    "thickness": {
                        "value": null
                    },
                    "band_gap": {
                        "value": 1.15,
                        "graded": false
                    }
                },
                "m_def": "perovskite_solar_cell_database.schema_packages.tandem.device_stack.Photoabsorber_CIGS"
            },
            {
                "layer_index": 4,
                "functionality": "buffer layer",
                "device_subset": 1,
                "name": "CdS",
                "properties": {
                    "thickness": {
                        "value": 30.0
                    }
                },
                "components": [
                    {
                        "name": "CdS",
                        "functionality": "majority phase"
                    }
                ],
                "deposition_procedure": {
                    "substrate_layer": "on lower layer",
                    "steps": [
                        {
                            "method": "ChemicalBathDeposition",
                            "m_def": "perovskite_solar_cell_database.schema_packages.tandem.device_stack.ChemicalBathDeposition"
                        }
                    ]
                },
                "m_def": "perovskite_solar_cell_database.schema_packages.tandem.device_stack.GeneralLayer"
            },
            {
                "layer_index": 5,
                "functionality": "buffer layer",
                "device_subset": 1,
                "name": "ZnO",
                "properties": {
                    "thickness": {
                        "value": 50.0
                    }
                },
                "components": [
                    {
                        "name": "ZnO",
                        "functionality": "majority phase"
                    }
                ],
                "deposition_procedure": {
                    "substrate_layer": "on lower layer",
                    "steps": [
                        {
                            "method": "Sputtering",
                            "m_def": "perovskite_solar_cell_database.schema_packages.tandem.device_stack.Sputtering"
                        }
                    ]
                },
                "m_def": "perovskite_solar_cell_database.schema_packages.tandem.device_stack.GeneralLayer"
            },
            {
                "layer_index": 6,
                "functionality": "front contact",
                "device_subset": 1,
                "name": "ITO",
                "properties": {
                    "thickness": {
                        "value": 250.0
                    }
                },
                "components": [
                    {
                        "name": "ITO",
                        "functionality": "majority phase"
                    }
                ],
                "deposition_procedure": {
                    "substrate_layer": "on lower layer",
                    "steps": [
                        {
                            "method": "Sputtering",
                            "m_def": "perovskite_solar_cell_database.schema_packages.tandem.device_stack.Sputtering"
                        }
                    ]
                },
                "m_def": "perovskite_solar_cell_database.schema_packages.tandem.device_stack.GeneralLayer"
            },
            {
                "layer_index": 7,
                "functionality": "anti reflection",
                "device_subset": 1,
                "name": "MgF2",
                "properties": {
                    "thickness": {
                        "value": 110.0
                    }
                },
                "components": [
                    {
                        "name": "MgF2",
                        "functionality": "majority phase"
                    }
                ],
                "deposition_procedure": {
                    "substrate_layer": "on lower layer",
                    "steps": [
                        {
                            "method": "Evaporation",
                            "m_def": "perovskite_solar_cell_database.schema_packages.tandem.device_stack.Evaporation"
                        }
                    ]
                },
                "m_def": "perovskite_solar_cell_database.schema_packages.tandem.device_stack.GeneralLayer"
            },
            {
                "layer_index": 8,
                "functionality": "air gap",
                "name": "Air",
                "components": [
                    {
                        "name": "Air",
                        "functionality": "majority phase"
                    }
                ],
                "m_def": "perovskite_solar_cell_database.schema_packages.tandem.device_stack.GeneralLayer"
            },
            {
                "layer_index": 9,
                "functionality": "substrate",
                "device_subset": 2,
                "name": "SLG",
                "components": [
                    {
                        "name": "SLG",
                        "functionality": "majority phase"
                    }
                ],
                "m_def": "perovskite_solar_cell_database.schema_packages.tandem.device_stack.GeneralLayer"
            },
            {
                "layer_index": 10,
                "functionality": "back contact",
                "device_subset": 2,
                "name": "ITO",
                "components": [
                    {
                        "name": "ITO",
                        "functionality": "majority phase"
                    }
                ],
                "deposition_procedure": {
                    "substrate_layer": "on lower layer",
                    "steps": [
                        {
                            "method": "Sputtering",
                            "m_def": "perovskite_solar_cell_database.schema_packages.tandem.device_stack.Sputtering"
                        }
                    ]
                },
                "m_def": "perovskite_solar_cell_database.schema_packages.tandem.device_stack.GeneralLayer"
            },
            {
                "layer_index": 11,
                "functionality": "hole transport layer",
                "device_subset": 2,
                "name": "NiO",
                "components": [
                    {
                        "name": "NiO",
                        "functionality": "majority phase"
                    }
                ],
                "deposition_procedure": {
                    "substrate_layer": "on lower layer",
                    "steps": [
                        {
                            "method": "SpinCoating",
                            "m_def": "perovskite_solar_cell_database.schema_packages.tandem.device_stack.SpinCoating"
                        }
                    ]
                },
                "m_def": "perovskite_solar_cell_database.schema_packages.tandem.device_stack.GeneralLayer"
            },
            {
                "layer_index": 12,
                "functionality": "photoabsorber",
                "device_subset": 2,
                "name": "Perovskite",
                "properties": {
                    "crystallinity": {
                        "value": "polycrystalline"
                    },
                    "band_gap": {
                        "value": 1.51,
                        "graded": false,
                        "determined_by": "absorption"
                    }
                },
                "deposition_procedure": {
                    "substrate_layer": "on lower layer",
                    "antisolvent": true,
                    "duration": 10.0,
                    "steps": [
                        {
                            "method": "SpinCoating",
                            "solution": {
                                "components": [
                                    {
                                        "name": "DMSO"
                                    },
                                    {
                                        "name": "GBL"
                                    }
                                ]
                            },
                            "m_def": "perovskite_solar_cell_database.schema_packages.tandem.device_stack.SpinCoating"
                        },
                        {
                            "method": "Heating",
                            "temperature_segments": [
                                {
                                    "temperature_end": 100.0,
                                    "time_of_segment": 10.0
                                }
                            ],
                            "m_def": "perovskite_solar_cell_database.schema_packages.tandem.device_stack.Heating"
                        }
                    ]
                },
                "m_def": "perovskite_solar_cell_database.schema_packages.tandem.device_stack.Photoabsorber_Perovskite",
                "has_a_2D_perovskite_capping_layer": false,
                "lead_free": false,
                "inorganic": false,
                "composition": {
                    "band_gap": 1.51,
                    "sample_type": "Polycrystalline film",
                    "dimensionality": "3D",
                    "short_form": "FAPbI",
                    "long_form": "FAPbI3",
                    "ions_a_site": [
                        {
                            "ion": "FA",
                            "coefficient": 1.0,
                            "molecular_formula": "CH5N2+",
                            "smile": "C(=[NH2+])N",
                            "common_name": "Formamidinium",
                            "iupac_name": "aminomethylideneazanium",
                            "cas_number": "nan",
                            "source_compound_smile": "C(=N)N",
                            "source_compound_iupac_name": "methanimidamide",
                            "source_compound_cas_number": "463-52-5",
                            "abbreviation": "FA"
                        }
                    ],
                    "ions_b_site": [
                        {
                            "ion": "Pb",
                            "coefficient": 1.0,
                            "molecular_formula": "Pb2+",
                            "smile": "[Pb+2]",
                            "common_name": "Lead",
                            "iupac_name": "lead(2+)",
                            "cas_number": "14280-50-3",
                            "source_compound_smile": "[Pb]",
                            "source_compound_iupac_name": "Lead",
                            "source_compound_cas_number": "7439-92-1",
                            "abbreviation": "Pb"
                        }
                    ],
                    "ions_x_site": [
                        {
                            "ion": "I",
                            "coefficient": 3.0,
                            "molecular_formula": "I-",
                            "smile": "[I-]",
                            "common_name": "Iodide",
                            "iupac_name": "Iodide",
                            "cas_number": "20461-54-5",
                            "source_compound_smile": "II",
                            "source_compound_iupac_name": "molecular iodine",
                            "source_compound_cas_number": "7553-56-2",
                            "abbreviation": "I"
                        }
                    ]
                }
            },
            {
                "layer_index": 13,
                "functionality": "electron transport layer",
                "device_subset": 2,
                "name": "C60",
                "components": [
                    {
                        "name": "C60",
                        "functionality": "majority phase"
                    }
                ],
                "deposition_procedure": {
                    "substrate_layer": "on lower layer",
                    "steps": [
                        {
                            "method": "SpinCoating",
                            "m_def": "perovskite_solar_cell_database.schema_packages.tandem.device_stack.SpinCoating"
                        }
                    ]
                },
                "m_def": "perovskite_solar_cell_database.schema_packages.tandem.device_stack.GeneralLayer"
            },
            {
                "layer_index": 14,
                "functionality": "electron transport layer",
                "device_subset": 2,
                "name": "bis-C60",
                "components": [
                    {
                        "name": "bis-C60",
                        "functionality": "majority phase"
                    }
                ],
                "deposition_procedure": {
                    "substrate_layer": "on lower layer",
                    "steps": [
                        {
                            "method": "SpinCoating",
                            "m_def": "perovskite_solar_cell_database.schema_packages.tandem.device_stack.SpinCoating"
                        }
                    ]
                },
                "m_def": "perovskite_solar_cell_database.schema_packages.tandem.device_stack.GeneralLayer"
            },
            {
                "layer_index": 15,
                "functionality": "front contact",
                "device_subset": 2,
                "name": "ITO",
                "components": [
                    {
                        "name": "ITO",
                        "functionality": "majority phase"
                    }
                ],
                "deposition_procedure": {
                    "substrate_layer": "on lower layer",
                    "steps": [
                        {
                            "method": "Sputtering",
                            "m_def": "perovskite_solar_cell_database.schema_packages.tandem.device_stack.Sputtering"
                        }
                    ]
                },
                "m_def": "perovskite_solar_cell_database.schema_packages.tandem.device_stack.GeneralLayer"
            }
        ],
        "measurements": {
            "jv": [
                {
                    "certified": false,
                    "device_subset": 0,
                    "measurement_conditions": {
                        "scan_speed": 100.0
                    },
                    "illumination": {
                        "intensity": 100.0,
                        "mask": true,
                        "mask_area": 0.1
                    },
                    "light_source": {
                        "spectrum": "AM1.5",
                        "light_source": "Solar simulator unspecified",
                        "light_source_model": "Newport AAA",
                        "solar_simulator_class": "AAA"
                    },
                    "light_regime": "standard light",
                    "results": {
                        "power_conversion_efficiency": 13.9
                    }
                },
                {
                    "device_subset": 1,
                    "measurement_conditions": {
                        "scan_speed": 100.0
                    },
                    "illumination": {
                        "intensity": 100.0,
                        "mask": true,
                        "mask_area": 0.1
                    },
                    "light_source": {
                        "spectrum": "AM1.5",
                        "light_source": "Solar simulator unspecified",
                        "light_source_model": "Newport AAA",
                        "solar_simulator_class": "AAA"
                    },
                    "light_regime": "standard light",
                    "results": {
                        "short_circuit_current_density": 17.2,
                        "open_circuit_voltage": 0.94,
                        "fill_factor": 0.56,
                        "power_conversion_efficiency": 9.03
                    }
                },
                {
                    "device_subset": 2,
                    "measurement_conditions": {
                        "scan_speed": 100.0
                    },
                    "illumination": {
                        "intensity": 100.0,
                        "mask": true,
                        "mask_area": 0.1
                    },
                    "light_source": {
                        "spectrum": "AM1.5",
                        "light_source": "Solar simulator unspecified",
                        "light_source_model": "Newport AAA",
                        "solar_simulator_class": "AAA"
                    },
                    "light_regime": "standard light",
                    "results": {
                        "short_circuit_current_density": 32.4,
                        "open_circuit_voltage": 0.639,
                        "fill_factor": 0.687,
                        "power_conversion_efficiency": 14.3
                    }
                }
            ],
            "stabilized_performance": [
                {
                    "light_regime": "standard light",
                    "duration": 10.0,
                    "device_subset": 0,
                    "measurement_details": {
                        "type_of_measurement": "constant potential"
                    },
                    "results": {
                        "power_conversion_efficiency": 14.6
                    }
                },
                {
                    "light_regime": "standard light",
                    "device_subset": 2,
                    "results": {
                        "power_conversion_efficiency": 9.73
                    }
                }
            ],
            "eqe": [
                {
                    "device_subset": 1,
                    "results": {
                        "integrated_short_circuit_current_density": 17.1
                    }
                },
                {
                    "device_subset": 2
                }
            ]
        }
    }
}
