Repository: Jesperkemist/PerovskiteTandemDatabase

## About The Project
This repo is associated to a paper with the title:
A FAIR Framework for Machine-Actionable Perovskite Tandem Solar Cell Data

## Resources
9.1 Online resources
1) Online documentation of the project, including a description of the structure of the data schema, and all defined modules
https://jesperkemist.github.io/PerovskiteTandemDatabase/

2) A PDF file describing the structure of the data schema, including all defined modules.
https://github.com/Jesperkemist/PerovskiteTandemDatabase/tree/main/module_descriptions

3) Example JSON files describing a representative perovskite tandem devices.

File: seed_dataset/Json_data_tandem_cell_initial_data_586.archive.json
{
    "data": {
        "m_def": "perovskite_solar_cell_database.schema_packages.tandem.schema.PerovskiteTandemSolarCell",
        "reference": {
            "publication_date": "2016-02-08T00:00:00",
            "journal": "IEEE Journal of Photovoltaics",
            "name_of_person_entering_the_data": "Tim Kodalle",
            "data_entered_by_author": false,
            "part_of_initial_dataset": true,
            "DOI_number": "10.1109/JPHOTOV.2016.2521479",
            "publication_authors": [
                "Duong et al."
            ],
            "ID_temp": 586
        },
        "general": {
            "number_of_junctions": 2,
            "number_of_terminals": 4,
            "architecture": "Stacked",
            "flexible": false,
            "semitransparent": false,
            "encapsulated": false,
            "photoabsorbers": [
                "Silicon",
                "Perovskite"
            ],
            "photoabsorbers_string": "Silicon-Perovskite",
            "photoabsorbers_bandgaps": [
                1.14,
                1.55
            ]
        },
        "key_performance_metrics": {
            "power_conversion_efficiency": 20.1
        },
        "device_stack": [
            {
                "layer_index": 1,
                "functionality": "photoabsorber",
                "device_subset": 1,
                "name": "silicon",
                "properties": {
                    "band_gap": {
                        "value": 1.14
                    }
                },
                "m_def": "perovskite_solar_cell_database.schema_packages.tandem.device_stack.Photoabsorber_Silicon",
                "cell_type": "PERL",
                "doping_sequence": "Unknown"
            },
            {
                "layer_index": 2,
                "functionality": "buffer layer",
                "device_subset": 1,
                "name": "MgF2",
                "properties": {
                    "thickness": {
                        "value": 110.0
                    }
                },
                "components": [
                    {
                        "name": "MgF2",
                        "functionality": "majority phase"
                    }
                ],
                "deposition_procedure": {
                    "substrate_layer": "on lower layer",
                    "steps": [
                        {
                            "method": "Evaporation",
                            "m_def": "perovskite_solar_cell_database.schema_packages.tandem.device_stack.Evaporation"
                        }
                    ]
                },
                "m_def": "perovskite_solar_cell_database.schema_packages.tandem.device_stack.GeneralLayer"
            },
            {
                "layer_index": 3,
                "functionality": "substrate",
                "device_subset": 2,
                "name": "SLG",
                "components": [
                    {
                        "name": "SLG",
                        "functionality": "majority phase"
                    }
                ],
                "m_def": "perovskite_solar_cell_database.schema_packages.tandem.device_stack.GeneralLayer"
            },
            {
                "layer_index": 4,
                "functionality": "back contact",
                "device_subset": 2,
                "name": "ITO",
                "components": [
                    {
                        "name": "ITO",
                        "functionality": "majority phase"
                    }
                ],
                "m_def": "perovskite_solar_cell_database.schema_packages.tandem.device_stack.GeneralLayer"
            },
            {
                "layer_index": 5,
                "functionality": "electron transport layer",
                "device_subset": 2,
                "name": "TiO2-c",
                "properties": {
                    "thickness": {
                        "value": 50.0
                    }
                },
                "components": [
                    {
                        "name": "TiO2-c",
                        "functionality": "majority phase"
                    }
                ],
                "deposition_procedure": {
                    "substrate_layer": "on lower layer",
                    "steps": [
                        {
                            "method": "AtomicLayerDeposition",
                            "m_def": "perovskite_solar_cell_database.schema_packages.tandem.device_stack.AtomicLayerDeposition"
                        }
                    ]
                },
                "m_def": "perovskite_solar_cell_database.schema_packages.tandem.device_stack.GeneralLayer"
            },
            {
                "layer_index": 6,
                "functionality": "electron transport layer",
                "device_subset": 2,
                "name": "TiO2-mp",
                "components": [
                    {
                        "name": "TiO2-mp",
                        "functionality": "majority phase"
                    }
                ],
                "deposition_procedure": {
                    "substrate_layer": "on lower layer",
                    "steps": [
                        {
                            "method": "SpinCoating",
                            "m_def": "perovskite_solar_cell_database.schema_packages.tandem.device_stack.SpinCoating"
                        }
                    ]
                },
                "m_def": "perovskite_solar_cell_database.schema_packages.tandem.device_stack.GeneralLayer"
            },
            {
                "layer_index": 7,
                "functionality": "photoabsorber",
                "device_subset": 2,
                "name": "Perovskite",
                "properties": {
                    "crystallinity": {
                        "value": "polycrystalline"
                    },
                    "band_gap": {
                        "value": 1.55,
                        "graded": false,
                        "determined_by": "absorption"
                    }
                },
                "deposition_procedure": {
                    "substrate_layer": "on lower layer",
                    "antisolvent": true,
                    "duration": 10.0,
                    "steps": [
                        {
                            "method": "SpinCoating",
                            "solution": {
                                "components": [
                                    {
                                        "name": "DMF"
                                    },
                                    {
                                        "name": "DMSO"
                                    }
                                ]
                            },
                            "m_def": "perovskite_solar_cell_database.schema_packages.tandem.device_stack.SpinCoating"
                        },
                        {
                            "method": "Heating",
                            "temperature_segments": [
                                {
                                    "temperature_end": 105.0,
                                    "time_of_segment": 10.0
                                }
                            ],
                            "m_def": "perovskite_solar_cell_database.schema_packages.tandem.device_stack.Heating"
                        }
                    ]
                },
                "m_def": "perovskite_solar_cell_database.schema_packages.tandem.device_stack.Photoabsorber_Perovskite",
                "has_a_2D_perovskite_capping_layer": false,
                "lead_free": false,
                "inorganic": false,
                "composition": {
                    "band_gap": 1.55,
                    "sample_type": "Polycrystalline film",
                    "dimensionality": "3D",
                    "short_form": "MAPbI",
                    "long_form": "MAPbI3",
                    "ions_a_site": [
                        {
                            "ion": "MA",
                            "coefficient": 1.0,
                            "molecular_formula": "CH6N+",
                            "smile": "C[NH3+]",
                            "common_name": "Methylammonium",
                            "iupac_name": "methylazanium",
                            "cas_number": "17000-00-9",
                            "source_compound_smile": "CN",
                            "source_compound_iupac_name": "methanamine",
                            "source_compound_cas_number": "74-89-5",
                            "abbreviation": "MA"
                        }
                    ],
                    "ions_b_site": [
                        {
                            "ion": "Pb",
                            "coefficient": 1.0,
                            "molecular_formula": "Pb2+",
                            "smile": "[Pb+2]",
                            "common_name": "Lead",
                            "iupac_name": "lead(2+)",
                            "cas_number": "14280-50-3",
                            "source_compound_smile": "[Pb]",
                            "source_compound_iupac_name": "Lead",
                            "source_compound_cas_number": "7439-92-1",
                            "abbreviation": "Pb"
                        }
                    ],
                    "ions_x_site": [
                        {
                            "ion": "I",
                            "coefficient": 3.0,
                            "molecular_formula": "I-",
                            "smile": "[I-]",
                            "common_name": "Iodide",
                            "iupac_name": "Iodide",
                            "cas_number": "20461-54-5",
                            "source_compound_smile": "II",
                            "source_compound_iupac_name": "molecular iodine",
                            "source_compound_cas_number": "7553-56-2",
                            "abbreviation": "I"
                        }
                    ]
                }
            },
            {
                "layer_index": 8,
                "functionality": "hole transport layer",
                "device_subset": 2,
                "name": "Spiro-MeOTAD",
                "components": [
                    {
                        "name": "Spiro-MeOTAD",
                        "functionality": "majority phase"
                    }
                ],
                "deposition_procedure": {
                    "substrate_layer": "on lower layer",
                    "steps": [
                        {
                            "method": "SpinCoating",
                            "m_def": "perovskite_solar_cell_database.schema_packages.tandem.device_stack.SpinCoating"
                        }
                    ]
                },
                "m_def": "perovskite_solar_cell_database.schema_packages.tandem.device_stack.GeneralLayer"
            },
            {
                "layer_index": 9,
                "functionality": "front contact",
                "device_subset": 2,
                "name": "MoOx",
                "components": [
                    {
                        "name": "MoOx",
                        "functionality": "majority phase"
                    }
                ],
                "m_def": "perovskite_solar_cell_database.schema_packages.tandem.device_stack.GeneralLayer"
            },
            {
                "layer_index": 10,
                "functionality": "front contact",
                "device_subset": 2,
                "name": "ITO",
                "components": [
                    {
                        "name": "ITO",
                        "functionality": "majority phase"
                    }
                ],
                "deposition_procedure": {
                    "substrate_layer": "on lower layer",
                    "steps": [
                        {
                            "method": "Sputtering",
                            "m_def": "perovskite_solar_cell_database.schema_packages.tandem.device_stack.Sputtering"
                        }
                    ]
                },
                "m_def": "perovskite_solar_cell_database.schema_packages.tandem.device_stack.GeneralLayer"
            },
            {
                "layer_index": 11,
                "functionality": "front contact",
                "device_subset": 2,
                "name": "Au-grid",
                "components": [
                    {
                        "name": "Au-grid",
                        "functionality": "majority phase"
                    }
                ],
                "m_def": "perovskite_solar_cell_database.schema_packages.tandem.device_stack.GeneralLayer"
            },
            {
                "layer_index": 12,
                "functionality": "anti reflection",
                "device_subset": 2,
                "name": "MgF2",
                "components": [
                    {
                        "name": "MgF2",
                        "functionality": "majority phase"
                    }
                ],
                "m_def": "perovskite_solar_cell_database.schema_packages.tandem.device_stack.GeneralLayer"
            }
        ],
        "measurements": {
            "jv": [
                {
                    "certified": false,
                    "device_subset": 0,
                    "measurement_conditions": {
                        "scan_direction": "reversed"
                    },
                    "illumination": {
                        "intensity": 100.0,
                        "mask": true
                    },
                    "light_source": {
                        "spectrum": "AM1.5",
                        "light_source": "Solar simulator unspecified"
                    },
                    "light_regime": "standard light",
                    "results": {
                        "power_conversion_efficiency": 20.1
                    }
                },
                {
                    "device_subset": 1,
                    "illumination": {
                        "intensity": 100.0,
                        "mask": true
                    },
                    "light_source": {
                        "spectrum": "AM1.5",
                        "light_source": "Solar simulator unspecified"
                    },
                    "light_regime": "standard light",
                    "results": {
                        "short_circuit_current_density": 18.8,
                        "open_circuit_voltage": 0.95,
                        "fill_factor": 0.69,
                        "power_conversion_efficiency": 12.4
                    }
                },
                {
                    "device_subset": 2,
                    "illumination": {
                        "intensity": 100.0,
                        "mask": true
                    },
                    "light_source": {
                        "spectrum": "AM1.5",
                        "light_source": "Solar simulator unspecified"
                    },
                    "light_regime": "standard light",
                    "results": {
                        "short_circuit_current_density": 39.1,
                        "open_circuit_voltage": 0.66,
                        "fill_factor": 0.76,
                        "power_conversion_efficiency": 19.6
                    }
                }
            ],
            "eqe": [
                {
                    "device_subset": 2,
                    "results": {
                        "integrated_short_circuit_current_density": 17.4
                    }
                }
            ],
            "transmission": [
                {
                    "results": {
                        "average_transmission": 0.9
                    },
                    "device_subset": 2
                }
            ]
        }
    }
}

File: seed_dataset/Json_data_tandem_cell_initial_data_587.archive.json
{
    "data": {
        "m_def": "perovskite_solar_cell_database.schema_packages.tandem.schema.PerovskiteTandemSolarCell",
        "reference": {
            "publication_date": "2019-07-31T00:00:00",
            "journal": "Advanced Energy Materials",
            "name_of_person_entering_the_data": "Tim Kodalle",
            "data_entered_by_author": false,
            "part_of_initial_dataset": true,
            "DOI_number": "10.1002/aenm.201901428",
            "publication_authors": [
                "Feurer et al."
            ],
            "ID_temp": 587
        },
        "general": {
            "number_of_junctions": 2,
            "number_of_terminals": 4,
            "architecture": "Stacked",
            "flexible": false,
            "semitransparent": false,
            "encapsulated": false,
            "number_of_cells": 1,
            "photoabsorbers": [
                "CIGS",
                "Perovskite"
            ],
            "photoabsorbers_string": "CIGS-Perovskite",
            "photoabsorbers_bandgaps": [
                1.0,
                1.6
            ]
        },
        "key_performance_metrics": {
            "power_conversion_efficiency": 24.1
        },
        "device_stack": [
            {
                "layer_index": 1,
                "functionality": "substrate",
                "device_subset": 1,
                "name": "SLG",
                "components": [
                    {
                        "name": "SLG",
                        "functionality": "majority phase"
                    }
                ],
                "m_def": "perovskite_solar_cell_database.schema_packages.tandem.device_stack.GeneralLayer"
            },
            {
                "layer_index": 2,
                "functionality": "back contact",
                "device_subset": 1,
                "name": "Mo",
                "components": [
                    {
                        "name": "Mo",
                        "functionality": "majority phase"
                    }
                ],
                "m_def": "perovskite_solar_cell_database.schema_packages.tandem.device_stack.GeneralLayer"
            },
            {
                "layer_index": 3,
                "functionality": "photoabsorber",
                "device_subset": 1,
                "name": "CIGS",
                "properties": {
                    "thickness": {
                        "value": null
                    },
                    "band_gap": {
                        "value": 1.0,
                        "graded": false
                    }
                },
                "deposition_procedure": {
                    "substrate_layer": "on lower layer",
                    "steps": [
                        {
                            "method": "Evaporation",
                            "m_def": "perovskite_solar_cell_database.schema_packages.tandem.device_stack.Evaporation"
                        }
                    ]
                },
                "m_def": "perovskite_solar_cell_database.schema_packages.tandem.device_stack.Photoabsorber_CIGS"
            },
            {
                "layer_index": 4,
                "functionality": "buffer layer",
                "device_subset": 1,
                "name": "CdS",
                "properties": {
                    "thickness": {
                        "value": 35.0
                    }
                },
                "components": [
                    {
                        "name": "CdS",
                        "functionality": "majority phase"
                    }
                ],
                "deposition_procedure": {
                    "substrate_layer": "on lower layer",
                    "steps": [
                        {
                            "method": "ChemicalBathDeposition",
                            "m_def": "perovskite_solar_cell_database.schema_packages.tandem.device_stack.ChemicalBathDeposition"
                        }
                    ]
                },
                "m_def": "perovskite_solar_cell_database.schema_packages.tandem.device_stack.GeneralLayer"
            },
            {
                "layer_index": 5,
                "functionality": "buffer layer",
                "device_subset": 1,
                "name": "i-ZnO",
                "properties": {
                    "thickness": {
                        "value": 70.0
                    }
                },
                "components": [
                    {
                        "name": "i-ZnO",
                        "functionality": "majority phase"
                    }
                ],
                "deposition_procedure": {
                    "substrate_layer": "on lower layer",
                    "steps": [
                        {
                            "method": "Sputtering",
                            "m_def": "perovskite_solar_cell_database.schema_packages.tandem.device_stack.Sputtering"
                        }
                    ]
                },
                "m_def": "perovskite_solar_cell_database.schema_packages.tandem.device_stack.GeneralLayer"
            },
            {
                "layer_index": 6,
                "functionality": "back contact",
                "device_subset": 1,
                "name": "IZO",
                "properties": {
                    "thickness": {
                        "value": 200.0
                    }
                },
                "components": [
                    {
                        "name": "IZO",
                        "functionality": "majority phase"
                    }
                ],
                "deposition_procedure": {
                    "substrate_layer": "on lower layer",
                    "steps": [
                        {
                            "method": "Sputtering",
                            "m_def": "perovskite_solar_cell_database.schema_packages.tandem.device_stack.Sputtering"
                        }
                    ]
                },
                "m_def": "perovskite_solar_cell_database.schema_packages.tandem.device_stack.GeneralLayer"
            },
            {
                "layer_index": 7,
                "functionality": "front contact",
                "device_subset": 1,
                "name": "Ni:Al-grid",
                "components": [
                    {
                        "name": "Ni:Al-grid",
                        "functionality": "majority phase"
                    }
                ],
                "deposition_procedure": {
                    "substrate_layer": "on lower layer",
                    "steps": [
                        {
                            "method": "Evaporation",
                            "m_def": "perovskite_solar_cell_database.schema_packages.tandem.device_stack.Evaporation"
                        }
                    ]
                },
                "m_def": "perovskite_solar_cell_database.schema_packages.tandem.device_stack.GeneralLayer"
            },
            {
                "layer_index": 8,
                "functionality": "anti reflection",
                "device_subset": 1,
                "name": "MgF2",
                "components": [
                    {
                        "name": "MgF2",
                        "functionality": "majority phase"
                    }
                ],
                "m_def": "perovskite_solar_cell_database.schema_packages.tandem.device_stack.GeneralLayer"
            },
            {
                "layer_index": 9,
                "functionality": "air gap",
                "name": "Air",
                "components": [
                    {
                        "name": "Air",
                        "functionality": "majority phase"
                    }
                ],
                "m_def": "perovskite_solar_cell_database.schema_packages.tandem.device_stack.GeneralLayer"
            },
            {
                "layer_index": 10,
                "functionality": "substrate",
                "device_subset": 2,
                "name": "SLG",
                "components": [
                    {
                        "name": "SLG",
                        "functionality": "majority phase"
                    }
                ],
                "m_def": "perovskite_solar_cell_database.schema_packages.tandem.device_stack.GeneralLayer"
            },
            {
                "layer_index": 11,
                "functionality": "back contact",
                "device_subset": 2,
                "name": "IOH",
                "properties": {
                    "thickness": {
                        "value": 360.0
                    }
                },
                "components": [
                    {
                        "name": "IOH",
                        "functionality": "majority phase"
                    }
                ],
                "deposition_procedure": {
                    "substrate_layer": "on lower layer",
                    "steps": [
                        {
                            "method": "Sputtering",
                            "m_def": "perovskite_solar_cell_database.schema_packages.tandem.device_stack.Sputtering"
                        }
                    ]
                },
                "m_def": "perovskite_solar_cell_database.schema_packages.tandem.device_stack.GeneralLayer"
            },
            {
                "layer_index": 12,
                "functionality": "hole transport layer",
                "device_subset": 2,
                "name": "PTAA",
                "components": [
                    {
                        "name": "PTAA",
                        "functionality": "majority phase"
                    }
                ],
                "deposition_procedure": {
                    "substrate_layer": "on lower layer",
                    "steps": [
                        {
                            "method": "SpinCoating",
                            "m_def": "perovskite_solar_cell_database.schema_packages.tandem.device_stack.SpinCoating"
                        }
                    ]
                },
                "m_def": "perovskite_solar_cell_database.schema_packages.tandem.device_stack.GeneralLayer"
            },
            {
                "layer_index": 13,
                "functionality": "photoabsorber",
                "device_subset": 2,
                "name": "Perovskite",
                "properties": {
                    "crystallinity": {
                        "value": "polycrystalline"
                    },
                    "band_gap": {
                        "value": 1.6,
                        "graded": false
                    }
                },
                "deposition_procedure": {
                    "substrate_layer": "on lower layer",
                    "duration": 60.0,
                    "steps": [
                        {
                            "method": "Evaporation",
                            "m_def": "perovskite_solar_cell_database.schema_packages.tandem.device_stack.Evaporation"
                        },
                        {
                            "method": "SpinCoating",
                            "solution": {
                                "components": [
                                    {
                                        "name": "IPA"
                                    }
                                ]
                            },
                            "m_def": "perovskite_solar_cell_database.schema_packages.tandem.device_stack.SpinCoating"
                        },
                        {
                            "method": "Heating",
                            "temperature_segments": [
                                {
                                    "temperature_end": 100.0,
                                    "time_of_segment": 60.0
                                }
                            ],
                            "m_def": "perovskite_solar_cell_database.schema_packages.tandem.device_stack.Heating"
                        }
                    ]
                },
                "m_def": "perovskite_solar_cell_database.schema_packages.tandem.device_stack.Photoabsorber_Perovskite",
                "has_a_2D_perovskite_capping_layer": false,
                "lead_free": false,
                "inorganic": false,
                "composition": {
                    "band_gap": 1.6,
                    "sample_type": "Polycrystalline film",
                    "dimensionality": "3D",
                    "short_form": "MAPbI",
                    "long_form": "MAPbI3",
                    "ions_a_site": [
                        {
                            "ion": "MA",
                            "coefficient": 1.0,
                            "molecular_formula": "CH6N+",
                            "smile": "C[NH3+]",
                            "common_name": "Methylammonium",
                            "iupac_name": "methylazanium",
                            "cas_number": "17000-00-9",
                            "source_compound_smile": "CN",
                            "source_compound_iupac_name": "methanamine",
                            "source_compound_cas_number": "74-89-5",
                            "abbreviation": "MA"
                        }
                    ],
                    "ions_b_site": [
                        {
                            "ion": "Pb",
                            "coefficient": 1.0,
                            "molecular_formula": "Pb2+",
                            "smile": "[Pb+2]",
                            "common_name": "Lead",
                            "iupac_name": "lead(2+)",
                            "cas_number": "14280-50-3",
                            "source_compound_smile": "[Pb]",
                            "source_compound_iupac_name": "Lead",
                            "source_compound_cas_number": "7439-92-1",
                            "abbreviation": "Pb"
                        }
                    ],
                    "ions_x_site": [
                        {
                            "ion": "I",
                            "coefficient": 3.0,
                            "molecular_formula": "I-",
                            "smile": "[I-]",
                            "common_name": "Iodide",
                            "iupac_name": "Iodide",
                            "cas_number": "20461-54-5",
                            "source_compound_smile": "II",
                            "source_compound_iupac_name": "molecular iodine",
                            "source_compound_cas_number": "7553-56-2",
                            "abbreviation": "I"
                        }
                    ]
                }
            },
            {
                "layer_index": 14,
                "functionality": "electron transport layer",
                "device_subset": 2,
                "name": "PCBM-60",
                "components": [
                    {
                        "name": "PCBM-60",
                        "functionality": "majority phase"
                    }
                ],
                "deposition_procedure": {
                    "substrate_layer": "on lower layer",
                    "steps": [
                        {
                            "method": "SpinCoating",
                            "m_def": "perovskite_solar_cell_database.schema_packages.tandem.device_stack.SpinCoating"
                        }
                    ]
                },
                "m_def": "perovskite_solar_cell_database.schema_packages.tandem.device_stack.GeneralLayer"
            },
            {
                "layer_index": 15,
                "functionality": "electron transport layer",
                "device_subset": 2,
                "name": "ZnO-np",
                "components": [
                    {
                        "name": "ZnO-np",
                        "functionality": "majority phase"
                    }
                ],
                "deposition_procedure": {
                    "substrate_layer": "on lower layer",
                    "steps": [
                        {
                            "method": "SpinCoating",
                            "m_def": "perovskite_solar_cell_database.schema_packages.tandem.device_stack.SpinCoating"
                        }
                    ]
                },
                "m_def": "perovskite_solar_cell_database.schema_packages.tandem.device_stack.GeneralLayer"
            },
            {
                "layer_index": 16,
                "functionality": "front contact",
                "device_subset": 2,
                "name": "AZO",
                "properties": {
                    "thickness": {
                        "value": 50.0
                    }
                },
                "components": [
                    {
                        "name": "AZO",
                        "functionality": "majority phase"
                    }
                ],
                "deposition_procedure": {
                    "substrate_layer": "on lower layer",
                    "steps": [
                        {
                            "method": "Sputtering",
                            "m_def": "perovskite_solar_cell_database.schema_packages.tandem.device_stack.Sputtering"
                        }
                    ]
                },
                "m_def": "perovskite_solar_cell_database.schema_packages.tandem.device_stack.GeneralLayer"
            },
            {
                "layer_index": 17,
                "functionality": "front contact",
                "device_subset": 2,
                "name": "Ni:Al-grid",
                "properties": {
                    "thickness": {
                        "value": 4000.0
                    }
                },
                "components": [
                    {
                        "name": "Ni:Al-grid",
                        "functionality": "majority phase"
                    }
                ],
                "deposition_procedure": {
                    "substrate_layer": "on lower layer",
                    "steps": [
                        {
                            "method": "Evaporation",
                            "m_def": "perovskite_solar_cell_database.schema_packages.tandem.device_stack.Evaporation"
                        }
                    ]
                },
                "m_def": "perovskite_solar_cell_database.schema_packages.tandem.device_stack.GeneralLayer"
            }
        ],
        "measurements": {
            "jv": [
                {
                    "certified": false,
                    "device_subset": 0,
                    "measurement_conditions": {
                        "scan_direction": "reversed"
                    },
                    "illumination": {
                        "intensity": 100.0,
                        "mask": false
                    },
                    "light_source": {
                        "spectrum": "AM1.5",
                        "light_source": "Solar simulator unspecified"
                    },
                    "light_regime": "standard light",
                    "results": {
                        "power_conversion_efficiency": 24.1
                    }
                },
                {
                    "device_subset": 1,
                    "illumination": {
                        "intensity": 100.0,
                        "mask": false
                    },
                    "light_source": {
                        "spectrum": "AM1.5",
                        "light_source": "Solar simulator unspecified"
                    },
                    "light_regime": "standard light",
                    "results": {
                        "short_circuit_current_density": 19.2,
                        "open_circuit_voltage": 1.115,
                        "fill_factor": 0.752,
                        "power_conversion_efficiency": 16.1
                    }
                },
                {
                    "device_subset": 2,
                    "illumination": {
                        "intensity": 100.0,
                        "mask": false
                    },
                    "light_source": {
                        "spectrum": "AM1.5",
                        "light_source": "Solar simulator unspecified"
                    },
                    "light_regime": "standard light",
                    "results": {
                        "short_circuit_current_density": 42.3,
                        "open_circuit_voltage": 0.609,
                        "fill_factor": 0.746,
                        "power_conversion_efficiency": 19.2
                    }
                }
            ],
            "eqe": [
                {
                    "device_subset": 1
                },
                {
                    "device_subset": 2
                }
            ]
        }
    }
}

File: seed_dataset/Json_data_tandem_cell_initial_data_588.archive.json
{
    "data": {
        "m_def": "perovskite_solar_cell_database.schema_packages.tandem.schema.PerovskiteTandemSolarCell",
        "reference": {
            "publication_date": "2019-07-31T00:00:00",
            "journal": "Advanced Energy Materials",
            "free_text_comment": "No layer sequence, deposition details, etc. are given for the perovskite top cell. It is only mentioned that it was provided by Solliance.",
            "name_of_person_entering_the_data": "Tim Kodalle",
            "data_entered_by_author": false,
            "part_of_initial_dataset": true,
            "DOI_number": "10.1002/aenm.201901428",
            "publication_authors": [
                "Feurer et al."
            ],
            "ID_temp": 588
        },
        "general": {
            "number_of_junctions": 2,
            "number_of_terminals": 4,
            "architecture": "Stacked",
            "flexible": false,
            "semitransparent": false,
            "encapsulated": false,
            "number_of_cells": 1,
            "photoabsorbers": [
                "CIGS",
                "Perovskite"
            ],
            "photoabsorbers_string": "CIGS-Perovskite",
            "photoabsorbers_bandgaps": [
                1.0,
                1.6
            ]
        },
        "key_performance_metrics": {
            "power_conversion_efficiency": 25.0
        },
        "device_stack": [
            {
                "layer_index": 1,
                "functionality": "substrate",
                "device_subset": 1,
                "name": "SLG",
                "components": [
                    {
                        "name": "SLG",
                        "functionality": "majority phase"
                    }
                ],
                "m_def": "perovskite_solar_cell_database.schema_packages.tandem.device_stack.GeneralLayer"
            },
            {
                "layer_index": 2,
                "functionality": "back contact",
                "device_subset": 1,
                "name": "Mo",
                "components": [
                    {
                        "name": "Mo",
                        "functionality": "majority phase"
                    }
                ],
                "m_def": "perovskite_solar_cell_database.schema_packages.tandem.device_stack.GeneralLayer"
            },
            {
                "layer_index": 3,
                "functionality": "photoabsorber",
                "device_subset": 1,
                "name": "CIGS",
                "properties": {
                    "thickness": {
                        "value": null
                    },
                    "band_gap": {
                        "value": 1.0,
                        "graded": false
                    }
                },
                "deposition_procedure": {
                    "substrate_layer": "on lower layer",
                    "steps": [
                        {
                            "method": "Evaporation",
                            "m_def": "perovskite_solar_cell_database.schema_packages.tandem.device_stack.Evaporation"
                        }
                    ]
                },
                "m_def": "perovskite_solar_cell_database.schema_packages.tandem.device_stack.Photoabsorber_CIGS"
            },
            {
                "layer_index": 4,
                "functionality": "buffer layer",
                "device_subset": 1,
                "name": "CdS",
                "properties": {
                    "thickness": {
                        "value": 35.0
                    }
                },
                "components": [
                    {
                        "name": "CdS",
                        "functionality": "majority phase"
                    }
                ],
                "deposition_procedure": {
                    "substrate_layer": "on lower layer",
                    "steps": [
                        {
                            "method": "ChemicalBathDeposition",
                            "m_def": "perovskite_solar_cell_database.schema_packages.tandem.device_stack.ChemicalBathDeposition"
                        }
                    ]
                },
                "m_def": "perovskite_solar_cell_database.schema_packages.tandem.device_stack.GeneralLayer"
            },
            {
                "layer_index": 5,
                "functionality": "buffer layer",
                "device_subset": 1,
                "name": "i-ZnO",
                "properties": {
                    "thickness": {
                        "value": 70.0
                    }
                },
                "components": [
                    {
                        "name": "i-ZnO",
                        "functionality": "majority phase"
                    }
                ],
                "deposition_procedure": {
                    "substrate_layer": "on lower layer",
                    "steps": [
                        {
                            "method": "Sputtering",
                            "m_def": "perovskite_solar_cell_database.schema_packages.tandem.device_stack.Sputtering"
                        }
                    ]
                },
                "m_def": "perovskite_solar_cell_database.schema_packages.tandem.device_stack.GeneralLayer"
            },
            {
                "layer_index": 6,
                "functionality": "back contact",
                "device_subset": 1,
                "name": "IZO",
                "properties": {
                    "thickness": {
                        "value": 200.0
                    }
                },
                "components": [
                    {
                        "name": "IZO",
                        "functionality": "majority phase"
                    }
                ],
                "deposition_procedure": {
                    "substrate_layer": "on lower layer",
                    "steps": [
                        {
                            "method": "Sputtering",
                            "m_def": "perovskite_solar_cell_database.schema_packages.tandem.device_stack.Sputtering"
                        }
                    ]
                },
                "m_def": "perovskite_solar_cell_database.schema_packages.tandem.device_stack.GeneralLayer"
            },
            {
                "layer_index": 7,
                "functionality": "front contact",
                "device_subset": 1,
                "name": "Ni:Al-grid",
                "components": [
                    {
                        "name": "Ni:Al-grid",
                        "functionality": "majority phase"
                    }
                ],
                "deposition_procedure": {
                    "substrate_layer": "on lower layer",
                    "steps": [
                        {
                            "method": "Evaporation",
                            "m_def": "perovskite_solar_cell_database.schema_packages.tandem.device_stack.Evaporation"
                        }
                    ]
                },
                "m_def": "perovskite_solar_cell_database.schema_packages.tandem.device_stack.GeneralLayer"
            },
            {
                "layer_index": 8,
                "functionality": "anti reflection",
                "device_subset": 1,
                "name": "MgF2",
                "components": [
                    {
                        "name": "MgF2",
                        "functionality": "majority phase"
                    }
                ],
                "m_def": "perovskite_solar_cell_database.schema_packages.tandem.device_stack.GeneralLayer"
            },
            {
                "layer_index": 9,
                "functionality": "air gap",
                "name": "Air",
                "components": [
                    {
                        "name": "Air",
                        "functionality": "majority phase"
                    }
                ],
                "m_def": "perovskite_solar_cell_database.schema_packages.tandem.device_stack.GeneralLayer"
            },
            {
                "layer_index": 10,
                "functionality": "substrate",
                "device_subset": 2,
                "name": "SLG",
                "components": [
                    {
                        "name": "SLG",
                        "functionality": "majority phase"
                    }
                ],
                "m_def": "perovskite_solar_cell_database.schema_packages.tandem.device_stack.GeneralLayer"
            },
            {
                "layer_index": 11,
                "functionality": "back contact",
                "device_subset": 2,
                "name": "IOH",
                "properties": {
                    "thickness": {
                        "value": 360.0
                    }
                },
                "components": [
                    {
                        "name": "IOH",
                        "functionality": "majority phase"
                    }
                ],
                "deposition_procedure": {
                    "substrate_layer": "on lower layer",
                    "steps": [
                        {
                            "method": "Sputtering",
                            "m_def": "perovskite_solar_cell_database.schema_packages.tandem.device_stack.Sputtering"
                        }
                    ]
                },
                "m_def": "perovskite_solar_cell_database.schema_packages.tandem.device_stack.GeneralLayer"
            },
            {
                "layer_index": 12,
                "functionality": "hole transport layer",
                "device_subset": 2,
                "name": "PTAA",
                "components": [
                    {
                        "name": "PTAA",
                        "functionality": "majority phase"
                    }
                ],
                "deposition_procedure": {
                    "substrate_layer": "on lower layer",
                    "steps": [
                        {
                            "method": "SpinCoating",
                            "m_def": "perovskite_solar_cell_database.schema_packages.tandem.device_stack.SpinCoating"
                        }
                    ]
                },
                "m_def": "perovskite_solar_cell_database.schema_packages.tandem.device_stack.GeneralLayer"
            },
            {
                "layer_index": 13,
                "functionality": "photoabsorber",
                "device_subset": 2,
                "name": "Perovskite",
                "properties": {
                    "crystallinity": {
                        "value": "polycrystalline"
                    },
                    "band_gap": {
                        "value": 1.6,
                        "graded": false
                    }
                },
                "m_def": "perovskite_solar_cell_database.schema_packages.tandem.device_stack.Photoabsorber_Perovskite",
                "has_a_2D_perovskite_capping_layer": false,
                "lead_free": false,
                "inorganic": false,
                "composition": {
                    "band_gap": 1.6,
                    "sample_type": "Polycrystalline film",
                    "dimensionality": "3D",
                    "short_form": "MAPbI",
                    "long_form": "MAPbI3",
                    "ions_a_site": [
                        {
                            "ion": "MA",
                            "coefficient": 1.0,
                            "molecular_formula": "CH6N+",
                            "smile": "C[NH3+]",
                            "common_name": "Methylammonium",
                            "iupac_name": "methylazanium",
                            "cas_number": "17000-00-9",
                            "source_compound_smile": "CN",
                            "source_compound_iupac_name": "methanamine",
                            "source_compound_cas_number": "74-89-5",
                            "abbreviation": "MA"
                        }
                    ],
                    "ions_b_site": [
                        {
                            "ion": "Pb",
                            "coefficient": 1.0,
                            "molecular_formula": "Pb2+",
                            "smile": "[Pb+2]",
                            "common_name": "Lead",
                            "iupac_name": "lead(2+)",
                            "cas_number": "14280-50-3",
                            "source_compound_smile": "[Pb]",
                            "source_compound_iupac_name": "Lead",
                            "source_compound_cas_number": "7439-92-1",
                            "abbreviation": "Pb"
                        }
                    ],
                    "ions_x_site": [
                        {
                            "ion": "I",
                            "coefficient": 3.0,
                            "molecular_formula": "I-",
                            "smile": "[I-]",
                            "common_name": "Iodide",
                            "iupac_name": "Iodide",
                            "cas_number": "20461-54-5",
                            "source_compound_smile": "II",
                            "source_compound_iupac_name": "molecular iodine",
                            "source_compound_cas_number": "7553-56-2",
                            "abbreviation": "I"
                        }
                    ]
                }
            },
            {
                "layer_index": 14,
                "functionality": "electron transport layer",
                "device_subset": 2,
                "name": "PCBM-60",
                "components": [
                    {
                        "name": "PCBM-60",
                        "functionality": "majority phase"
                    }
                ],
                "deposition_procedure": {
                    "substrate_layer": "on lower layer",
                    "steps": [
                        {
                            "method": "SpinCoating",
                            "m_def": "perovskite_solar_cell_database.schema_packages.tandem.device_stack.SpinCoating"
                        }
                    ]
                },
                "m_def": "perovskite_solar_cell_database.schema_packages.tandem.device_stack.GeneralLayer"
            },
            {
                "layer_index": 15,
                "functionality": "electron transport layer",
                "device_subset": 2,
                "name": "ZnO-np",
                "components": [
                    {
                        "name": "ZnO-np",
                        "functionality": "majority phase"
                    }
                ],
                "deposition_procedure": {
                    "substrate_layer": "on lower layer",
                    "steps": [
                        {
                            "method": "SpinCoating",
                            "m_def": "perovskite_solar_cell_database.schema_packages.tandem.device_stack.SpinCoating"
                        }
                    ]
                },
                "m_def": "perovskite_solar_cell_database.schema_packages.tandem.device_stack.GeneralLayer"
            },
            {
                "layer_index": 16,
                "functionality": "front contact",
                "device_subset": 2,
                "name": "AZO",
                "properties": {
                    "thickness": {
                        "value": 50.0
                    }
                },
                "components": [
                    {
                        "name": "AZO",
                        "functionality": "majority phase"
                    }
                ],
                "deposition_procedure": {
                    "substrate_layer": "on lower layer",
                    "steps": [
                        {
                            "method": "Sputtering",
                            "m_def": "perovskite_solar_cell_database.schema_packages.tandem.device_stack.Sputtering"
                        }
                    ]
                },
                "m_def": "perovskite_solar_cell_database.schema_packages.tandem.device_stack.GeneralLayer"
            },
            {
                "layer_index": 17,
                "functionality": "front contact",
                "device_subset": 2,
                "name": "Ni:Al-grid",
                "properties": {
                    "thickness": {
                        "value": 4000.0
                    }
                },
                "components": [
                    {
                        "name": "Ni:Al-grid",
                        "functionality": "majority phase"
                    }
                ],
                "deposition_procedure": {
                    "substrate_layer": "on lower layer",
                    "steps": [
                        {
                            "method": "Evaporation",
                            "m_def": "perovskite_solar_cell_database.schema_packages.tandem.device_stack.Evaporation"
                        }
                    ]
                },
                "m_def": "perovskite_solar_cell_database.schema_packages.tandem.device_stack.GeneralLayer"
            }
        ],
        "measurements": {
            "jv": [
                {
                    "certified": false,
                    "device_subset": 0,
                    "measurement_conditions": {
                        "scan_direction": "reversed"
                    },
                    "illumination": {
                        "intensity": 100.0,
                        "mask": false
                    },
                    "light_source": {
                        "spectrum": "AM1.5",
                        "light_source": "Solar simulator unspecified"
                    },
                    "light_regime": "standard light",
                    "results": {
                        "power_conversion_efficiency": 25.0
                    }
                },
                {
                    "device_subset": 1,
                    "illumination": {
                        "intensity": 100.0,
                        "mask": false
                    },
                    "light_source": {
                        "spectrum": "AM1.5",
                        "light_source": "Solar simulator unspecified"
                    },
                    "light_regime": "standard light",
                    "results": {
                        "short_circuit_current_density": 20.79,
                        "open_circuit_voltage": 1.034,
                        "fill_factor": 0.798,
                        "power_conversion_efficiency": 16.9
                    }
                },
                {
                    "device_subset": 2,
                    "illumination": {
                        "intensity": 100.0,
                        "mask": false
                    },
                    "light_source": {
                        "spectrum": "AM1.5",
                        "light_source": "Solar simulator unspecified"
                    },
                    "light_regime": "standard light",
                    "results": {
                        "power_conversion_efficiency": 18.7
                    }
                }
            ]
        }
    }
}
