Repository: Jesperkemist/PerovskiteTandemDatabase

## About The Project
This repo is associated to a paper with the title:
A FAIR Framework for Machine-Actionable Perovskite Tandem Solar Cell Data

## Resources
9.1 Online resources
1) Online documentation of the project, including a description of the structure of the data schema, and all defined modules
https://jesperkemist.github.io/PerovskiteTandemDatabase/

2) A PDF file describing the structure of the data schema, including all defined modules.
https://github.com/Jesperkemist/PerovskiteTandemDatabase/tree/main/module_descriptions

3) Example JSON files describing a representative perovskite tandem devices.

File: seed_dataset/Json_data_tandem_cell_initial_data_592.archive.json
{
    "data": {
        "m_def": "perovskite_solar_cell_database.schema_packages.tandem.schema.PerovskiteTandemSolarCell",
        "reference": {
            "publication_date": "2018-03-21T00:00:00",
            "journal": "Energy &amp; Environmental Science",
            "free_text_comment": "Could not add module data properly (Voc 7.2V, Isc = 11.4, area 4cm\u00b2)",
            "name_of_person_entering_the_data": "Ulrich W. Paetzold",
            "data_entered_by_author": true,
            "part_of_initial_dataset": true,
            "DOI_number": "10.1039/c8ee00237a",
            "publication_authors": [
                "Jaysankar et al."
            ],
            "ID_temp": 592
        },
        "general": {
            "number_of_junctions": 2,
            "number_of_terminals": 4,
            "architecture": "Stacked",
            "flexible": false,
            "semitransparent": false,
            "encapsulated": false,
            "cell_area": 4.0,
            "active_area": 4.0,
            "photoabsorbers": [
                "Silicon",
                "Perovskite"
            ],
            "photoabsorbers_string": "Silicon-Perovskite",
            "photoabsorbers_bandgaps": [
                1.1,
                1.55
            ]
        },
        "key_performance_metrics": {
            "power_conversion_efficiency_stabilized": 24.5,
            "power_conversion_efficiency": 23.0
        },
        "device_stack": [
            {
                "layer_index": 1,
                "functionality": "back contact",
                "device_subset": 1,
                "name": "Al",
                "properties": {
                    "thickness": {
                        "value": 200.0
                    }
                },
                "components": [
                    {
                        "name": "Al",
                        "functionality": "majority phase"
                    }
                ],
                "m_def": "perovskite_solar_cell_database.schema_packages.tandem.device_stack.GeneralLayer"
            },
            {
                "layer_index": 2,
                "functionality": "photoabsorber",
                "device_subset": 1,
                "name": "silicon",
                "properties": {
                    "thickness": {
                        "value": 170000.0
                    },
                    "band_gap": {
                        "value": 1.1,
                        "determined_by": "literature"
                    }
                },
                "m_def": "perovskite_solar_cell_database.schema_packages.tandem.device_stack.Photoabsorber_Silicon",
                "cell_type": "IBC",
                "type_of_silicon": "CZ",
                "doping_sequence": "Si(p)/Si(i)/Si(p)/Si(n)"
            },
            {
                "layer_index": 3,
                "functionality": "front contact",
                "device_subset": 1,
                "name": "SiN",
                "components": [
                    {
                        "name": "SiN",
                        "functionality": "majority phase"
                    }
                ],
                "m_def": "perovskite_solar_cell_database.schema_packages.tandem.device_stack.GeneralLayer"
            },
            {
                "layer_index": 4,
                "functionality": "air gap",
                "name": "Air",
                "components": [
                    {
                        "name": "Air",
                        "functionality": "majority phase"
                    }
                ],
                "m_def": "perovskite_solar_cell_database.schema_packages.tandem.device_stack.GeneralLayer"
            },
            {
                "layer_index": 5,
                "functionality": "back contact",
                "device_subset": 2,
                "name": "ITO",
                "properties": {
                    "thickness": {
                        "value": 80.0
                    }
                },
                "components": [
                    {
                        "name": "ITO",
                        "functionality": "majority phase"
                    }
                ],
                "deposition_procedure": {
                    "substrate_layer": "on upper layer",
                    "steps": [
                        {
                            "method": "Sputtering",
                            "m_def": "perovskite_solar_cell_database.schema_packages.tandem.device_stack.Sputtering"
                        }
                    ]
                },
                "m_def": "perovskite_solar_cell_database.schema_packages.tandem.device_stack.GeneralLayer"
            },
            {
                "layer_index": 6,
                "functionality": "back contact",
                "device_subset": 2,
                "name": "MoO3",
                "properties": {
                    "thickness": {
                        "value": 10.0
                    }
                },
                "components": [
                    {
                        "name": "MoO3",
                        "functionality": "majority phase"
                    }
                ],
                "deposition_procedure": {
                    "substrate_layer": "on upper layer",
                    "steps": [
                        {
                            "method": "Evaporation",
                            "m_def": "perovskite_solar_cell_database.schema_packages.tandem.device_stack.Evaporation"
                        }
                    ]
                },
                "m_def": "perovskite_solar_cell_database.schema_packages.tandem.device_stack.GeneralLayer"
            },
            {
                "layer_index": 7,
                "functionality": "hole transport layer",
                "device_subset": 2,
                "name": "Spiro-MeOTAD",
                "components": [
                    {
                        "name": "Spiro-MeOTAD",
                        "functionality": "majority phase"
                    }
                ],
                "deposition_procedure": {
                    "substrate_layer": "on upper layer",
                    "steps": [
                        {
                            "method": "SpinCoating",
                            "m_def": "perovskite_solar_cell_database.schema_packages.tandem.device_stack.SpinCoating"
                        }
                    ]
                },
                "m_def": "perovskite_solar_cell_database.schema_packages.tandem.device_stack.GeneralLayer"
            },
            {
                "layer_index": 8,
                "functionality": "photoabsorber",
                "device_subset": 2,
                "name": "Perovskite",
                "properties": {
                    "crystallinity": {
                        "value": "polycrystalline"
                    },
                    "thickness": {
                        "value": 478.0
                    },
                    "band_gap": {
                        "value": 1.55,
                        "graded": false,
                        "determined_by": "absorption Tauc-plot"
                    }
                },
                "deposition_procedure": {
                    "substrate_layer": "on upper layer",
                    "duration": 30.0,
                    "steps": [
                        {
                            "method": "SpinCoating",
                            "solution": {
                                "components": [
                                    {
                                        "name": "DMF"
                                    },
                                    {
                                        "name": "DMSO"
                                    }
                                ]
                            },
                            "m_def": "perovskite_solar_cell_database.schema_packages.tandem.device_stack.SpinCoating"
                        },
                        {
                            "method": "SpinCoating",
                            "solution": {
                                "components": [
                                    {
                                        "name": "IPA"
                                    }
                                ]
                            },
                            "m_def": "perovskite_solar_cell_database.schema_packages.tandem.device_stack.SpinCoating"
                        },
                        {
                            "method": "Heating",
                            "temperature_segments": [
                                {
                                    "temperature_end": 100.0,
                                    "time_of_segment": 30.0
                                }
                            ],
                            "m_def": "perovskite_solar_cell_database.schema_packages.tandem.device_stack.Heating"
                        }
                    ]
                },
                "m_def": "perovskite_solar_cell_database.schema_packages.tandem.device_stack.Photoabsorber_Perovskite",
                "has_a_2D_perovskite_capping_layer": false,
                "lead_free": false,
                "inorganic": false,
                "composition": {
                    "band_gap": 1.55,
                    "sample_type": "Polycrystalline film",
                    "dimensionality": "3D",
                    "short_form": "CsFAPbBrI",
                    "long_form": "Cs0.1FA0.9PbBr0.135I2.865",
                    "ions_a_site": [
                        {
                            "ion": "Cs",
                            "coefficient": 0.1,
                            "molecular_formula": "Cs+",
                            "smile": "[Cs+]",
                            "common_name": "Cesium ion",
                            "iupac_name": "Cesium(1+)",
                            "cas_number": "18459-37-5",
                            "source_compound_smile": "[Cs]",
                            "source_compound_iupac_name": "Cesium",
                            "source_compound_cas_number": "7440-46-2",
                            "abbreviation": "Cs"
                        },
                        {
                            "ion": "FA",
                            "coefficient": 0.9,
                            "molecular_formula": "CH5N2+",
                            "smile": "C(=[NH2+])N",
                            "common_name": "Formamidinium",
                            "iupac_name": "aminomethylideneazanium",
                            "cas_number": "nan",
                            "source_compound_smile": "C(=N)N",
                            "source_compound_iupac_name": "methanimidamide",
                            "source_compound_cas_number": "463-52-5",
                            "abbreviation": "FA"
                        }
                    ],
                    "ions_b_site": [
                        {
                            "ion": "Pb",
                            "coefficient": 1.0,
                            "molecular_formula": "Pb2+",
                            "smile": "[Pb+2]",
                            "common_name": "Lead",
                            "iupac_name": "lead(2+)",
                            "cas_number": "14280-50-3",
                            "source_compound_smile": "[Pb]",
                            "source_compound_iupac_name": "Lead",
                            "source_compound_cas_number": "7439-92-1",
                            "abbreviation": "Pb"
                        }
                    ],
                    "ions_x_site": [
                        {
                            "ion": "Br",
                            "coefficient": 0.135,
                            "molecular_formula": "Br-",
                            "smile": "[Br-]",
                            "common_name": "Bromide",
                            "iupac_name": "Bromide",
                            "cas_number": "24959-67-9",
                            "source_compound_smile": "BrBr",
                            "source_compound_iupac_name": "molecular bromine",
                            "source_compound_cas_number": "7726-95-6",
                            "abbreviation": "Br"
                        },
                        {
                            "ion": "I",
                            "coefficient": 2.865,
                            "molecular_formula": "I-",
                            "smile": "[I-]",
                            "common_name": "Iodide",
                            "iupac_name": "Iodide",
                            "cas_number": "20461-54-5",
                            "source_compound_smile": "II",
                            "source_compound_iupac_name": "molecular iodine",
                            "source_compound_cas_number": "7553-56-2",
                            "abbreviation": "I"
                        }
                    ]
                }
            },
            {
                "layer_index": 9,
                "functionality": "electron transport layer",
                "device_subset": 2,
                "name": "TiO2-c",
                "properties": {
                    "thickness": {
                        "value": 20.0
                    }
                },
                "components": [
                    {
                        "name": "TiO2-c",
                        "functionality": "majority phase"
                    }
                ],
                "deposition_procedure": {
                    "substrate_layer": "on upper layer",
                    "steps": [
                        {
                            "method": "Evaporation",
                            "m_def": "perovskite_solar_cell_database.schema_packages.tandem.device_stack.Evaporation"
                        }
                    ]
                },
                "m_def": "perovskite_solar_cell_database.schema_packages.tandem.device_stack.GeneralLayer"
            },
            {
                "layer_index": 10,
                "functionality": "front contact",
                "device_subset": 2,
                "name": "ITO",
                "properties": {
                    "thickness": {
                        "value": 120.0
                    }
                },
                "components": [
                    {
                        "name": "ITO",
                        "functionality": "majority phase"
                    }
                ],
                "m_def": "perovskite_solar_cell_database.schema_packages.tandem.device_stack.GeneralLayer"
            },
            {
                "layer_index": 11,
                "functionality": "substrate",
                "device_subset": 2,
                "name": "SLG",
                "components": [
                    {
                        "name": "SLG",
                        "functionality": "majority phase"
                    }
                ],
                "m_def": "perovskite_solar_cell_database.schema_packages.tandem.device_stack.GeneralLayer"
            }
        ],
        "measurements": {
            "jv": [
                {
                    "certified": false,
                    "device_subset": 0,
                    "measurement_conditions": {
                        "scan_speed": 4.9
                    },
                    "illumination": {
                        "intensity": 100.0,
                        "mask": true,
                        "mask_area": 4.0
                    },
                    "light_source": {
                        "spectrum": "AM1.5",
                        "light_source": "Solar simulator unspecified",
                        "light_source_model": "Abet Solar Simulator",
                        "solar_simulator_class": "AAA"
                    },
                    "light_regime": "standard light",
                    "results": {
                        "power_conversion_efficiency": 23.0
                    },
                    "environmental_conditions": {
                        "atmosphere": "N2",
                        "ambient_temperature": 25.0
                    }
                },
                {
                    "device_subset": 1,
                    "measurement_conditions": {
                        "scan_speed": 4.9
                    },
                    "illumination": {
                        "intensity": 100.0,
                        "mask": true,
                        "mask_area": 4.0
                    },
                    "light_source": {
                        "spectrum": "AM1.5",
                        "light_source": "Solar simulator unspecified",
                        "light_source_model": "Abet Solar Simulator",
                        "solar_simulator_class": "AAA"
                    },
                    "light_regime": "standard light",
                    "results": {
                        "short_circuit_current_density": 41.3,
                        "open_circuit_voltage": 0.691,
                        "fill_factor": 0.807,
                        "power_conversion_efficiency": 23.0
                    }
                },
                {
                    "device_subset": 2,
                    "measurement_conditions": {
                        "scan_speed": 4.9
                    },
                    "illumination": {
                        "intensity": 100.0,
                        "mask": true,
                        "mask_area": 4.0
                    },
                    "light_source": {
                        "spectrum": "AM1.5",
                        "light_source": "Solar simulator unspecified",
                        "light_source_model": "Abet Solar Simulator",
                        "solar_simulator_class": "AAA"
                    },
                    "light_regime": "standard light",
                    "results": {
                        "short_circuit_current_density": 20.1,
                        "fill_factor": 0.739,
                        "power_conversion_efficiency": 17.0
                    }
                }
            ],
            "stabilized_performance": [
                {
                    "light_regime": "standard light",
                    "duration": 10.0,
                    "device_subset": 0,
                    "measurement_details": {
                        "type_of_measurement": "maximum power point tracking"
                    },
                    "results": {
                        "power_conversion_efficiency": 24.5
                    }
                },
                {
                    "light_regime": "standard light",
                    "duration": 10.0,
                    "device_subset": 1,
                    "measurement_details": {
                        "type_of_measurement": "maximum power point tracking"
                    },
                    "results": {
                        "power_conversion_efficiency": 7.8
                    }
                },
                {
                    "light_regime": "standard light",
                    "duration": 10.0,
                    "device_subset": 2,
                    "measurement_details": {
                        "type_of_measurement": "maximum power point tracking"
                    },
                    "results": {
                        "power_conversion_efficiency": 16.7
                    }
                }
            ],
            "transmission": [
                {
                    "results": {
                        "average_transmission": 70.0
                    },
                    "device_subset": 2
                }
            ]
        },
        "module_data": {
            "monolithic_module": true,
            "subcells": [
                {
                    "cell_area": 0.5714285714285714,
                    "device_subset": 0,
                    "total_area": 4.0,
                    "number_of_cells": 7,
                    "active_area": 4.0
                }
            ]
        }
    }
}

File: seed_dataset/Json_data_tandem_cell_initial_data_593.archive.json
{
    "data": {
        "m_def": "perovskite_solar_cell_database.schema_packages.tandem.schema.PerovskiteTandemSolarCell",
        "reference": {
            "publication_date": "2018-03-21T00:00:00",
            "journal": "Energy &amp; Environmental Science",
            "free_text_comment": "Could not add module data properly (Voc 7.2V, Isc = 11.4, area 4cm\u00b2)",
            "name_of_person_entering_the_data": "Ulrich W. Paetzold",
            "data_entered_by_author": true,
            "part_of_initial_dataset": true,
            "DOI_number": "10.1039/c8ee00237a",
            "publication_authors": [
                "Jaysankar et al."
            ],
            "ID_temp": 593
        },
        "general": {
            "number_of_junctions": 2,
            "number_of_terminals": 4,
            "architecture": "Stacked",
            "flexible": false,
            "semitransparent": false,
            "encapsulated": false,
            "cell_area": 4.0,
            "active_area": 4.0,
            "photoabsorbers": [
                "Silicon",
                "Perovskite"
            ],
            "photoabsorbers_string": "Silicon-Perovskite",
            "photoabsorbers_bandgaps": [
                1.1,
                1.55
            ]
        },
        "key_performance_metrics": {
            "power_conversion_efficiency_stabilized": 25.1,
            "power_conversion_efficiency": 23.5
        },
        "device_stack": [
            {
                "layer_index": 1,
                "functionality": "back contact",
                "device_subset": 1,
                "name": "Al",
                "properties": {
                    "thickness": {
                        "value": 200.0
                    }
                },
                "components": [
                    {
                        "name": "Al",
                        "functionality": "majority phase"
                    }
                ],
                "m_def": "perovskite_solar_cell_database.schema_packages.tandem.device_stack.GeneralLayer"
            },
            {
                "layer_index": 2,
                "functionality": "photoabsorber",
                "device_subset": 1,
                "name": "silicon",
                "properties": {
                    "thickness": {
                        "value": 170000.0
                    },
                    "band_gap": {
                        "value": 1.1,
                        "determined_by": "literature"
                    }
                },
                "m_def": "perovskite_solar_cell_database.schema_packages.tandem.device_stack.Photoabsorber_Silicon",
                "cell_type": "IBC",
                "type_of_silicon": "CZ",
                "doping_sequence": "Si(p)/Si(i)/Si(p)/Si(n)"
            },
            {
                "layer_index": 3,
                "functionality": "front contact",
                "device_subset": 1,
                "name": "SiN",
                "components": [
                    {
                        "name": "SiN",
                        "functionality": "majority phase"
                    }
                ],
                "m_def": "perovskite_solar_cell_database.schema_packages.tandem.device_stack.GeneralLayer"
            },
            {
                "layer_index": 4,
                "functionality": "air gap",
                "name": "Air",
                "components": [
                    {
                        "name": "Air",
                        "functionality": "majority phase"
                    }
                ],
                "m_def": "perovskite_solar_cell_database.schema_packages.tandem.device_stack.GeneralLayer"
            },
            {
                "layer_index": 5,
                "functionality": "back contact",
                "device_subset": 2,
                "name": "ITO",
                "properties": {
                    "thickness": {
                        "value": 80.0
                    }
                },
                "components": [
                    {
                        "name": "ITO",
                        "functionality": "majority phase"
                    }
                ],
                "deposition_procedure": {
                    "substrate_layer": "on upper layer",
                    "steps": [
                        {
                            "method": "Sputtering",
                            "m_def": "perovskite_solar_cell_database.schema_packages.tandem.device_stack.Sputtering"
                        }
                    ]
                },
                "m_def": "perovskite_solar_cell_database.schema_packages.tandem.device_stack.GeneralLayer"
            },
            {
                "layer_index": 6,
                "functionality": "back contact",
                "device_subset": 2,
                "name": "MoO3",
                "properties": {
                    "thickness": {
                        "value": 10.0
                    }
                },
                "components": [
                    {
                        "name": "MoO3",
                        "functionality": "majority phase"
                    }
                ],
                "deposition_procedure": {
                    "substrate_layer": "on upper layer",
                    "steps": [
                        {
                            "method": "Evaporation",
                            "m_def": "perovskite_solar_cell_database.schema_packages.tandem.device_stack.Evaporation"
                        }
                    ]
                },
                "m_def": "perovskite_solar_cell_database.schema_packages.tandem.device_stack.GeneralLayer"
            },
            {
                "layer_index": 7,
                "functionality": "hole transport layer",
                "device_subset": 2,
                "name": "Spiro-MeOTAD",
                "components": [
                    {
                        "name": "Spiro-MeOTAD",
                        "functionality": "majority phase"
                    }
                ],
                "deposition_procedure": {
                    "substrate_layer": "on upper layer",
                    "steps": [
                        {
                            "method": "SpinCoating",
                            "m_def": "perovskite_solar_cell_database.schema_packages.tandem.device_stack.SpinCoating"
                        }
                    ]
                },
                "m_def": "perovskite_solar_cell_database.schema_packages.tandem.device_stack.GeneralLayer"
            },
            {
                "layer_index": 8,
                "functionality": "photoabsorber",
                "device_subset": 2,
                "name": "Perovskite",
                "properties": {
                    "crystallinity": {
                        "value": "polycrystalline"
                    },
                    "thickness": {
                        "value": 478.0
                    },
                    "band_gap": {
                        "value": 1.55,
                        "graded": false,
                        "determined_by": "absorption Tauc-plot"
                    }
                },
                "deposition_procedure": {
                    "substrate_layer": "on upper layer",
                    "duration": 30.0,
                    "steps": [
                        {
                            "method": "SpinCoating",
                            "solution": {
                                "components": [
                                    {
                                        "name": "DMF"
                                    },
                                    {
                                        "name": "DMSO"
                                    }
                                ]
                            },
                            "m_def": "perovskite_solar_cell_database.schema_packages.tandem.device_stack.SpinCoating"
                        },
                        {
                            "method": "SpinCoating",
                            "solution": {
                                "components": [
                                    {
                                        "name": "IPA"
                                    }
                                ]
                            },
                            "m_def": "perovskite_solar_cell_database.schema_packages.tandem.device_stack.SpinCoating"
                        },
                        {
                            "method": "Heating",
                            "temperature_segments": [
                                {
                                    "temperature_end": 100.0,
                                    "time_of_segment": 30.0
                                }
                            ],
                            "m_def": "perovskite_solar_cell_database.schema_packages.tandem.device_stack.Heating"
                        }
                    ]
                },
                "m_def": "perovskite_solar_cell_database.schema_packages.tandem.device_stack.Photoabsorber_Perovskite",
                "has_a_2D_perovskite_capping_layer": false,
                "lead_free": false,
                "inorganic": false,
                "composition": {
                    "band_gap": 1.55,
                    "sample_type": "Polycrystalline film",
                    "dimensionality": "3D",
                    "short_form": "CsFAPbBrI",
                    "long_form": "Cs0.1FA0.9PbBr0.135I2.865",
                    "ions_a_site": [
                        {
                            "ion": "Cs",
                            "coefficient": 0.1,
                            "molecular_formula": "Cs+",
                            "smile": "[Cs+]",
                            "common_name": "Cesium ion",
                            "iupac_name": "Cesium(1+)",
                            "cas_number": "18459-37-5",
                            "source_compound_smile": "[Cs]",
                            "source_compound_iupac_name": "Cesium",
                            "source_compound_cas_number": "7440-46-2",
                            "abbreviation": "Cs"
                        },
                        {
                            "ion": "FA",
                            "coefficient": 0.9,
                            "molecular_formula": "CH5N2+",
                            "smile": "C(=[NH2+])N",
                            "common_name": "Formamidinium",
                            "iupac_name": "aminomethylideneazanium",
                            "cas_number": "nan",
                            "source_compound_smile": "C(=N)N",
                            "source_compound_iupac_name": "methanimidamide",
                            "source_compound_cas_number": "463-52-5",
                            "abbreviation": "FA"
                        }
                    ],
                    "ions_b_site": [
                        {
                            "ion": "Pb",
                            "coefficient": 1.0,
                            "molecular_formula": "Pb2+",
                            "smile": "[Pb+2]",
                            "common_name": "Lead",
                            "iupac_name": "lead(2+)",
                            "cas_number": "14280-50-3",
                            "source_compound_smile": "[Pb]",
                            "source_compound_iupac_name": "Lead",
                            "source_compound_cas_number": "7439-92-1",
                            "abbreviation": "Pb"
                        }
                    ],
                    "ions_x_site": [
                        {
                            "ion": "Br",
                            "coefficient": 0.135,
                            "molecular_formula": "Br-",
                            "smile": "[Br-]",
                            "common_name": "Bromide",
                            "iupac_name": "Bromide",
                            "cas_number": "24959-67-9",
                            "source_compound_smile": "BrBr",
                            "source_compound_iupac_name": "molecular bromine",
                            "source_compound_cas_number": "7726-95-6",
                            "abbreviation": "Br"
                        },
                        {
                            "ion": "I",
                            "coefficient": 2.865,
                            "molecular_formula": "I-",
                            "smile": "[I-]",
                            "common_name": "Iodide",
                            "iupac_name": "Iodide",
                            "cas_number": "20461-54-5",
                            "source_compound_smile": "II",
                            "source_compound_iupac_name": "molecular iodine",
                            "source_compound_cas_number": "7553-56-2",
                            "abbreviation": "I"
                        }
                    ]
                }
            },
            {
                "layer_index": 9,
                "functionality": "electron transport layer",
                "device_subset": 2,
                "name": "TiO2-c",
                "properties": {
                    "thickness": {
                        "value": 20.0
                    }
                },
                "components": [
                    {
                        "name": "TiO2-c",
                        "functionality": "majority phase"
                    }
                ],
                "deposition_procedure": {
                    "substrate_layer": "on upper layer",
                    "steps": [
                        {
                            "method": "Evaporation",
                            "m_def": "perovskite_solar_cell_database.schema_packages.tandem.device_stack.Evaporation"
                        }
                    ]
                },
                "m_def": "perovskite_solar_cell_database.schema_packages.tandem.device_stack.GeneralLayer"
            },
            {
                "layer_index": 10,
                "functionality": "front contact",
                "device_subset": 2,
                "name": "ITO",
                "properties": {
                    "thickness": {
                        "value": 120.0
                    }
                },
                "components": [
                    {
                        "name": "ITO",
                        "functionality": "majority phase"
                    }
                ],
                "m_def": "perovskite_solar_cell_database.schema_packages.tandem.device_stack.GeneralLayer"
            },
            {
                "layer_index": 11,
                "functionality": "substrate",
                "device_subset": 2,
                "name": "SLG",
                "components": [
                    {
                        "name": "SLG",
                        "functionality": "majority phase"
                    }
                ],
                "m_def": "perovskite_solar_cell_database.schema_packages.tandem.device_stack.GeneralLayer"
            }
        ],
        "measurements": {
            "jv": [
                {
                    "certified": false,
                    "device_subset": 0,
                    "measurement_conditions": {
                        "scan_speed": 4.9
                    },
                    "illumination": {
                        "intensity": 100.0,
                        "mask": true,
                        "mask_area": 4.0
                    },
                    "light_source": {
                        "spectrum": "AM1.5",
                        "light_source": "Solar simulator unspecified",
                        "light_source_model": "Abet Solar Simulator",
                        "solar_simulator_class": "AAA"
                    },
                    "light_regime": "standard light",
                    "results": {
                        "power_conversion_efficiency": 23.5
                    },
                    "environmental_conditions": {
                        "atmosphere": "N2",
                        "ambient_temperature": 25.0
                    }
                },
                {
                    "device_subset": 1,
                    "measurement_conditions": {
                        "scan_speed": 4.9
                    },
                    "illumination": {
                        "intensity": 100.0,
                        "mask": true,
                        "mask_area": 4.0
                    },
                    "light_source": {
                        "spectrum": "AM1.5",
                        "light_source": "Solar simulator unspecified",
                        "light_source_model": "Abet Solar Simulator",
                        "solar_simulator_class": "AAA"
                    },
                    "light_regime": "standard light",
                    "results": {
                        "short_circuit_current_density": 41.3,
                        "open_circuit_voltage": 0.691,
                        "fill_factor": 0.807,
                        "power_conversion_efficiency": 23.0
                    }
                },
                {
                    "device_subset": 2,
                    "measurement_conditions": {
                        "scan_speed": 4.9
                    },
                    "illumination": {
                        "intensity": 100.0,
                        "mask": true,
                        "mask_area": 4.0
                    },
                    "light_source": {
                        "spectrum": "AM1.5",
                        "light_source": "Solar simulator unspecified",
                        "light_source_model": "Abet Solar Simulator",
                        "solar_simulator_class": "AAA"
                    },
                    "light_regime": "standard light",
                    "results": {
                        "short_circuit_current_density": 20.3,
                        "fill_factor": 0.749,
                        "power_conversion_efficiency": 17.0
                    }
                }
            ],
            "stabilized_performance": [
                {
                    "light_regime": "standard light",
                    "duration": 10.0,
                    "device_subset": 0,
                    "measurement_details": {
                        "type_of_measurement": "maximum power point tracking"
                    },
                    "results": {
                        "power_conversion_efficiency": 25.1
                    }
                },
                {
                    "light_regime": "standard light",
                    "duration": 10.0,
                    "device_subset": 1,
                    "measurement_details": {
                        "type_of_measurement": "maximum power point tracking"
                    },
                    "results": {
                        "power_conversion_efficiency": 8.3
                    }
                },
                {
                    "light_regime": "standard light",
                    "duration": 10.0,
                    "device_subset": 2,
                    "measurement_details": {
                        "type_of_measurement": "maximum power point tracking"
                    },
                    "results": {
                        "power_conversion_efficiency": 16.8
                    }
                }
            ]
        },
        "module_data": {
            "monolithic_module": true,
            "subcells": [
                {
                    "cell_area": 0.5714285714285714,
                    "device_subset": 0,
                    "total_area": 4.0,
                    "number_of_cells": 7,
                    "active_area": 4.0
                }
            ]
        }
    }
}
