Repository: Jesperkemist/PerovskiteTandemDatabase

## About The Project
This repo is associated to a paper with the title:
A FAIR Framework for Machine-Actionable Perovskite Tandem Solar Cell Data

## Resources
9.1 Online resources
1) Online documentation of the project, including a description of the structure of the data schema, and all defined modules
https://jesperkemist.github.io/PerovskiteTandemDatabase/

2) A PDF file describing the structure of the data schema, including all defined modules.
https://github.com/Jesperkemist/PerovskiteTandemDatabase/tree/main/module_descriptions

3) Example JSON files describing a representative perovskite tandem devices.

File: seed_dataset/Json_data_tandem_cell_initial_data_598.archive.json
{
    "data": {
        "m_def": "perovskite_solar_cell_database.schema_packages.tandem.schema.PerovskiteTandemSolarCell",
        "reference": {
            "publication_date": "2020-05-27T00:00:00",
            "journal": "ACS Nano",
            "name_of_person_entering_the_data": "Weifei Fu",
            "data_entered_by_author": false,
            "part_of_initial_dataset": true,
            "DOI_number": "10.1021/acsnano.0c03265",
            "publication_authors": [
                "Jiang et al."
            ],
            "ID_temp": 598
        },
        "general": {
            "number_of_junctions": 2,
            "number_of_terminals": 4,
            "architecture": "Stacked",
            "flexible": false,
            "semitransparent": false,
            "encapsulated": false,
            "cell_area": 0.3,
            "active_area": 0.3,
            "number_of_cells": 1,
            "photoabsorbers": [
                "CIS",
                "Perovskite"
            ],
            "photoabsorbers_string": "CIS-Perovskite",
            "photoabsorbers_bandgaps": [
                1.0,
                1.58
            ]
        },
        "key_performance_metrics": {},
        "device_stack": [
            {
                "layer_index": 1,
                "functionality": "substrate",
                "device_subset": 1,
                "name": "SLG",
                "components": [
                    {
                        "name": "SLG",
                        "functionality": "majority phase"
                    }
                ],
                "m_def": "perovskite_solar_cell_database.schema_packages.tandem.device_stack.GeneralLayer"
            },
            {
                "layer_index": 2,
                "functionality": "back contact",
                "device_subset": 1,
                "name": "Mo",
                "components": [
                    {
                        "name": "Mo",
                        "functionality": "majority phase"
                    }
                ],
                "deposition_procedure": {
                    "substrate_layer": "on lower layer",
                    "steps": [
                        {
                            "method": "Sputtering",
                            "m_def": "perovskite_solar_cell_database.schema_packages.tandem.device_stack.Sputtering"
                        }
                    ]
                },
                "m_def": "perovskite_solar_cell_database.schema_packages.tandem.device_stack.GeneralLayer"
            },
            {
                "layer_index": 3,
                "functionality": "back contact",
                "device_subset": 1,
                "name": "MoSe2",
                "components": [
                    {
                        "name": "MoSe2",
                        "functionality": "majority phase"
                    }
                ],
                "m_def": "perovskite_solar_cell_database.schema_packages.tandem.device_stack.GeneralLayer"
            },
            {
                "layer_index": 4,
                "functionality": "photoabsorber",
                "device_subset": 1,
                "name": "CIS",
                "properties": {
                    "thickness": {
                        "value": null
                    },
                    "band_gap": {
                        "value": 1.0,
                        "graded": false
                    }
                }
            },
            {
                "layer_index": 5,
                "functionality": "buffer layer",
                "device_subset": 1,
                "name": "CdS",
                "properties": {
                    "thickness": {
                        "value": 35.0
                    }
                },
                "components": [
                    {
                        "name": "CdS",
                        "functionality": "majority phase"
                    }
                ],
                "deposition_procedure": {
                    "substrate_layer": "on lower layer",
                    "steps": [
                        {
                            "method": "ChemicalBathDeposition",
                            "m_def": "perovskite_solar_cell_database.schema_packages.tandem.device_stack.ChemicalBathDeposition"
                        }
                    ]
                },
                "m_def": "perovskite_solar_cell_database.schema_packages.tandem.device_stack.GeneralLayer"
            },
            {
                "layer_index": 6,
                "functionality": "front contact",
                "device_subset": 1,
                "name": "i-ZnO",
                "properties": {
                    "thickness": {
                        "value": 70.0
                    }
                },
                "components": [
                    {
                        "name": "i-ZnO",
                        "functionality": "majority phase"
                    }
                ],
                "deposition_procedure": {
                    "substrate_layer": "on lower layer",
                    "steps": [
                        {
                            "method": "Sputtering",
                            "m_def": "perovskite_solar_cell_database.schema_packages.tandem.device_stack.Sputtering"
                        }
                    ]
                },
                "m_def": "perovskite_solar_cell_database.schema_packages.tandem.device_stack.GeneralLayer"
            },
            {
                "layer_index": 7,
                "functionality": "front contact",
                "device_subset": 1,
                "name": "IO:H",
                "properties": {
                    "thickness": {
                        "value": 110.0
                    }
                },
                "components": [
                    {
                        "name": "IO:H",
                        "functionality": "majority phase"
                    }
                ],
                "deposition_procedure": {
                    "substrate_layer": "on lower layer",
                    "steps": [
                        {
                            "method": "Sputtering",
                            "m_def": "perovskite_solar_cell_database.schema_packages.tandem.device_stack.Sputtering"
                        }
                    ]
                },
                "m_def": "perovskite_solar_cell_database.schema_packages.tandem.device_stack.GeneralLayer"
            },
            {
                "layer_index": 8,
                "functionality": "front contact",
                "device_subset": 1,
                "name": "Ni:Al-grid",
                "properties": {
                    "thickness": {
                        "value": 50.0
                    }
                },
                "components": [
                    {
                        "name": "Ni:Al-grid",
                        "functionality": "majority phase"
                    }
                ],
                "deposition_procedure": {
                    "substrate_layer": "on lower layer",
                    "steps": [
                        {
                            "method": "Evaporation",
                            "m_def": "perovskite_solar_cell_database.schema_packages.tandem.device_stack.Evaporation"
                        }
                    ]
                },
                "m_def": "perovskite_solar_cell_database.schema_packages.tandem.device_stack.GeneralLayer"
            },
            {
                "layer_index": 9,
                "functionality": "anti reflection",
                "device_subset": 2,
                "name": "MgF2",
                "properties": {
                    "thickness": {
                        "value": 106.0
                    }
                },
                "components": [
                    {
                        "name": "MgF2",
                        "functionality": "majority phase"
                    }
                ],
                "deposition_procedure": {
                    "substrate_layer": "on lower layer",
                    "steps": [
                        {
                            "method": "Evaporation",
                            "m_def": "perovskite_solar_cell_database.schema_packages.tandem.device_stack.Evaporation"
                        }
                    ]
                },
                "m_def": "perovskite_solar_cell_database.schema_packages.tandem.device_stack.GeneralLayer"
            },
            {
                "layer_index": 10,
                "functionality": "air gap",
                "name": "Air",
                "components": [
                    {
                        "name": "Air",
                        "functionality": "majority phase"
                    }
                ],
                "m_def": "perovskite_solar_cell_database.schema_packages.tandem.device_stack.GeneralLayer"
            },
            {
                "layer_index": 11,
                "functionality": "anti reflection",
                "device_subset": 2,
                "name": "MgF2",
                "components": [
                    {
                        "name": "MgF2",
                        "functionality": "majority phase"
                    }
                ],
                "deposition_procedure": {
                    "substrate_layer": "on upper layer",
                    "steps": [
                        {
                            "method": "Evaporation",
                            "m_def": "perovskite_solar_cell_database.schema_packages.tandem.device_stack.Evaporation"
                        }
                    ]
                },
                "m_def": "perovskite_solar_cell_database.schema_packages.tandem.device_stack.GeneralLayer"
            },
            {
                "layer_index": 12,
                "functionality": "back contact",
                "device_subset": 2,
                "name": "IO:H",
                "properties": {
                    "thickness": {
                        "value": 240.0
                    }
                },
                "components": [
                    {
                        "name": "IO:H",
                        "functionality": "majority phase"
                    }
                ],
                "deposition_procedure": {
                    "substrate_layer": "on upper layer",
                    "steps": [
                        {
                            "method": "Sputtering",
                            "m_def": "perovskite_solar_cell_database.schema_packages.tandem.device_stack.Sputtering"
                        }
                    ]
                },
                "m_def": "perovskite_solar_cell_database.schema_packages.tandem.device_stack.GeneralLayer"
            },
            {
                "layer_index": 13,
                "functionality": "back contact",
                "device_subset": 2,
                "name": "MoO3",
                "components": [
                    {
                        "name": "MoO3",
                        "functionality": "majority phase"
                    }
                ],
                "deposition_procedure": {
                    "substrate_layer": "on upper layer",
                    "steps": [
                        {
                            "method": "Evaporation",
                            "m_def": "perovskite_solar_cell_database.schema_packages.tandem.device_stack.Evaporation"
                        }
                    ]
                },
                "m_def": "perovskite_solar_cell_database.schema_packages.tandem.device_stack.GeneralLayer"
            },
            {
                "layer_index": 14,
                "functionality": "hole transport layer",
                "device_subset": 2,
                "name": "Spiro-MeOTAD",
                "components": [
                    {
                        "name": "Spiro-MeOTAD",
                        "functionality": "majority phase"
                    }
                ],
                "deposition_procedure": {
                    "substrate_layer": "on upper layer",
                    "steps": [
                        {
                            "method": "SpinCoating",
                            "m_def": "perovskite_solar_cell_database.schema_packages.tandem.device_stack.SpinCoating"
                        }
                    ]
                },
                "m_def": "perovskite_solar_cell_database.schema_packages.tandem.device_stack.GeneralLayer"
            },
            {
                "layer_index": 15,
                "functionality": "photoabsorber",
                "device_subset": 2,
                "name": "Perovskite",
                "properties": {
                    "crystallinity": {
                        "value": "polycrystalline"
                    },
                    "band_gap": {
                        "value": 1.58,
                        "graded": false,
                        "determined_by": "absorption Tauc-plot"
                    }
                },
                "deposition_procedure": {
                    "substrate_layer": "on upper layer",
                    "duration": 20.0,
                    "steps": [
                        {
                            "method": "SpinCoating",
                            "solution": {
                                "components": [
                                    {
                                        "name": "DMF"
                                    },
                                    {
                                        "name": "DMSO"
                                    }
                                ]
                            },
                            "m_def": "perovskite_solar_cell_database.schema_packages.tandem.device_stack.SpinCoating"
                        },
                        {
                            "method": "SpinCoating",
                            "solution": {
                                "components": [
                                    {
                                        "name": "IPA"
                                    }
                                ]
                            },
                            "m_def": "perovskite_solar_cell_database.schema_packages.tandem.device_stack.SpinCoating"
                        },
                        {
                            "method": "Heating",
                            "temperature_segments": [
                                {
                                    "temperature_end": 150.0,
                                    "time_of_segment": 20.0
                                }
                            ],
                            "m_def": "perovskite_solar_cell_database.schema_packages.tandem.device_stack.Heating"
                        }
                    ]
                },
                "m_def": "perovskite_solar_cell_database.schema_packages.tandem.device_stack.Photoabsorber_Perovskite",
                "has_a_2D_perovskite_capping_layer": false,
                "lead_free": false,
                "inorganic": false,
                "composition": {
                    "band_gap": 1.58,
                    "sample_type": "Polycrystalline film",
                    "dimensionality": "3D",
                    "short_form": "CsFAMAPbBrI",
                    "long_form": "Cs0.097FA0.873MA0.03PbBr0.09I2.91",
                    "ions_a_site": [
                        {
                            "ion": "Cs",
                            "coefficient": 0.097,
                            "molecular_formula": "Cs+",
                            "smile": "[Cs+]",
                            "common_name": "Cesium ion",
                            "iupac_name": "Cesium(1+)",
                            "cas_number": "18459-37-5",
                            "source_compound_smile": "[Cs]",
                            "source_compound_iupac_name": "Cesium",
                            "source_compound_cas_number": "7440-46-2",
                            "abbreviation": "Cs"
                        },
                        {
                            "ion": "FA",
                            "coefficient": 0.873,
                            "molecular_formula": "CH5N2+",
                            "smile": "C(=[NH2+])N",
                            "common_name": "Formamidinium",
                            "iupac_name": "aminomethylideneazanium",
                            "cas_number": "nan",
                            "source_compound_smile": "C(=N)N",
                            "source_compound_iupac_name": "methanimidamide",
                            "source_compound_cas_number": "463-52-5",
                            "abbreviation": "FA"
                        },
                        {
                            "ion": "MA",
                            "coefficient": 0.03,
                            "molecular_formula": "CH6N+",
                            "smile": "C[NH3+]",
                            "common_name": "Methylammonium",
                            "iupac_name": "methylazanium",
                            "cas_number": "17000-00-9",
                            "source_compound_smile": "CN",
                            "source_compound_iupac_name": "methanamine",
                            "source_compound_cas_number": "74-89-5",
                            "abbreviation": "MA"
                        }
                    ],
                    "ions_b_site": [
                        {
                            "ion": "Pb",
                            "coefficient": 1.0,
                            "molecular_formula": "Pb2+",
                            "smile": "[Pb+2]",
                            "common_name": "Lead",
                            "iupac_name": "lead(2+)",
                            "cas_number": "14280-50-3",
                            "source_compound_smile": "[Pb]",
                            "source_compound_iupac_name": "Lead",
                            "source_compound_cas_number": "7439-92-1",
                            "abbreviation": "Pb"
                        }
                    ],
                    "ions_x_site": [
                        {
                            "ion": "Br",
                            "coefficient": 0.09,
                            "molecular_formula": "Br-",
                            "smile": "[Br-]",
                            "common_name": "Bromide",
                            "iupac_name": "Bromide",
                            "cas_number": "24959-67-9",
                            "source_compound_smile": "BrBr",
                            "source_compound_iupac_name": "molecular bromine",
                            "source_compound_cas_number": "7726-95-6",
                            "abbreviation": "Br"
                        },
                        {
                            "ion": "I",
                            "coefficient": 2.91,
                            "molecular_formula": "I-",
                            "smile": "[I-]",
                            "common_name": "Iodide",
                            "iupac_name": "Iodide",
                            "cas_number": "20461-54-5",
                            "source_compound_smile": "II",
                            "source_compound_iupac_name": "molecular iodine",
                            "source_compound_cas_number": "7553-56-2",
                            "abbreviation": "I"
                        }
                    ]
                }
            },
            {
                "layer_index": 16,
                "functionality": "electron transport layer",
                "device_subset": 2,
                "name": "SnO2-np",
                "components": [
                    {
                        "name": "SnO2-np",
                        "functionality": "majority phase"
                    }
                ],
                "deposition_procedure": {
                    "substrate_layer": "on upper layer",
                    "steps": [
                        {
                            "method": "SpinCoating",
                            "m_def": "perovskite_solar_cell_database.schema_packages.tandem.device_stack.SpinCoating"
                        }
                    ]
                },
                "m_def": "perovskite_solar_cell_database.schema_packages.tandem.device_stack.GeneralLayer"
            },
            {
                "layer_index": 17,
                "functionality": "front contact",
                "device_subset": 2,
                "name": "IO:H",
                "components": [
                    {
                        "name": "IO:H",
                        "functionality": "majority phase"
                    }
                ],
                "deposition_procedure": {
                    "substrate_layer": "on upper layer",
                    "steps": [
                        {
                            "method": "Sputtering",
                            "m_def": "perovskite_solar_cell_database.schema_packages.tandem.device_stack.Sputtering"
                        }
                    ]
                },
                "m_def": "perovskite_solar_cell_database.schema_packages.tandem.device_stack.GeneralLayer"
            },
            {
                "layer_index": 18,
                "functionality": "substrate",
                "device_subset": 2,
                "name": "SLG",
                "components": [
                    {
                        "name": "SLG",
                        "functionality": "majority phase"
                    }
                ],
                "m_def": "perovskite_solar_cell_database.schema_packages.tandem.device_stack.GeneralLayer"
            },
            {
                "layer_index": 19,
                "functionality": "anti reflection",
                "device_subset": 2,
                "name": "MgF2",
                "components": [
                    {
                        "name": "MgF2",
                        "functionality": "majority phase"
                    }
                ],
                "deposition_procedure": {
                    "substrate_layer": "on lower layer",
                    "steps": [
                        {
                            "method": "Evaporation",
                            "m_def": "perovskite_solar_cell_database.schema_packages.tandem.device_stack.Evaporation"
                        }
                    ]
                },
                "m_def": "perovskite_solar_cell_database.schema_packages.tandem.device_stack.GeneralLayer"
            }
        ],
        "measurements": {
            "jv": [
                {
                    "device_subset": 1,
                    "illumination": {
                        "intensity": 100.0,
                        "mask": false
                    },
                    "light_regime": "standard light",
                    "results": {
                        "short_circuit_current_density": 41.8,
                        "open_circuit_voltage": 0.59,
                        "fill_factor": 0.732,
                        "power_conversion_efficiency": 18.1
                    }
                },
                {
                    "device_subset": 2,
                    "illumination": {
                        "intensity": 100.0,
                        "mask": false
                    },
                    "light_regime": "standard light",
                    "results": {
                        "short_circuit_current_density": 22.9,
                        "open_circuit_voltage": 1.09,
                        "fill_factor": 0.706,
                        "power_conversion_efficiency": 17.62,
                        "maximum_power_point_voltage": 0.83
                    }
                }
            ],
            "stabilized_performance": [
                {
                    "light_regime": "standard light",
                    "device_subset": 1,
                    "measurement_details": {
                        "type_of_measurement": "maximum power point tracking"
                    },
                    "results": {
                        "power_conversion_efficiency": 18.1
                    }
                },
                {
                    "light_regime": "standard light",
                    "device_subset": 2,
                    "measurement_details": {
                        "type_of_measurement": "maximum power point tracking"
                    },
                    "results": {
                        "power_conversion_efficiency": 17.3
                    }
                }
            ],
            "eqe": [
                {
                    "device_subset": 1
                },
                {
                    "device_subset": 2,
                    "results": {
                        "integrated_short_circuit_current_density": 22.1
                    }
                }
            ]
        }
    }
}

File: seed_dataset/Json_data_tandem_cell_initial_data_599.archive.json
{
    "data": {
        "m_def": "perovskite_solar_cell_database.schema_packages.tandem.schema.PerovskiteTandemSolarCell",
        "reference": {
            "publication_date": "2016-02-26T00:00:00",
            "journal": "ACS Applied Materials &amp; Interfaces",
            "name_of_person_entering_the_data": "Weifei Fu",
            "data_entered_by_author": false,
            "part_of_initial_dataset": true,
            "DOI_number": "10.1021/acsami.5b12740",
            "publication_authors": [
                "Liu et al."
            ],
            "ID_temp": 599
        },
        "general": {
            "number_of_junctions": 2,
            "number_of_terminals": 2,
            "architecture": "Monolithic",
            "flexible": false,
            "semitransparent": false,
            "encapsulated": false,
            "cell_area": 0.06,
            "active_area": 0.055,
            "number_of_cells": 1,
            "photoabsorbers": [
                "OPV",
                "Perovskite"
            ],
            "photoabsorbers_string": "OPV-Perovskite",
            "photoabsorbers_bandgaps": [
                1.55,
                1.58
            ]
        },
        "key_performance_metrics": {
            "power_conversion_efficiency": 10.3,
            "short_circuit_current_density": 9.7,
            "open_circuit_voltage": 1.55,
            "fill_factor": 0.689
        },
        "device_stack": [
            {
                "layer_index": 1,
                "functionality": "back contact",
                "device_subset": 0,
                "name": "Ag",
                "properties": {
                    "thickness": {
                        "value": 100.0
                    }
                },
                "components": [
                    {
                        "name": "Ag",
                        "functionality": "majority phase"
                    }
                ],
                "deposition_procedure": {
                    "substrate_layer": "on upper layer",
                    "steps": [
                        {
                            "method": "Evaporation",
                            "m_def": "perovskite_solar_cell_database.schema_packages.tandem.device_stack.Evaporation"
                        }
                    ]
                },
                "m_def": "perovskite_solar_cell_database.schema_packages.tandem.device_stack.GeneralLayer"
            },
            {
                "layer_index": 2,
                "functionality": "electron transport layer",
                "device_subset": 0,
                "name": "C60-N",
                "properties": {
                    "thickness": {
                        "value": 15.0
                    }
                },
                "components": [
                    {
                        "name": "C60-N",
                        "functionality": "majority phase"
                    }
                ],
                "deposition_procedure": {
                    "substrate_layer": "on upper layer",
                    "steps": [
                        {
                            "method": "SpinCoating",
                            "m_def": "perovskite_solar_cell_database.schema_packages.tandem.device_stack.SpinCoating"
                        }
                    ]
                },
                "m_def": "perovskite_solar_cell_database.schema_packages.tandem.device_stack.GeneralLayer"
            },
            {
                "layer_index": 3,
                "functionality": "photoabsorber",
                "device_subset": 0,
                "name": "OPV",
                "properties": {
                    "band_gap": {
                        "value": 1.55,
                        "graded": false,
                        "determined_by": "eqe"
                    }
                },
                "m_def": "perovskite_solar_cell_database.schema_packages.tandem.device_stack.Photoabsorber_OPV",
                "cell_type": "polymer bulk heterojunction",
                "blend": "PTB7-Th; 6TIC-4F"
            },
            {
                "layer_index": 4,
                "functionality": "electron transport layer",
                "device_subset": 0,
                "name": "C60-SB",
                "properties": {
                    "thickness": {
                        "value": 30.0
                    }
                },
                "components": [
                    {
                        "name": "C60-SB",
                        "functionality": "majority phase"
                    }
                ],
                "deposition_procedure": {
                    "substrate_layer": "on upper layer",
                    "steps": [
                        {
                            "method": "Evaporation",
                            "m_def": "perovskite_solar_cell_database.schema_packages.tandem.device_stack.Evaporation"
                        }
                    ]
                },
                "m_def": "perovskite_solar_cell_database.schema_packages.tandem.device_stack.GeneralLayer"
            },
            {
                "layer_index": 5,
                "functionality": "recombination layer",
                "device_subset": 0,
                "name": "Ag",
                "properties": {
                    "thickness": {
                        "value": 10.0
                    }
                },
                "components": [
                    {
                        "name": "Ag",
                        "functionality": "majority phase"
                    }
                ],
                "deposition_procedure": {
                    "substrate_layer": "on upper layer",
                    "steps": [
                        {
                            "method": "Evaporation",
                            "m_def": "perovskite_solar_cell_database.schema_packages.tandem.device_stack.Evaporation"
                        }
                    ]
                },
                "m_def": "perovskite_solar_cell_database.schema_packages.tandem.device_stack.GeneralLayer"
            },
            {
                "layer_index": 6,
                "functionality": "hole transport layer",
                "device_subset": 0,
                "name": "MoO3",
                "properties": {
                    "thickness": {
                        "value": 10.0
                    }
                },
                "components": [
                    {
                        "name": "MoO3",
                        "functionality": "majority phase"
                    }
                ],
                "deposition_procedure": {
                    "substrate_layer": "on upper layer",
                    "steps": [
                        {
                            "method": "Evaporation",
                            "m_def": "perovskite_solar_cell_database.schema_packages.tandem.device_stack.Evaporation"
                        }
                    ]
                },
                "m_def": "perovskite_solar_cell_database.schema_packages.tandem.device_stack.GeneralLayer"
            },
            {
                "layer_index": 7,
                "functionality": "electron transport layer",
                "device_subset": 0,
                "name": "PCBM-60",
                "properties": {
                    "thickness": {
                        "value": 60.0
                    }
                },
                "components": [
                    {
                        "name": "PCBM-60",
                        "functionality": "majority phase"
                    }
                ],
                "deposition_procedure": {
                    "substrate_layer": "on upper layer",
                    "steps": [
                        {
                            "method": "SpinCoating",
                            "m_def": "perovskite_solar_cell_database.schema_packages.tandem.device_stack.SpinCoating"
                        }
                    ]
                },
                "m_def": "perovskite_solar_cell_database.schema_packages.tandem.device_stack.GeneralLayer"
            },
            {
                "layer_index": 8,
                "functionality": "photoabsorber",
                "device_subset": 0,
                "name": "Perovskite",
                "properties": {
                    "crystallinity": {
                        "value": "polycrystalline"
                    },
                    "thickness": {
                        "value": 70.0
                    },
                    "band_gap": {
                        "value": 1.58,
                        "graded": false,
                        "determined_by": "eqe"
                    }
                },
                "deposition_procedure": {
                    "substrate_layer": "on upper layer",
                    "duration": 2.0,
                    "steps": [
                        {
                            "method": "SpinCoating",
                            "solution": {
                                "components": [
                                    {
                                        "name": "DMF"
                                    }
                                ]
                            },
                            "m_def": "perovskite_solar_cell_database.schema_packages.tandem.device_stack.SpinCoating"
                        },
                        {
                            "method": "Heating",
                            "temperature_segments": [
                                {
                                    "temperature_end": 100.0,
                                    "time_of_segment": 2.0
                                }
                            ],
                            "m_def": "perovskite_solar_cell_database.schema_packages.tandem.device_stack.Heating"
                        }
                    ]
                },
                "m_def": "perovskite_solar_cell_database.schema_packages.tandem.device_stack.Photoabsorber_Perovskite",
                "has_a_2D_perovskite_capping_layer": false,
                "lead_free": false,
                "inorganic": false,
                "composition": {
                    "band_gap": 1.58,
                    "sample_type": "Polycrystalline film",
                    "dimensionality": "3D",
                    "short_form": "CsFAMAPbBrI",
                    "long_form": "Cs0.097FA0.873MA0.03PbBr0.09I2.91",
                    "ions_a_site": [
                        {
                            "ion": "Cs",
                            "coefficient": 0.097,
                            "molecular_formula": "Cs+",
                            "smile": "[Cs+]",
                            "common_name": "Cesium ion",
                            "iupac_name": "Cesium(1+)",
                            "cas_number": "18459-37-5",
                            "source_compound_smile": "[Cs]",
                            "source_compound_iupac_name": "Cesium",
                            "source_compound_cas_number": "7440-46-2",
                            "abbreviation": "Cs"
                        },
                        {
                            "ion": "FA",
                            "coefficient": 0.873,
                            "molecular_formula": "CH5N2+",
                            "smile": "C(=[NH2+])N",
                            "common_name": "Formamidinium",
                            "iupac_name": "aminomethylideneazanium",
                            "cas_number": "nan",
                            "source_compound_smile": "C(=N)N",
                            "source_compound_iupac_name": "methanimidamide",
                            "source_compound_cas_number": "463-52-5",
                            "abbreviation": "FA"
                        },
                        {
                            "ion": "MA",
                            "coefficient": 0.03,
                            "molecular_formula": "CH6N+",
                            "smile": "C[NH3+]",
                            "common_name": "Methylammonium",
                            "iupac_name": "methylazanium",
                            "cas_number": "17000-00-9",
                            "source_compound_smile": "CN",
                            "source_compound_iupac_name": "methanamine",
                            "source_compound_cas_number": "74-89-5",
                            "abbreviation": "MA"
                        }
                    ],
                    "ions_b_site": [
                        {
                            "ion": "Pb",
                            "coefficient": 1.0,
                            "molecular_formula": "Pb2+",
                            "smile": "[Pb+2]",
                            "common_name": "Lead",
                            "iupac_name": "lead(2+)",
                            "cas_number": "14280-50-3",
                            "source_compound_smile": "[Pb]",
                            "source_compound_iupac_name": "Lead",
                            "source_compound_cas_number": "7439-92-1",
                            "abbreviation": "Pb"
                        }
                    ],
                    "ions_x_site": [
                        {
                            "ion": "Br",
                            "coefficient": 0.09,
                            "molecular_formula": "Br-",
                            "smile": "[Br-]",
                            "common_name": "Bromide",
                            "iupac_name": "Bromide",
                            "cas_number": "24959-67-9",
                            "source_compound_smile": "BrBr",
                            "source_compound_iupac_name": "molecular bromine",
                            "source_compound_cas_number": "7726-95-6",
                            "abbreviation": "Br"
                        },
                        {
                            "ion": "I",
                            "coefficient": 2.91,
                            "molecular_formula": "I-",
                            "smile": "[I-]",
                            "common_name": "Iodide",
                            "iupac_name": "Iodide",
                            "cas_number": "20461-54-5",
                            "source_compound_smile": "II",
                            "source_compound_iupac_name": "molecular iodine",
                            "source_compound_cas_number": "7553-56-2",
                            "abbreviation": "I"
                        }
                    ]
                }
            },
            {
                "layer_index": 9,
                "functionality": "hole transport layer",
                "device_subset": 0,
                "name": "PEDOT:PSS",
                "components": [
                    {
                        "name": "PEDOT:PSS",
                        "functionality": "majority phase"
                    }
                ],
                "deposition_procedure": {
                    "substrate_layer": "on upper layer",
                    "steps": [
                        {
                            "method": "SpinCoating",
                            "m_def": "perovskite_solar_cell_database.schema_packages.tandem.device_stack.SpinCoating"
                        }
                    ]
                },
                "m_def": "perovskite_solar_cell_database.schema_packages.tandem.device_stack.GeneralLayer"
            },
            {
                "layer_index": 10,
                "functionality": "front contact",
                "device_subset": 0,
                "name": "ITO",
                "components": [
                    {
                        "name": "ITO",
                        "functionality": "majority phase"
                    }
                ],
                "m_def": "perovskite_solar_cell_database.schema_packages.tandem.device_stack.GeneralLayer"
            },
            {
                "layer_index": 11,
                "functionality": "substrate",
                "device_subset": 0,
                "name": "SLG",
                "components": [
                    {
                        "name": "SLG",
                        "functionality": "majority phase"
                    }
                ],
                "m_def": "perovskite_solar_cell_database.schema_packages.tandem.device_stack.GeneralLayer"
            }
        ],
        "measurements": {
            "jv": [
                {
                    "certified": false,
                    "device_subset": 0,
                    "measurement_conditions": {
                        "scan_direction": "reversed"
                    },
                    "illumination": {
                        "intensity": 100.0,
                        "mask": true,
                        "mask_area": 0.055
                    },
                    "light_source": {
                        "spectrum": "AM1.5",
                        "light_source": "Solar simulator unspecified",
                        "light_source_model": "Newport model 91160"
                    },
                    "light_regime": "standard light",
                    "results": {
                        "short_circuit_current_density": 9.7,
                        "open_circuit_voltage": 1.55,
                        "fill_factor": 0.689,
                        "power_conversion_efficiency": 10.3
                    }
                },
                {
                    "device_subset": 1,
                    "illumination": {
                        "intensity": 100.0,
                        "mask": true,
                        "mask_area": 0.055
                    },
                    "light_source": {
                        "spectrum": "AM1.5",
                        "light_source": "Solar simulator unspecified",
                        "light_source_model": "Newport model 91160"
                    },
                    "light_regime": "standard light",
                    "results": {
                        "short_circuit_current_density": 17.8,
                        "open_circuit_voltage": 0.77,
                        "fill_factor": 0.709,
                        "power_conversion_efficiency": 9.7
                    }
                },
                {
                    "device_subset": 2,
                    "illumination": {
                        "intensity": 100.0,
                        "mask": true,
                        "mask_area": 0.055
                    },
                    "light_source": {
                        "spectrum": "AM1.5",
                        "light_source": "Solar simulator unspecified",
                        "light_source_model": "Newport model 91160"
                    },
                    "light_regime": "standard light",
                    "results": {
                        "short_circuit_current_density": 10.6,
                        "open_circuit_voltage": 0.82,
                        "fill_factor": 0.708,
                        "power_conversion_efficiency": 6.1
                    }
                }
            ],
            "eqe": [
                {
                    "device_subset": 0
                },
                {
                    "device_subset": 1
                },
                {
                    "device_subset": 2
                }
            ]
        }
    }
}
