Repository: Jesperkemist/PerovskiteTandemDatabase

## About The Project
This repo is associated to a paper with the title:
A FAIR Framework for Machine-Actionable Perovskite Tandem Solar Cell Data

## Resources
9.1 Online resources
1) Online documentation of the project, including a description of the structure of the data schema, and all defined modules
https://jesperkemist.github.io/PerovskiteTandemDatabase/

2) A PDF file describing the structure of the data schema, including all defined modules.
https://github.com/Jesperkemist/PerovskiteTandemDatabase/tree/main/module_descriptions

3) Example JSON files describing a representative perovskite tandem devices.

File: seed_dataset/Json_data_tandem_cell_initial_data_6.archive.json
{
    "data": {
        "m_def": "perovskite_solar_cell_database.schema_packages.tandem.schema.PerovskiteTandemSolarCell",
        "reference": {
            "publication_date": "2021-03-18T00:00:00",
            "journal": "Journal of Materials Chemistry A",
            "name_of_person_entering_the_data": "Adam Hultqvist",
            "data_entered_by_author": false,
            "part_of_initial_dataset": true,
            "DOI_number": "10.1039/d0ta12286f",
            "publication_authors": [
                "Wu et al."
            ],
            "ID_temp": 6
        },
        "general": {
            "number_of_junctions": 2,
            "number_of_terminals": 2,
            "architecture": "Monolithic",
            "flexible": false,
            "semitransparent": false,
            "encapsulated": false,
            "number_of_cells": 1,
            "photoabsorbers": [
                "OPV",
                "Perovskite"
            ],
            "photoabsorbers_string": "OPV-Perovskite",
            "photoabsorbers_bandgaps": [
                1.3,
                1.79
            ]
        },
        "key_performance_metrics": {
            "power_conversion_efficiency": 16.53,
            "short_circuit_current_density": 12.53,
            "open_circuit_voltage": 1.84,
            "fill_factor": 0.717
        },
        "device_stack": [
            {
                "layer_index": 1,
                "functionality": "back contact",
                "device_subset": 0,
                "name": "Ag",
                "properties": {
                    "thickness": {
                        "value": 100.0
                    }
                },
                "components": [
                    {
                        "name": "Ag",
                        "functionality": "majority phase"
                    }
                ],
                "deposition_procedure": {
                    "substrate_layer": "on upper layer",
                    "steps": [
                        {
                            "method": "Evaporation",
                            "m_def": "perovskite_solar_cell_database.schema_packages.tandem.device_stack.Evaporation"
                        }
                    ]
                },
                "m_def": "perovskite_solar_cell_database.schema_packages.tandem.device_stack.GeneralLayer"
            },
            {
                "layer_index": 2,
                "functionality": "hole transport layer",
                "device_subset": 0,
                "name": "MoO3",
                "properties": {
                    "thickness": {
                        "value": 10.0
                    }
                },
                "components": [
                    {
                        "name": "MoO3",
                        "functionality": "majority phase"
                    }
                ],
                "deposition_procedure": {
                    "substrate_layer": "on upper layer",
                    "steps": [
                        {
                            "method": "Evaporation",
                            "m_def": "perovskite_solar_cell_database.schema_packages.tandem.device_stack.Evaporation"
                        }
                    ]
                },
                "m_def": "perovskite_solar_cell_database.schema_packages.tandem.device_stack.GeneralLayer"
            },
            {
                "layer_index": 3,
                "functionality": "photoabsorber",
                "device_subset": 0,
                "name": "OPV",
                "properties": {
                    "thickness": {
                        "value": 110
                    },
                    "band_gap": {
                        "value": 1.3,
                        "graded": false,
                        "determined_by": "eqe"
                    }
                },
                "components": [
                    {
                        "name": "PM6",
                        "functionality": "majority phase",
                        "amount": {
                            "mol_fraction": 0.45
                        }
                    },
                    {
                        "name": "Y6",
                        "functionality": "majority phase",
                        "amount": {
                            "mol_fraction": 0.55
                        }
                    }
                ],
                "deposition_procedure": {
                    "substrate_layer": "on upper layer",
                    "steps": [
                        {
                            "method": "SpinCoating",
                            "m_def": "perovskite_solar_cell_database.schema_packages.tandem.device_stack.SpinCoating"
                        }
                    ]
                },
                "m_def": "perovskite_solar_cell_database.schema_packages.tandem.device_stack.Photoabsorber_OPV",
                "cell_type": "bulk heterojunction",
                "blend": "PM6:Y6"
            },
            {
                "layer_index": 4,
                "functionality": "electron transport layer",
                "device_subset": 0,
                "name": "ZnO",
                "properties": {
                    "thickness": {
                        "value": 50.0
                    }
                },
                "components": [
                    {
                        "name": "ZnO",
                        "functionality": "majority phase"
                    }
                ],
                "deposition_procedure": {
                    "substrate_layer": "on upper layer",
                    "steps": [
                        {
                            "method": "SpinCoating",
                            "m_def": "perovskite_solar_cell_database.schema_packages.tandem.device_stack.SpinCoating"
                        }
                    ]
                },
                "m_def": "perovskite_solar_cell_database.schema_packages.tandem.device_stack.GeneralLayer"
            },
            {
                "layer_index": 5,
                "functionality": "recombination layer",
                "device_subset": 0,
                "name": "Ag",
                "properties": {
                    "thickness": {
                        "value": 1.0
                    }
                },
                "components": [
                    {
                        "name": "Ag",
                        "functionality": "majority phase"
                    }
                ],
                "deposition_procedure": {
                    "substrate_layer": "on upper layer",
                    "steps": [
                        {
                            "method": "Evaporation",
                            "m_def": "perovskite_solar_cell_database.schema_packages.tandem.device_stack.Evaporation"
                        }
                    ]
                },
                "m_def": "perovskite_solar_cell_database.schema_packages.tandem.device_stack.GeneralLayer"
            },
            {
                "layer_index": 6,
                "functionality": "hole transport layer",
                "device_subset": 0,
                "name": "MoO3",
                "properties": {
                    "thickness": {
                        "value": 6.0
                    }
                },
                "components": [
                    {
                        "name": "MoO3",
                        "functionality": "majority phase"
                    }
                ],
                "deposition_procedure": {
                    "substrate_layer": "on upper layer",
                    "steps": [
                        {
                            "method": "Evaporation",
                            "m_def": "perovskite_solar_cell_database.schema_packages.tandem.device_stack.Evaporation"
                        }
                    ]
                },
                "m_def": "perovskite_solar_cell_database.schema_packages.tandem.device_stack.GeneralLayer"
            },
            {
                "layer_index": 7,
                "functionality": "hole transport layer",
                "device_subset": 0,
                "name": "PBDB-T",
                "properties": {
                    "thickness": {
                        "value": 25.0
                    }
                },
                "components": [
                    {
                        "name": "PBDB-T",
                        "functionality": "majority phase"
                    }
                ],
                "deposition_procedure": {
                    "substrate_layer": "on upper layer",
                    "steps": [
                        {
                            "method": "SpinCoating",
                            "m_def": "perovskite_solar_cell_database.schema_packages.tandem.device_stack.SpinCoating"
                        }
                    ]
                },
                "m_def": "perovskite_solar_cell_database.schema_packages.tandem.device_stack.GeneralLayer"
            },
            {
                "layer_index": 8,
                "functionality": "photoabsorber",
                "device_subset": 0,
                "name": "Perovskite",
                "properties": {
                    "crystallinity": {
                        "value": "polycrystalline"
                    },
                    "thickness": {
                        "value": 180.0
                    },
                    "band_gap": {
                        "value": 1.79,
                        "graded": false,
                        "determined_by": "absorption Tauc-plot"
                    }
                },
                "deposition_procedure": {
                    "substrate_layer": "on upper layer",
                    "steps": [
                        {
                            "method": "SpinCoating",
                            "m_def": "perovskite_solar_cell_database.schema_packages.tandem.device_stack.SpinCoating"
                        }
                    ]
                },
                "m_def": "perovskite_solar_cell_database.schema_packages.tandem.device_stack.Photoabsorber_Perovskite",
                "has_a_2D_perovskite_capping_layer": false,
                "lead_free": false,
                "inorganic": false,
                "composition": {
                    "band_gap": 1.79,
                    "sample_type": "Polycrystalline film",
                    "dimensionality": "3D",
                    "short_form": "CsFAPbBrI",
                    "long_form": "Cs0.2FA0.8PbBr1.2I1.8",
                    "ions_a_site": [
                        {
                            "ion": "Cs",
                            "coefficient": 0.2,
                            "molecular_formula": "Cs+",
                            "smile": "[Cs+]",
                            "common_name": "Cesium ion",
                            "iupac_name": "Cesium(1+)",
                            "cas_number": "18459-37-5",
                            "source_compound_smile": "[Cs]",
                            "source_compound_iupac_name": "Cesium",
                            "source_compound_cas_number": "7440-46-2",
                            "abbreviation": "Cs"
                        },
                        {
                            "ion": "FA",
                            "coefficient": 0.8,
                            "molecular_formula": "CH5N2+",
                            "smile": "C(=[NH2+])N",
                            "common_name": "Formamidinium",
                            "iupac_name": "aminomethylideneazanium",
                            "cas_number": "nan",
                            "source_compound_smile": "C(=N)N",
                            "source_compound_iupac_name": "methanimidamide",
                            "source_compound_cas_number": "463-52-5",
                            "abbreviation": "FA"
                        }
                    ],
                    "ions_b_site": [
                        {
                            "ion": "Pb",
                            "coefficient": 1.0,
                            "molecular_formula": "Pb2+",
                            "smile": "[Pb+2]",
                            "common_name": "Lead",
                            "iupac_name": "lead(2+)",
                            "cas_number": "14280-50-3",
                            "source_compound_smile": "[Pb]",
                            "source_compound_iupac_name": "Lead",
                            "source_compound_cas_number": "7439-92-1",
                            "abbreviation": "Pb"
                        }
                    ],
                    "ions_x_site": [
                        {
                            "ion": "Br",
                            "coefficient": 1.2,
                            "molecular_formula": "Br-",
                            "smile": "[Br-]",
                            "common_name": "Bromide",
                            "iupac_name": "Bromide",
                            "cas_number": "24959-67-9",
                            "source_compound_smile": "BrBr",
                            "source_compound_iupac_name": "molecular bromine",
                            "source_compound_cas_number": "7726-95-6",
                            "abbreviation": "Br"
                        },
                        {
                            "ion": "I",
                            "coefficient": 1.8,
                            "molecular_formula": "I-",
                            "smile": "[I-]",
                            "common_name": "Iodide",
                            "iupac_name": "Iodide",
                            "cas_number": "20461-54-5",
                            "source_compound_smile": "II",
                            "source_compound_iupac_name": "molecular iodine",
                            "source_compound_cas_number": "7553-56-2",
                            "abbreviation": "I"
                        }
                    ]
                }
            },
            {
                "layer_index": 9,
                "functionality": "electron transport layer",
                "device_subset": 0,
                "name": "SnO2",
                "properties": {
                    "thickness": {
                        "value": 20.0
                    }
                },
                "components": [
                    {
                        "name": "SnO2",
                        "functionality": "majority phase"
                    }
                ],
                "deposition_procedure": {
                    "substrate_layer": "on upper layer",
                    "steps": [
                        {
                            "method": "SpinCoating",
                            "m_def": "perovskite_solar_cell_database.schema_packages.tandem.device_stack.SpinCoating"
                        }
                    ]
                },
                "m_def": "perovskite_solar_cell_database.schema_packages.tandem.device_stack.GeneralLayer"
            },
            {
                "layer_index": 10,
                "functionality": "front contact",
                "device_subset": 0,
                "name": "ITO",
                "components": [
                    {
                        "name": "ITO",
                        "functionality": "majority phase"
                    }
                ],
                "m_def": "perovskite_solar_cell_database.schema_packages.tandem.device_stack.GeneralLayer"
            },
            {
                "layer_index": 11,
                "functionality": "substrate",
                "device_subset": 0,
                "name": "SLG",
                "components": [
                    {
                        "name": "SLG",
                        "functionality": "majority phase"
                    }
                ],
                "m_def": "perovskite_solar_cell_database.schema_packages.tandem.device_stack.GeneralLayer"
            }
        ],
        "measurements": {
            "jv": [
                {
                    "certified": false,
                    "device_subset": 0,
                    "measurement_conditions": {
                        "scan_direction": "reversed"
                    },
                    "illumination": {
                        "intensity": 100.0,
                        "mask": false
                    },
                    "light_source": {
                        "spectrum": "AM1.5",
                        "light_source": "Solar simulator unspecified",
                        "light_source_model": "Enlitech SS-F5"
                    },
                    "light_regime": "standard light",
                    "results": {
                        "short_circuit_current_density": 12.53,
                        "open_circuit_voltage": 1.84,
                        "fill_factor": 0.717,
                        "power_conversion_efficiency": 16.53
                    },
                    "environmental_conditions": {
                        "atmosphere": "N2"
                    }
                },
                {
                    "device_subset": 1,
                    "illumination": {
                        "intensity": 100.0,
                        "mask": false
                    },
                    "light_source": {
                        "spectrum": "AM1.5",
                        "light_source": "Solar simulator unspecified",
                        "light_source_model": "Enlitech SS-F5"
                    },
                    "light_regime": "standard light",
                    "results": {
                        "short_circuit_current_density": 15.5,
                        "open_circuit_voltage": 1.19,
                        "fill_factor": 0.712,
                        "power_conversion_efficiency": 13.13
                    }
                },
                {
                    "device_subset": 2,
                    "illumination": {
                        "intensity": 100.0,
                        "mask": false
                    },
                    "light_source": {
                        "spectrum": "AM1.5",
                        "light_source": "Solar simulator unspecified",
                        "light_source_model": "Enlitech SS-F5"
                    },
                    "light_regime": "standard light",
                    "results": {
                        "short_circuit_current_density": 24.75,
                        "open_circuit_voltage": 0.83,
                        "fill_factor": 0.682,
                        "power_conversion_efficiency": 14.01
                    }
                }
            ],
            "eqe": [
                {
                    "device_subset": 2,
                    "results": {
                        "integrated_short_circuit_current_density": 23.57
                    }
                }
            ]
        }
    }
}

File: seed_dataset/Json_data_tandem_cell_initial_data_60.archive.json
{
    "data": {
        "m_def": "perovskite_solar_cell_database.schema_packages.tandem.schema.PerovskiteTandemSolarCell",
        "reference": {
            "publication_date": "2017-12-28T00:00:00",
            "journal": "Nano Energy",
            "sample_id": "IT0 sputter power 40W",
            "name_of_person_entering_the_data": "Christian Kaufmann",
            "data_entered_by_author": false,
            "part_of_initial_dataset": true,
            "DOI_number": "10.1016/j.nanoen.2017.12.043",
            "publication_authors": [
                "Zhu et al."
            ],
            "ID_temp": 60
        },
        "general": {
            "number_of_junctions": 2,
            "number_of_terminals": 2,
            "architecture": "Monolithic",
            "flexible": false,
            "semitransparent": false,
            "encapsulated": false,
            "cell_area": 0.13,
            "photoabsorbers": [
                "Silicon",
                "Perovskite"
            ],
            "photoabsorbers_string": "Silicon-Perovskite",
            "photoabsorbers_bandgaps": [
                1.1,
                1.66
            ]
        },
        "key_performance_metrics": {
            "power_conversion_efficiency": 15.09,
            "short_circuit_current_density": 15.02,
            "open_circuit_voltage": 1.614,
            "fill_factor": 0.62
        },
        "device_stack": [
            {
                "layer_index": 1,
                "functionality": "back contact",
                "device_subset": 0,
                "name": "Al",
                "properties": {
                    "thickness": {
                        "value": 600.0
                    }
                },
                "components": [
                    {
                        "name": "Al",
                        "functionality": "majority phase"
                    }
                ],
                "deposition_procedure": {
                    "substrate_layer": "on upper layer",
                    "steps": [
                        {
                            "method": "Evaporation",
                            "m_def": "perovskite_solar_cell_database.schema_packages.tandem.device_stack.Evaporation"
                        }
                    ]
                },
                "m_def": "perovskite_solar_cell_database.schema_packages.tandem.device_stack.GeneralLayer"
            },
            {
                "layer_index": 2,
                "functionality": "back contact",
                "device_subset": 0,
                "name": "ITO",
                "properties": {
                    "thickness": {
                        "value": 80.0
                    }
                },
                "components": [
                    {
                        "name": "ITO",
                        "functionality": "majority phase"
                    }
                ],
                "deposition_procedure": {
                    "substrate_layer": "on upper layer",
                    "steps": [
                        {
                            "method": "Evaporation",
                            "m_def": "perovskite_solar_cell_database.schema_packages.tandem.device_stack.Evaporation"
                        }
                    ]
                },
                "m_def": "perovskite_solar_cell_database.schema_packages.tandem.device_stack.GeneralLayer"
            },
            {
                "layer_index": 3,
                "functionality": "photoabsorber",
                "device_subset": 0,
                "name": "silicon",
                "properties": {
                    "thickness": {
                        "value": 280000.0
                    },
                    "band_gap": {
                        "value": 1.1,
                        "determined_by": "literature"
                    }
                },
                "m_def": "perovskite_solar_cell_database.schema_packages.tandem.device_stack.Photoabsorber_Silicon",
                "cell_type": "HIT",
                "type_of_silicon": "Monocrystalline",
                "doping_sequence": "a-Si(n)/a-Si(i)/c-Si(n)/a-Si(i)/a-Si(p)"
            },
            {
                "layer_index": 4,
                "functionality": "recombination layer",
                "device_subset": 0,
                "name": "ITO",
                "properties": {
                    "thickness": {
                        "value": 80.0
                    }
                },
                "components": [
                    {
                        "name": "ITO",
                        "functionality": "majority phase"
                    }
                ],
                "deposition_procedure": {
                    "substrate_layer": "on lower layer",
                    "steps": [
                        {
                            "method": "Evaporation",
                            "m_def": "perovskite_solar_cell_database.schema_packages.tandem.device_stack.Evaporation"
                        }
                    ]
                },
                "m_def": "perovskite_solar_cell_database.schema_packages.tandem.device_stack.GeneralLayer"
            },
            {
                "layer_index": 5,
                "functionality": "electron transport layer",
                "device_subset": 0,
                "name": "SnO2-c",
                "properties": {
                    "thickness": {
                        "value": 50.0
                    }
                },
                "components": [
                    {
                        "name": "SnO2-c",
                        "functionality": "majority phase"
                    }
                ],
                "deposition_procedure": {
                    "substrate_layer": "on lower layer",
                    "steps": [
                        {
                            "method": "SpinCoating",
                            "m_def": "perovskite_solar_cell_database.schema_packages.tandem.device_stack.SpinCoating"
                        }
                    ]
                },
                "m_def": "perovskite_solar_cell_database.schema_packages.tandem.device_stack.GeneralLayer"
            },
            {
                "layer_index": 6,
                "functionality": "photoabsorber",
                "device_subset": 0,
                "name": "Perovskite",
                "properties": {
                    "crystallinity": {
                        "value": "polycrystalline"
                    },
                    "thickness": {
                        "value": 400.0
                    },
                    "band_gap": {
                        "value": 1.66,
                        "graded": false,
                        "determined_by": "eqe"
                    }
                },
                "deposition_procedure": {
                    "substrate_layer": "on lower layer",
                    "antisolvent": true,
                    "duration": 20.0,
                    "steps": [
                        {
                            "method": "SpinCoating",
                            "solution": {
                                "components": [
                                    {
                                        "name": "DMF"
                                    },
                                    {
                                        "name": "DMSO"
                                    }
                                ]
                            },
                            "m_def": "perovskite_solar_cell_database.schema_packages.tandem.device_stack.SpinCoating"
                        },
                        {
                            "method": "Heating",
                            "temperature_segments": [
                                {
                                    "temperature_end": 120.0,
                                    "time_of_segment": 20.0
                                }
                            ],
                            "m_def": "perovskite_solar_cell_database.schema_packages.tandem.device_stack.Heating"
                        }
                    ]
                },
                "m_def": "perovskite_solar_cell_database.schema_packages.tandem.device_stack.Photoabsorber_Perovskite",
                "has_a_2D_perovskite_capping_layer": false,
                "lead_free": false,
                "inorganic": false,
                "composition": {
                    "band_gap": 1.66,
                    "sample_type": "Polycrystalline film",
                    "dimensionality": "3D",
                    "short_form": "FAMAPbBrI",
                    "long_form": "FA0.75MA0.25PbBr0.71I2.29",
                    "ions_a_site": [
                        {
                            "ion": "FA",
                            "coefficient": 0.75,
                            "molecular_formula": "CH5N2+",
                            "smile": "C(=[NH2+])N",
                            "common_name": "Formamidinium",
                            "iupac_name": "aminomethylideneazanium",
                            "cas_number": "nan",
                            "source_compound_smile": "C(=N)N",
                            "source_compound_iupac_name": "methanimidamide",
                            "source_compound_cas_number": "463-52-5",
                            "abbreviation": "FA"
                        },
                        {
                            "ion": "MA",
                            "coefficient": 0.25,
                            "molecular_formula": "CH6N+",
                            "smile": "C[NH3+]",
                            "common_name": "Methylammonium",
                            "iupac_name": "methylazanium",
                            "cas_number": "17000-00-9",
                            "source_compound_smile": "CN",
                            "source_compound_iupac_name": "methanamine",
                            "source_compound_cas_number": "74-89-5",
                            "abbreviation": "MA"
                        }
                    ],
                    "ions_b_site": [
                        {
                            "ion": "Pb",
                            "coefficient": 1.0,
                            "molecular_formula": "Pb2+",
                            "smile": "[Pb+2]",
                            "common_name": "Lead",
                            "iupac_name": "lead(2+)",
                            "cas_number": "14280-50-3",
                            "source_compound_smile": "[Pb]",
                            "source_compound_iupac_name": "Lead",
                            "source_compound_cas_number": "7439-92-1",
                            "abbreviation": "Pb"
                        }
                    ],
                    "ions_x_site": [
                        {
                            "ion": "Br",
                            "coefficient": 0.71,
                            "molecular_formula": "Br-",
                            "smile": "[Br-]",
                            "common_name": "Bromide",
                            "iupac_name": "Bromide",
                            "cas_number": "24959-67-9",
                            "source_compound_smile": "BrBr",
                            "source_compound_iupac_name": "molecular bromine",
                            "source_compound_cas_number": "7726-95-6",
                            "abbreviation": "Br"
                        },
                        {
                            "ion": "I",
                            "coefficient": 2.29,
                            "molecular_formula": "I-",
                            "smile": "[I-]",
                            "common_name": "Iodide",
                            "iupac_name": "Iodide",
                            "cas_number": "20461-54-5",
                            "source_compound_smile": "II",
                            "source_compound_iupac_name": "molecular iodine",
                            "source_compound_cas_number": "7553-56-2",
                            "abbreviation": "I"
                        }
                    ]
                }
            },
            {
                "layer_index": 7,
                "functionality": "hole transport layer",
                "device_subset": 0,
                "name": "Spiro-MeOTAD",
                "components": [
                    {
                        "name": "Spiro-MeOTAD",
                        "functionality": "majority phase"
                    }
                ],
                "deposition_procedure": {
                    "substrate_layer": "on lower layer",
                    "steps": [
                        {
                            "method": "SpinCoating",
                            "m_def": "perovskite_solar_cell_database.schema_packages.tandem.device_stack.SpinCoating"
                        }
                    ]
                },
                "m_def": "perovskite_solar_cell_database.schema_packages.tandem.device_stack.GeneralLayer"
            },
            {
                "layer_index": 8,
                "functionality": "front contact",
                "device_subset": 0,
                "name": "MoOx",
                "properties": {
                    "thickness": {
                        "value": 12.0
                    }
                },
                "components": [
                    {
                        "name": "MoOx",
                        "functionality": "majority phase"
                    }
                ],
                "deposition_procedure": {
                    "substrate_layer": "on lower layer",
                    "steps": [
                        {
                            "method": "Evaporation",
                            "m_def": "perovskite_solar_cell_database.schema_packages.tandem.device_stack.Evaporation"
                        }
                    ]
                },
                "m_def": "perovskite_solar_cell_database.schema_packages.tandem.device_stack.GeneralLayer"
            },
            {
                "layer_index": 9,
                "functionality": "front contact",
                "device_subset": 0,
                "name": "ITO",
                "components": [
                    {
                        "name": "ITO",
                        "functionality": "majority phase"
                    }
                ],
                "deposition_procedure": {
                    "substrate_layer": "on lower layer",
                    "steps": [
                        {
                            "method": "Sputtering",
                            "m_def": "perovskite_solar_cell_database.schema_packages.tandem.device_stack.Sputtering"
                        }
                    ]
                },
                "m_def": "perovskite_solar_cell_database.schema_packages.tandem.device_stack.GeneralLayer"
            },
            {
                "layer_index": 10,
                "functionality": "front contact",
                "device_subset": 0,
                "name": "Au-grid",
                "properties": {
                    "thickness": {
                        "value": 80.0
                    }
                },
                "components": [
                    {
                        "name": "Au-grid",
                        "functionality": "majority phase"
                    }
                ],
                "deposition_procedure": {
                    "substrate_layer": "on lower layer",
                    "steps": [
                        {
                            "method": "Evaporation",
                            "m_def": "perovskite_solar_cell_database.schema_packages.tandem.device_stack.Evaporation"
                        }
                    ]
                },
                "m_def": "perovskite_solar_cell_database.schema_packages.tandem.device_stack.GeneralLayer"
            }
        ],
        "measurements": {
            "jv": [
                {
                    "certified": false,
                    "device_subset": 0,
                    "measurement_conditions": {
                        "scan_direction": "reversed"
                    },
                    "illumination": {
                        "intensity": 100.0,
                        "mask": true,
                        "mask_area": 0.13
                    },
                    "light_source": {
                        "spectrum": "AM1.5",
                        "light_source": "Solar simulator unspecified"
                    },
                    "light_regime": "standard light",
                    "results": {
                        "short_circuit_current_density": 15.02,
                        "open_circuit_voltage": 1.614,
                        "fill_factor": 0.62,
                        "power_conversion_efficiency": 15.09,
                        "resistance_series": 19.6,
                        "resistance_shunt": 23367.0
                    },
                    "environmental_conditions": {
                        "ambient_temperature": 25.0
                    }
                },
                {
                    "device_subset": 1,
                    "illumination": {
                        "intensity": 100.0,
                        "mask": true,
                        "mask_area": 0.13
                    },
                    "light_source": {
                        "spectrum": "AM1.5",
                        "light_source": "Solar simulator unspecified"
                    },
                    "light_regime": "standard light",
                    "results": {
                        "short_circuit_current_density": 35.18,
                        "open_circuit_voltage": 0.67,
                        "fill_factor": 0.68,
                        "power_conversion_efficiency": 16.1
                    }
                }
            ],
            "eqe": [
                {
                    "device_subset": 1,
                    "illumination": {
                        "top_cell_filter": true
                    },
                    "results": {
                        "integrated_current_density_shaded": 15.49
                    }
                },
                {
                    "device_subset": 2,
                    "results": {
                        "integrated_short_circuit_current_density": 15.11
                    }
                }
            ]
        }
    }
}
