Repository: Jesperkemist/PerovskiteTandemDatabase

## About The Project
This repo is associated to a paper with the title:
A FAIR Framework for Machine-Actionable Perovskite Tandem Solar Cell Data

## Resources
9.1 Online resources
1) Online documentation of the project, including a description of the structure of the data schema, and all defined modules
https://jesperkemist.github.io/PerovskiteTandemDatabase/

2) A PDF file describing the structure of the data schema, including all defined modules.
https://github.com/Jesperkemist/PerovskiteTandemDatabase/tree/main/module_descriptions

3) Example JSON files describing a representative perovskite tandem devices.

File: seed_dataset/Json_data_tandem_cell_initial_data_600.archive.json
{
    "data": {
        "m_def": "perovskite_solar_cell_database.schema_packages.tandem.schema.PerovskiteTandemSolarCell",
        "reference": {
            "publication_date": "2016-02-26T00:00:00",
            "journal": "ACS Applied Materials &amp; Interfaces",
            "sample_id": "Champion",
            "name_of_person_entering_the_data": "Weifei Fu",
            "data_entered_by_author": false,
            "part_of_initial_dataset": true,
            "DOI_number": "10.1021/acsami.5b12740",
            "publication_authors": [
                "Liu et al."
            ],
            "ID_temp": 600
        },
        "general": {
            "number_of_junctions": 2,
            "number_of_terminals": 2,
            "architecture": "Monolithic",
            "flexible": false,
            "semitransparent": false,
            "encapsulated": false,
            "cell_area": 0.06,
            "active_area": 0.055,
            "number_of_cells": 1,
            "photoabsorbers": [
                "OPV",
                "Perovskite"
            ],
            "photoabsorbers_string": "OPV-Perovskite",
            "photoabsorbers_bandgaps": [
                1.55,
                1.58
            ]
        },
        "key_performance_metrics": {
            "power_conversion_efficiency": 15.9,
            "short_circuit_current_density": 12.9,
            "open_circuit_voltage": 1.62,
            "fill_factor": 0.761
        },
        "device_stack": [
            {
                "layer_index": 1,
                "functionality": "back contact",
                "device_subset": 0,
                "name": "Ag",
                "properties": {
                    "thickness": {
                        "value": 100.0
                    }
                },
                "components": [
                    {
                        "name": "Ag",
                        "functionality": "majority phase"
                    }
                ],
                "deposition_procedure": {
                    "substrate_layer": "on upper layer",
                    "steps": [
                        {
                            "method": "Evaporation",
                            "m_def": "perovskite_solar_cell_database.schema_packages.tandem.device_stack.Evaporation"
                        }
                    ]
                },
                "m_def": "perovskite_solar_cell_database.schema_packages.tandem.device_stack.GeneralLayer"
            },
            {
                "layer_index": 2,
                "functionality": "electron transport layer",
                "device_subset": 0,
                "name": "C60-N",
                "properties": {
                    "thickness": {
                        "value": 15.0
                    }
                },
                "components": [
                    {
                        "name": "C60-N",
                        "functionality": "majority phase"
                    }
                ],
                "deposition_procedure": {
                    "substrate_layer": "on upper layer",
                    "steps": [
                        {
                            "method": "SpinCoating",
                            "m_def": "perovskite_solar_cell_database.schema_packages.tandem.device_stack.SpinCoating"
                        }
                    ]
                },
                "m_def": "perovskite_solar_cell_database.schema_packages.tandem.device_stack.GeneralLayer"
            },
            {
                "layer_index": 3,
                "functionality": "photoabsorber",
                "device_subset": 0,
                "name": "OPV",
                "properties": {
                    "band_gap": {
                        "value": 1.55,
                        "graded": false,
                        "determined_by": "eqe"
                    }
                },
                "m_def": "perovskite_solar_cell_database.schema_packages.tandem.device_stack.Photoabsorber_OPV",
                "cell_type": "polymer bulk heterojunction",
                "blend": "PTB7-Th; IEICO-4F"
            },
            {
                "layer_index": 4,
                "functionality": "electron transport layer",
                "device_subset": 0,
                "name": "C60-SB",
                "properties": {
                    "thickness": {
                        "value": 30.0
                    }
                },
                "components": [
                    {
                        "name": "C60-SB",
                        "functionality": "majority phase"
                    }
                ],
                "deposition_procedure": {
                    "substrate_layer": "on upper layer",
                    "steps": [
                        {
                            "method": "Evaporation",
                            "m_def": "perovskite_solar_cell_database.schema_packages.tandem.device_stack.Evaporation"
                        }
                    ]
                },
                "m_def": "perovskite_solar_cell_database.schema_packages.tandem.device_stack.GeneralLayer"
            },
            {
                "layer_index": 5,
                "functionality": "recombination layer",
                "device_subset": 0,
                "name": "Ag",
                "properties": {
                    "thickness": {
                        "value": 10.0
                    }
                },
                "components": [
                    {
                        "name": "Ag",
                        "functionality": "majority phase"
                    }
                ],
                "deposition_procedure": {
                    "substrate_layer": "on upper layer",
                    "steps": [
                        {
                            "method": "Evaporation",
                            "m_def": "perovskite_solar_cell_database.schema_packages.tandem.device_stack.Evaporation"
                        }
                    ]
                },
                "m_def": "perovskite_solar_cell_database.schema_packages.tandem.device_stack.GeneralLayer"
            },
            {
                "layer_index": 6,
                "functionality": "hole transport layer",
                "device_subset": 0,
                "name": "MoO3",
                "properties": {
                    "thickness": {
                        "value": 10.0
                    }
                },
                "components": [
                    {
                        "name": "MoO3",
                        "functionality": "majority phase"
                    }
                ],
                "deposition_procedure": {
                    "substrate_layer": "on upper layer",
                    "steps": [
                        {
                            "method": "Evaporation",
                            "m_def": "perovskite_solar_cell_database.schema_packages.tandem.device_stack.Evaporation"
                        }
                    ]
                },
                "m_def": "perovskite_solar_cell_database.schema_packages.tandem.device_stack.GeneralLayer"
            },
            {
                "layer_index": 7,
                "functionality": "electron transport layer",
                "device_subset": 0,
                "name": "PCBM-60",
                "properties": {
                    "thickness": {
                        "value": 60.0
                    }
                },
                "components": [
                    {
                        "name": "PCBM-60",
                        "functionality": "majority phase"
                    }
                ],
                "deposition_procedure": {
                    "substrate_layer": "on upper layer",
                    "steps": [
                        {
                            "method": "SpinCoating",
                            "m_def": "perovskite_solar_cell_database.schema_packages.tandem.device_stack.SpinCoating"
                        }
                    ]
                },
                "m_def": "perovskite_solar_cell_database.schema_packages.tandem.device_stack.GeneralLayer"
            },
            {
                "layer_index": 8,
                "functionality": "photoabsorber",
                "device_subset": 0,
                "name": "Perovskite",
                "properties": {
                    "crystallinity": {
                        "value": "polycrystalline"
                    },
                    "thickness": {
                        "value": 90.0
                    },
                    "band_gap": {
                        "value": 1.58,
                        "graded": false,
                        "determined_by": "eqe"
                    }
                },
                "deposition_procedure": {
                    "substrate_layer": "on upper layer",
                    "duration": 2.0,
                    "steps": [
                        {
                            "method": "SpinCoating",
                            "solution": {
                                "components": [
                                    {
                                        "name": "DMF"
                                    }
                                ]
                            },
                            "m_def": "perovskite_solar_cell_database.schema_packages.tandem.device_stack.SpinCoating"
                        },
                        {
                            "method": "Heating",
                            "temperature_segments": [
                                {
                                    "temperature_end": 100.0,
                                    "time_of_segment": 2.0
                                }
                            ],
                            "m_def": "perovskite_solar_cell_database.schema_packages.tandem.device_stack.Heating"
                        }
                    ]
                },
                "m_def": "perovskite_solar_cell_database.schema_packages.tandem.device_stack.Photoabsorber_Perovskite",
                "has_a_2D_perovskite_capping_layer": false,
                "lead_free": false,
                "inorganic": false,
                "composition": {
                    "band_gap": 1.58,
                    "sample_type": "Polycrystalline film",
                    "dimensionality": "3D",
                    "short_form": "CsFAMAPbBrI",
                    "long_form": "Cs0.097FA0.873MA0.03PbBr0.09I2.91",
                    "ions_a_site": [
                        {
                            "ion": "Cs",
                            "coefficient": 0.097,
                            "molecular_formula": "Cs+",
                            "smile": "[Cs+]",
                            "common_name": "Cesium ion",
                            "iupac_name": "Cesium(1+)",
                            "cas_number": "18459-37-5",
                            "source_compound_smile": "[Cs]",
                            "source_compound_iupac_name": "Cesium",
                            "source_compound_cas_number": "7440-46-2",
                            "abbreviation": "Cs"
                        },
                        {
                            "ion": "FA",
                            "coefficient": 0.873,
                            "molecular_formula": "CH5N2+",
                            "smile": "C(=[NH2+])N",
                            "common_name": "Formamidinium",
                            "iupac_name": "aminomethylideneazanium",
                            "cas_number": "nan",
                            "source_compound_smile": "C(=N)N",
                            "source_compound_iupac_name": "methanimidamide",
                            "source_compound_cas_number": "463-52-5",
                            "abbreviation": "FA"
                        },
                        {
                            "ion": "MA",
                            "coefficient": 0.03,
                            "molecular_formula": "CH6N+",
                            "smile": "C[NH3+]",
                            "common_name": "Methylammonium",
                            "iupac_name": "methylazanium",
                            "cas_number": "17000-00-9",
                            "source_compound_smile": "CN",
                            "source_compound_iupac_name": "methanamine",
                            "source_compound_cas_number": "74-89-5",
                            "abbreviation": "MA"
                        }
                    ],
                    "ions_b_site": [
                        {
                            "ion": "Pb",
                            "coefficient": 1.0,
                            "molecular_formula": "Pb2+",
                            "smile": "[Pb+2]",
                            "common_name": "Lead",
                            "iupac_name": "lead(2+)",
                            "cas_number": "14280-50-3",
                            "source_compound_smile": "[Pb]",
                            "source_compound_iupac_name": "Lead",
                            "source_compound_cas_number": "7439-92-1",
                            "abbreviation": "Pb"
                        }
                    ],
                    "ions_x_site": [
                        {
                            "ion": "Br",
                            "coefficient": 0.09,
                            "molecular_formula": "Br-",
                            "smile": "[Br-]",
                            "common_name": "Bromide",
                            "iupac_name": "Bromide",
                            "cas_number": "24959-67-9",
                            "source_compound_smile": "BrBr",
                            "source_compound_iupac_name": "molecular bromine",
                            "source_compound_cas_number": "7726-95-6",
                            "abbreviation": "Br"
                        },
                        {
                            "ion": "I",
                            "coefficient": 2.91,
                            "molecular_formula": "I-",
                            "smile": "[I-]",
                            "common_name": "Iodide",
                            "iupac_name": "Iodide",
                            "cas_number": "20461-54-5",
                            "source_compound_smile": "II",
                            "source_compound_iupac_name": "molecular iodine",
                            "source_compound_cas_number": "7553-56-2",
                            "abbreviation": "I"
                        }
                    ]
                }
            },
            {
                "layer_index": 9,
                "functionality": "hole transport layer",
                "device_subset": 0,
                "name": "PEDOT:PSS",
                "components": [
                    {
                        "name": "PEDOT:PSS",
                        "functionality": "majority phase"
                    }
                ],
                "deposition_procedure": {
                    "substrate_layer": "on upper layer",
                    "steps": [
                        {
                            "method": "SpinCoating",
                            "m_def": "perovskite_solar_cell_database.schema_packages.tandem.device_stack.SpinCoating"
                        }
                    ]
                },
                "m_def": "perovskite_solar_cell_database.schema_packages.tandem.device_stack.GeneralLayer"
            },
            {
                "layer_index": 10,
                "functionality": "front contact",
                "device_subset": 0,
                "name": "ITO",
                "components": [
                    {
                        "name": "ITO",
                        "functionality": "majority phase"
                    }
                ],
                "m_def": "perovskite_solar_cell_database.schema_packages.tandem.device_stack.GeneralLayer"
            },
            {
                "layer_index": 11,
                "functionality": "substrate",
                "device_subset": 0,
                "name": "SLG",
                "components": [
                    {
                        "name": "SLG",
                        "functionality": "majority phase"
                    }
                ],
                "m_def": "perovskite_solar_cell_database.schema_packages.tandem.device_stack.GeneralLayer"
            }
        ],
        "measurements": {
            "jv": [
                {
                    "certified": false,
                    "device_subset": 0,
                    "measurement_conditions": {
                        "scan_direction": "reversed"
                    },
                    "illumination": {
                        "intensity": 100.0,
                        "mask": true,
                        "mask_area": 0.055
                    },
                    "light_source": {
                        "spectrum": "AM1.5",
                        "light_source": "Solar simulator unspecified",
                        "light_source_model": "Newport model 91160"
                    },
                    "light_regime": "standard light",
                    "results": {
                        "short_circuit_current_density": 12.9,
                        "open_circuit_voltage": 1.62,
                        "fill_factor": 0.761,
                        "power_conversion_efficiency": 15.9
                    }
                },
                {
                    "device_subset": 1,
                    "illumination": {
                        "intensity": 100.0,
                        "mask": true,
                        "mask_area": 0.055
                    },
                    "light_source": {
                        "spectrum": "AM1.5",
                        "light_source": "Solar simulator unspecified",
                        "light_source_model": "Newport model 91160"
                    },
                    "light_regime": "standard light",
                    "results": {
                        "short_circuit_current_density": 17.8,
                        "open_circuit_voltage": 0.77,
                        "fill_factor": 0.709,
                        "power_conversion_efficiency": 9.7
                    }
                },
                {
                    "device_subset": 2,
                    "illumination": {
                        "intensity": 100.0,
                        "mask": true,
                        "mask_area": 0.055
                    },
                    "light_source": {
                        "spectrum": "AM1.5",
                        "light_source": "Solar simulator unspecified",
                        "light_source_model": "Newport model 91160"
                    },
                    "light_regime": "standard light",
                    "results": {
                        "short_circuit_current_density": 14.3,
                        "open_circuit_voltage": 0.89,
                        "fill_factor": 0.716,
                        "power_conversion_efficiency": 9.1
                    }
                }
            ],
            "eqe": [
                {
                    "device_subset": 0
                },
                {
                    "device_subset": 1
                },
                {
                    "device_subset": 2
                }
            ]
        }
    }
}

File: seed_dataset/Json_data_tandem_cell_initial_data_601.archive.json
{
    "data": {
        "m_def": "perovskite_solar_cell_database.schema_packages.tandem.schema.PerovskiteTandemSolarCell",
        "reference": {
            "publication_date": "2016-02-26T00:00:00",
            "journal": "ACS Applied Materials &amp; Interfaces",
            "name_of_person_entering_the_data": "Weifei Fu",
            "data_entered_by_author": false,
            "part_of_initial_dataset": true,
            "DOI_number": "10.1021/acsami.5b12740",
            "publication_authors": [
                "Liu et al."
            ],
            "ID_temp": 601
        },
        "general": {
            "number_of_junctions": 2,
            "number_of_terminals": 2,
            "architecture": "Monolithic",
            "flexible": false,
            "semitransparent": false,
            "encapsulated": false,
            "cell_area": 0.06,
            "active_area": 0.055,
            "number_of_cells": 1,
            "photoabsorbers": [
                "OPV",
                "Perovskite"
            ],
            "photoabsorbers_string": "OPV-Perovskite",
            "photoabsorbers_bandgaps": [
                1.55,
                1.58
            ]
        },
        "key_performance_metrics": {
            "power_conversion_efficiency": 14.1,
            "short_circuit_current_density": 11.0,
            "open_circuit_voltage": 1.76,
            "fill_factor": 0.729
        },
        "device_stack": [
            {
                "layer_index": 1,
                "functionality": "back contact",
                "device_subset": 0,
                "name": "Ag",
                "properties": {
                    "thickness": {
                        "value": 100.0
                    }
                },
                "components": [
                    {
                        "name": "Ag",
                        "functionality": "majority phase"
                    }
                ],
                "deposition_procedure": {
                    "substrate_layer": "on upper layer",
                    "steps": [
                        {
                            "method": "Evaporation",
                            "m_def": "perovskite_solar_cell_database.schema_packages.tandem.device_stack.Evaporation"
                        }
                    ]
                },
                "m_def": "perovskite_solar_cell_database.schema_packages.tandem.device_stack.GeneralLayer"
            },
            {
                "layer_index": 2,
                "functionality": "electron transport layer",
                "device_subset": 0,
                "name": "C60-N",
                "properties": {
                    "thickness": {
                        "value": 15.0
                    }
                },
                "components": [
                    {
                        "name": "C60-N",
                        "functionality": "majority phase"
                    }
                ],
                "deposition_procedure": {
                    "substrate_layer": "on upper layer",
                    "steps": [
                        {
                            "method": "SpinCoating",
                            "m_def": "perovskite_solar_cell_database.schema_packages.tandem.device_stack.SpinCoating"
                        }
                    ]
                },
                "m_def": "perovskite_solar_cell_database.schema_packages.tandem.device_stack.GeneralLayer"
            },
            {
                "layer_index": 3,
                "functionality": "photoabsorber",
                "device_subset": 0,
                "name": "OPV",
                "properties": {
                    "band_gap": {
                        "value": 1.55,
                        "graded": false,
                        "determined_by": "eqe"
                    }
                },
                "m_def": "perovskite_solar_cell_database.schema_packages.tandem.device_stack.Photoabsorber_OPV",
                "cell_type": "polymer bulk heterojunction",
                "blend": "PCE-10;PCBM-70"
            },
            {
                "layer_index": 4,
                "functionality": "electron transport layer",
                "device_subset": 0,
                "name": "C60-SB",
                "properties": {
                    "thickness": {
                        "value": 30.0
                    }
                },
                "components": [
                    {
                        "name": "C60-SB",
                        "functionality": "majority phase"
                    }
                ],
                "deposition_procedure": {
                    "substrate_layer": "on upper layer",
                    "steps": [
                        {
                            "method": "Evaporation",
                            "m_def": "perovskite_solar_cell_database.schema_packages.tandem.device_stack.Evaporation"
                        }
                    ]
                },
                "m_def": "perovskite_solar_cell_database.schema_packages.tandem.device_stack.GeneralLayer"
            },
            {
                "layer_index": 5,
                "functionality": "recombination layer",
                "device_subset": 0,
                "name": "Ag",
                "properties": {
                    "thickness": {
                        "value": 10.0
                    }
                },
                "components": [
                    {
                        "name": "Ag",
                        "functionality": "majority phase"
                    }
                ],
                "deposition_procedure": {
                    "substrate_layer": "on upper layer",
                    "steps": [
                        {
                            "method": "Evaporation",
                            "m_def": "perovskite_solar_cell_database.schema_packages.tandem.device_stack.Evaporation"
                        }
                    ]
                },
                "m_def": "perovskite_solar_cell_database.schema_packages.tandem.device_stack.GeneralLayer"
            },
            {
                "layer_index": 6,
                "functionality": "hole transport layer",
                "device_subset": 0,
                "name": "MoO3",
                "properties": {
                    "thickness": {
                        "value": 10.0
                    }
                },
                "components": [
                    {
                        "name": "MoO3",
                        "functionality": "majority phase"
                    }
                ],
                "deposition_procedure": {
                    "substrate_layer": "on upper layer",
                    "steps": [
                        {
                            "method": "Evaporation",
                            "m_def": "perovskite_solar_cell_database.schema_packages.tandem.device_stack.Evaporation"
                        }
                    ]
                },
                "m_def": "perovskite_solar_cell_database.schema_packages.tandem.device_stack.GeneralLayer"
            },
            {
                "layer_index": 7,
                "functionality": "electron transport layer",
                "device_subset": 0,
                "name": "PCBM-60",
                "properties": {
                    "thickness": {
                        "value": 60.0
                    }
                },
                "components": [
                    {
                        "name": "PCBM-60",
                        "functionality": "majority phase"
                    }
                ],
                "deposition_procedure": {
                    "substrate_layer": "on upper layer",
                    "steps": [
                        {
                            "method": "SpinCoating",
                            "m_def": "perovskite_solar_cell_database.schema_packages.tandem.device_stack.SpinCoating"
                        }
                    ]
                },
                "m_def": "perovskite_solar_cell_database.schema_packages.tandem.device_stack.GeneralLayer"
            },
            {
                "layer_index": 8,
                "functionality": "photoabsorber",
                "device_subset": 0,
                "name": "Perovskite",
                "properties": {
                    "crystallinity": {
                        "value": "polycrystalline"
                    },
                    "thickness": {
                        "value": 110.0
                    },
                    "band_gap": {
                        "value": 1.58,
                        "graded": false,
                        "determined_by": "eqe"
                    }
                },
                "deposition_procedure": {
                    "substrate_layer": "on upper layer",
                    "duration": 2.0,
                    "steps": [
                        {
                            "method": "SpinCoating",
                            "solution": {
                                "components": [
                                    {
                                        "name": "DMF"
                                    }
                                ]
                            },
                            "m_def": "perovskite_solar_cell_database.schema_packages.tandem.device_stack.SpinCoating"
                        },
                        {
                            "method": "Heating",
                            "temperature_segments": [
                                {
                                    "temperature_end": 100.0,
                                    "time_of_segment": 2.0
                                }
                            ],
                            "m_def": "perovskite_solar_cell_database.schema_packages.tandem.device_stack.Heating"
                        }
                    ]
                },
                "m_def": "perovskite_solar_cell_database.schema_packages.tandem.device_stack.Photoabsorber_Perovskite",
                "has_a_2D_perovskite_capping_layer": false,
                "lead_free": false,
                "inorganic": false,
                "composition": {
                    "band_gap": 1.58,
                    "sample_type": "Polycrystalline film",
                    "dimensionality": "3D",
                    "short_form": "CsFAMAPbBrI",
                    "long_form": "Cs0.097FA0.873MA0.03PbBr0.09I2.91",
                    "ions_a_site": [
                        {
                            "ion": "Cs",
                            "coefficient": 0.097,
                            "molecular_formula": "Cs+",
                            "smile": "[Cs+]",
                            "common_name": "Cesium ion",
                            "iupac_name": "Cesium(1+)",
                            "cas_number": "18459-37-5",
                            "source_compound_smile": "[Cs]",
                            "source_compound_iupac_name": "Cesium",
                            "source_compound_cas_number": "7440-46-2",
                            "abbreviation": "Cs"
                        },
                        {
                            "ion": "FA",
                            "coefficient": 0.873,
                            "molecular_formula": "CH5N2+",
                            "smile": "C(=[NH2+])N",
                            "common_name": "Formamidinium",
                            "iupac_name": "aminomethylideneazanium",
                            "cas_number": "nan",
                            "source_compound_smile": "C(=N)N",
                            "source_compound_iupac_name": "methanimidamide",
                            "source_compound_cas_number": "463-52-5",
                            "abbreviation": "FA"
                        },
                        {
                            "ion": "MA",
                            "coefficient": 0.03,
                            "molecular_formula": "CH6N+",
                            "smile": "C[NH3+]",
                            "common_name": "Methylammonium",
                            "iupac_name": "methylazanium",
                            "cas_number": "17000-00-9",
                            "source_compound_smile": "CN",
                            "source_compound_iupac_name": "methanamine",
                            "source_compound_cas_number": "74-89-5",
                            "abbreviation": "MA"
                        }
                    ],
                    "ions_b_site": [
                        {
                            "ion": "Pb",
                            "coefficient": 1.0,
                            "molecular_formula": "Pb2+",
                            "smile": "[Pb+2]",
                            "common_name": "Lead",
                            "iupac_name": "lead(2+)",
                            "cas_number": "14280-50-3",
                            "source_compound_smile": "[Pb]",
                            "source_compound_iupac_name": "Lead",
                            "source_compound_cas_number": "7439-92-1",
                            "abbreviation": "Pb"
                        }
                    ],
                    "ions_x_site": [
                        {
                            "ion": "Br",
                            "coefficient": 0.09,
                            "molecular_formula": "Br-",
                            "smile": "[Br-]",
                            "common_name": "Bromide",
                            "iupac_name": "Bromide",
                            "cas_number": "24959-67-9",
                            "source_compound_smile": "BrBr",
                            "source_compound_iupac_name": "molecular bromine",
                            "source_compound_cas_number": "7726-95-6",
                            "abbreviation": "Br"
                        },
                        {
                            "ion": "I",
                            "coefficient": 2.91,
                            "molecular_formula": "I-",
                            "smile": "[I-]",
                            "common_name": "Iodide",
                            "iupac_name": "Iodide",
                            "cas_number": "20461-54-5",
                            "source_compound_smile": "II",
                            "source_compound_iupac_name": "molecular iodine",
                            "source_compound_cas_number": "7553-56-2",
                            "abbreviation": "I"
                        }
                    ]
                }
            },
            {
                "layer_index": 9,
                "functionality": "hole transport layer",
                "device_subset": 0,
                "name": "PEDOT:PSS",
                "components": [
                    {
                        "name": "PEDOT:PSS",
                        "functionality": "majority phase"
                    }
                ],
                "deposition_procedure": {
                    "substrate_layer": "on upper layer",
                    "steps": [
                        {
                            "method": "SpinCoating",
                            "m_def": "perovskite_solar_cell_database.schema_packages.tandem.device_stack.SpinCoating"
                        }
                    ]
                },
                "m_def": "perovskite_solar_cell_database.schema_packages.tandem.device_stack.GeneralLayer"
            },
            {
                "layer_index": 10,
                "functionality": "front contact",
                "device_subset": 0,
                "name": "ITO",
                "components": [
                    {
                        "name": "ITO",
                        "functionality": "majority phase"
                    }
                ],
                "m_def": "perovskite_solar_cell_database.schema_packages.tandem.device_stack.GeneralLayer"
            },
            {
                "layer_index": 11,
                "functionality": "substrate",
                "device_subset": 0,
                "name": "SLG",
                "components": [
                    {
                        "name": "SLG",
                        "functionality": "majority phase"
                    }
                ],
                "m_def": "perovskite_solar_cell_database.schema_packages.tandem.device_stack.GeneralLayer"
            }
        ],
        "measurements": {
            "jv": [
                {
                    "certified": false,
                    "device_subset": 0,
                    "measurement_conditions": {
                        "scan_direction": "reversed"
                    },
                    "illumination": {
                        "intensity": 100.0,
                        "mask": true,
                        "mask_area": 0.055
                    },
                    "light_source": {
                        "spectrum": "AM1.5",
                        "light_source": "Solar simulator unspecified",
                        "light_source_model": "Newport model 91160"
                    },
                    "light_regime": "standard light",
                    "results": {
                        "short_circuit_current_density": 11.0,
                        "open_circuit_voltage": 1.76,
                        "fill_factor": 0.729,
                        "power_conversion_efficiency": 14.1
                    }
                },
                {
                    "device_subset": 1,
                    "illumination": {
                        "intensity": 100.0,
                        "mask": true,
                        "mask_area": 0.055
                    },
                    "light_source": {
                        "spectrum": "AM1.5",
                        "light_source": "Solar simulator unspecified",
                        "light_source_model": "Newport model 91160"
                    },
                    "light_regime": "standard light",
                    "results": {
                        "short_circuit_current_density": 17.8,
                        "open_circuit_voltage": 0.77,
                        "fill_factor": 0.709,
                        "power_conversion_efficiency": 9.7
                    }
                },
                {
                    "device_subset": 2,
                    "illumination": {
                        "intensity": 100.0,
                        "mask": true,
                        "mask_area": 0.055
                    },
                    "light_source": {
                        "spectrum": "AM1.5",
                        "light_source": "Solar simulator unspecified",
                        "light_source_model": "Newport model 91160"
                    },
                    "light_regime": "standard light",
                    "results": {
                        "short_circuit_current_density": 14.9,
                        "open_circuit_voltage": 1.02,
                        "fill_factor": 0.713,
                        "power_conversion_efficiency": 10.8
                    }
                }
            ],
            "eqe": [
                {
                    "device_subset": 0
                },
                {
                    "device_subset": 1
                },
                {
                    "device_subset": 2
                }
            ]
        }
    }
}
