Repository: Jesperkemist/PerovskiteTandemDatabase

## About The Project
This repo is associated to a paper with the title:
A FAIR Framework for Machine-Actionable Perovskite Tandem Solar Cell Data

## Resources
9.1 Online resources
1) Online documentation of the project, including a description of the structure of the data schema, and all defined modules
https://jesperkemist.github.io/PerovskiteTandemDatabase/

2) A PDF file describing the structure of the data schema, including all defined modules.
https://github.com/Jesperkemist/PerovskiteTandemDatabase/tree/main/module_descriptions

3) Example JSON files describing a representative perovskite tandem devices.

File: seed_dataset/Json_data_tandem_cell_initial_data_606.archive.json
{
    "data": {
        "m_def": "perovskite_solar_cell_database.schema_packages.tandem.schema.PerovskiteTandemSolarCell",
        "reference": {
            "publication_date": "2019-08-27T00:00:00",
            "journal": "15th International Conference on Concentrator Photovoltaic Systems (CPV-15)",
            "sample_id": "PERC A",
            "name_of_person_entering_the_data": "Weifei Fu",
            "data_entered_by_author": false,
            "part_of_initial_dataset": true,
            "DOI_number": "10.1063/1.5123886",
            "publication_authors": [
                "Zhang et al."
            ],
            "ID_temp": 606
        },
        "general": {
            "number_of_junctions": 2,
            "number_of_terminals": 4,
            "architecture": "Stacked",
            "flexible": false,
            "semitransparent": false,
            "encapsulated": false,
            "number_of_cells": 1,
            "photoabsorbers": [
                "Silicon",
                "Perovskite"
            ],
            "photoabsorbers_string": "Silicon-Perovskite",
            "photoabsorbers_bandgaps": [
                1.1,
                1.58
            ]
        },
        "key_performance_metrics": {
            "power_conversion_efficiency": 21.44
        },
        "device_stack": [
            {
                "layer_index": 1,
                "functionality": "back contact",
                "device_subset": 1,
                "name": "Ag",
                "components": [
                    {
                        "name": "Ag",
                        "functionality": "majority phase"
                    }
                ],
                "deposition_procedure": {
                    "substrate_layer": "on upper layer",
                    "steps": [
                        {
                            "method": "ScreenPrinting",
                            "m_def": "perovskite_solar_cell_database.schema_packages.tandem.device_stack.GeneralDepositionProcedure"
                        }
                    ]
                },
                "m_def": "perovskite_solar_cell_database.schema_packages.tandem.device_stack.GeneralLayer"
            },
            {
                "layer_index": 2,
                "functionality": "back contact",
                "device_subset": 1,
                "name": "SiNx:H",
                "components": [
                    {
                        "name": "SiNx:H",
                        "functionality": "majority phase"
                    }
                ],
                "deposition_procedure": {
                    "substrate_layer": "on upper layer",
                    "steps": [
                        {
                            "method": "PECVD",
                            "m_def": "perovskite_solar_cell_database.schema_packages.tandem.device_stack.GeneralDepositionProcedure"
                        }
                    ]
                },
                "m_def": "perovskite_solar_cell_database.schema_packages.tandem.device_stack.GeneralLayer"
            },
            {
                "layer_index": 3,
                "functionality": "back contact",
                "device_subset": 1,
                "name": "AlOx",
                "components": [
                    {
                        "name": "AlOx",
                        "functionality": "majority phase"
                    }
                ],
                "deposition_procedure": {
                    "substrate_layer": "on upper layer",
                    "steps": [
                        {
                            "method": "PECVD",
                            "m_def": "perovskite_solar_cell_database.schema_packages.tandem.device_stack.GeneralDepositionProcedure"
                        }
                    ]
                },
                "m_def": "perovskite_solar_cell_database.schema_packages.tandem.device_stack.GeneralLayer"
            },
            {
                "layer_index": 4,
                "functionality": "photoabsorber",
                "device_subset": 1,
                "name": "silicon",
                "properties": {
                    "band_gap": {
                        "value": 1.1,
                        "determined_by": "literature"
                    }
                },
                "m_def": "perovskite_solar_cell_database.schema_packages.tandem.device_stack.Photoabsorber_Silicon",
                "cell_type": "PERC",
                "type_of_silicon": "Monocrystalline",
                "doping_sequence": "Unknown"
            },
            {
                "layer_index": 5,
                "functionality": "front contact",
                "device_subset": 1,
                "name": "SiNx:H",
                "properties": {
                    "thickness": {
                        "value": 109.0
                    }
                },
                "components": [
                    {
                        "name": "SiNx:H",
                        "functionality": "majority phase"
                    }
                ],
                "deposition_procedure": {
                    "substrate_layer": "on lower layer",
                    "steps": [
                        {
                            "method": "PECVD",
                            "m_def": "perovskite_solar_cell_database.schema_packages.tandem.device_stack.GeneralDepositionProcedure"
                        }
                    ]
                },
                "m_def": "perovskite_solar_cell_database.schema_packages.tandem.device_stack.GeneralLayer"
            },
            {
                "layer_index": 6,
                "functionality": "front contact",
                "device_subset": 1,
                "name": "Ag-grid",
                "components": [
                    {
                        "name": "Ag-grid",
                        "functionality": "majority phase"
                    }
                ],
                "deposition_procedure": {
                    "substrate_layer": "on lower layer",
                    "steps": [
                        {
                            "method": "ScreenPrinting",
                            "m_def": "perovskite_solar_cell_database.schema_packages.tandem.device_stack.GeneralDepositionProcedure"
                        }
                    ]
                },
                "m_def": "perovskite_solar_cell_database.schema_packages.tandem.device_stack.GeneralLayer"
            },
            {
                "layer_index": 7,
                "functionality": "air gap",
                "name": "Air",
                "components": [
                    {
                        "name": "Air",
                        "functionality": "majority phase"
                    }
                ],
                "m_def": "perovskite_solar_cell_database.schema_packages.tandem.device_stack.GeneralLayer"
            },
            {
                "layer_index": 8,
                "functionality": "back contact",
                "device_subset": 2,
                "name": "ITO",
                "properties": {
                    "thickness": {
                        "value": 80.0
                    }
                },
                "components": [
                    {
                        "name": "ITO",
                        "functionality": "majority phase"
                    }
                ],
                "deposition_procedure": {
                    "substrate_layer": "on upper layer",
                    "steps": [
                        {
                            "method": "Sputtering",
                            "m_def": "perovskite_solar_cell_database.schema_packages.tandem.device_stack.Sputtering"
                        }
                    ]
                },
                "m_def": "perovskite_solar_cell_database.schema_packages.tandem.device_stack.GeneralLayer"
            },
            {
                "layer_index": 9,
                "functionality": "back contact",
                "device_subset": 2,
                "name": "MoOx",
                "properties": {
                    "thickness": {
                        "value": 30.0
                    }
                },
                "components": [
                    {
                        "name": "MoOx",
                        "functionality": "majority phase"
                    }
                ],
                "deposition_procedure": {
                    "substrate_layer": "on upper layer",
                    "steps": [
                        {
                            "method": "Evaporation",
                            "m_def": "perovskite_solar_cell_database.schema_packages.tandem.device_stack.Evaporation"
                        }
                    ]
                },
                "m_def": "perovskite_solar_cell_database.schema_packages.tandem.device_stack.GeneralLayer"
            },
            {
                "layer_index": 10,
                "functionality": "hole transport layer",
                "device_subset": 2,
                "name": "Spiro-MeOTAD",
                "components": [
                    {
                        "name": "Spiro-MeOTAD",
                        "functionality": "majority phase"
                    }
                ],
                "deposition_procedure": {
                    "substrate_layer": "on upper layer",
                    "steps": [
                        {
                            "method": "SpinCoating",
                            "m_def": "perovskite_solar_cell_database.schema_packages.tandem.device_stack.SpinCoating"
                        }
                    ]
                },
                "m_def": "perovskite_solar_cell_database.schema_packages.tandem.device_stack.GeneralLayer"
            },
            {
                "layer_index": 11,
                "functionality": "photoabsorber",
                "device_subset": 2,
                "name": "Perovskite",
                "properties": {
                    "crystallinity": {
                        "value": "polycrystalline"
                    },
                    "band_gap": {
                        "value": 1.58,
                        "graded": false,
                        "determined_by": "eqe"
                    }
                },
                "deposition_procedure": {
                    "substrate_layer": "on upper layer",
                    "antisolvent": true,
                    "steps": [
                        {
                            "method": "SpinCoating",
                            "solution": {
                                "components": [
                                    {
                                        "name": "DMAC"
                                    },
                                    {
                                        "name": "NMP"
                                    }
                                ]
                            },
                            "m_def": "perovskite_solar_cell_database.schema_packages.tandem.device_stack.SpinCoating"
                        }
                    ]
                },
                "m_def": "perovskite_solar_cell_database.schema_packages.tandem.device_stack.Photoabsorber_Perovskite",
                "has_a_2D_perovskite_capping_layer": false,
                "lead_free": false,
                "inorganic": false,
                "composition": {
                    "band_gap": 1.58,
                    "sample_type": "Polycrystalline film",
                    "dimensionality": "3D",
                    "short_form": "CsFAMAPbBrI",
                    "long_form": "Cs0.097FA0.873MA0.03PbBr0.09I2.91",
                    "ions_a_site": [
                        {
                            "ion": "Cs",
                            "coefficient": 0.097,
                            "molecular_formula": "Cs+",
                            "smile": "[Cs+]",
                            "common_name": "Cesium ion",
                            "iupac_name": "Cesium(1+)",
                            "cas_number": "18459-37-5",
                            "source_compound_smile": "[Cs]",
                            "source_compound_iupac_name": "Cesium",
                            "source_compound_cas_number": "7440-46-2",
                            "abbreviation": "Cs"
                        },
                        {
                            "ion": "FA",
                            "coefficient": 0.873,
                            "molecular_formula": "CH5N2+",
                            "smile": "C(=[NH2+])N",
                            "common_name": "Formamidinium",
                            "iupac_name": "aminomethylideneazanium",
                            "cas_number": "nan",
                            "source_compound_smile": "C(=N)N",
                            "source_compound_iupac_name": "methanimidamide",
                            "source_compound_cas_number": "463-52-5",
                            "abbreviation": "FA"
                        },
                        {
                            "ion": "MA",
                            "coefficient": 0.03,
                            "molecular_formula": "CH6N+",
                            "smile": "C[NH3+]",
                            "common_name": "Methylammonium",
                            "iupac_name": "methylazanium",
                            "cas_number": "17000-00-9",
                            "source_compound_smile": "CN",
                            "source_compound_iupac_name": "methanamine",
                            "source_compound_cas_number": "74-89-5",
                            "abbreviation": "MA"
                        }
                    ],
                    "ions_b_site": [
                        {
                            "ion": "Pb",
                            "coefficient": 1.0,
                            "molecular_formula": "Pb2+",
                            "smile": "[Pb+2]",
                            "common_name": "Lead",
                            "iupac_name": "lead(2+)",
                            "cas_number": "14280-50-3",
                            "source_compound_smile": "[Pb]",
                            "source_compound_iupac_name": "Lead",
                            "source_compound_cas_number": "7439-92-1",
                            "abbreviation": "Pb"
                        }
                    ],
                    "ions_x_site": [
                        {
                            "ion": "Br",
                            "coefficient": 0.09,
                            "molecular_formula": "Br-",
                            "smile": "[Br-]",
                            "common_name": "Bromide",
                            "iupac_name": "Bromide",
                            "cas_number": "24959-67-9",
                            "source_compound_smile": "BrBr",
                            "source_compound_iupac_name": "molecular bromine",
                            "source_compound_cas_number": "7726-95-6",
                            "abbreviation": "Br"
                        },
                        {
                            "ion": "I",
                            "coefficient": 2.91,
                            "molecular_formula": "I-",
                            "smile": "[I-]",
                            "common_name": "Iodide",
                            "iupac_name": "Iodide",
                            "cas_number": "20461-54-5",
                            "source_compound_smile": "II",
                            "source_compound_iupac_name": "molecular iodine",
                            "source_compound_cas_number": "7553-56-2",
                            "abbreviation": "I"
                        }
                    ]
                }
            },
            {
                "layer_index": 12,
                "functionality": "electron transport layer",
                "device_subset": 2,
                "name": "TiO2-c",
                "components": [
                    {
                        "name": "TiO2-c",
                        "functionality": "majority phase"
                    }
                ],
                "deposition_procedure": {
                    "substrate_layer": "on upper layer",
                    "steps": [
                        {
                            "method": "ChemicalBathDeposition",
                            "m_def": "perovskite_solar_cell_database.schema_packages.tandem.device_stack.ChemicalBathDeposition"
                        }
                    ]
                },
                "m_def": "perovskite_solar_cell_database.schema_packages.tandem.device_stack.GeneralLayer"
            },
            {
                "layer_index": 13,
                "functionality": "front contact",
                "device_subset": 2,
                "name": "FTO",
                "components": [
                    {
                        "name": "FTO",
                        "functionality": "majority phase"
                    }
                ],
                "m_def": "perovskite_solar_cell_database.schema_packages.tandem.device_stack.GeneralLayer"
            },
            {
                "layer_index": 14,
                "functionality": "substrate",
                "device_subset": 2,
                "name": "SLG",
                "components": [
                    {
                        "name": "SLG",
                        "functionality": "majority phase"
                    }
                ],
                "m_def": "perovskite_solar_cell_database.schema_packages.tandem.device_stack.GeneralLayer"
            }
        ],
        "measurements": {
            "jv": [
                {
                    "certified": false,
                    "device_subset": 0,
                    "measurement_conditions": {
                        "scan_direction": "reversed"
                    },
                    "illumination": {
                        "intensity": 100.0,
                        "mask": false
                    },
                    "light_source": {
                        "spectrum": "AM1.5",
                        "light_source": "Solar simulator unspecified",
                        "light_source_model": "SAN-EI Electric XES-40S1"
                    },
                    "light_regime": "standard light",
                    "results": {
                        "power_conversion_efficiency": 21.44
                    }
                },
                {
                    "device_subset": 1,
                    "illumination": {
                        "intensity": 100.0,
                        "mask": false
                    },
                    "light_source": {
                        "spectrum": "AM1.5",
                        "light_source": "Solar simulator unspecified",
                        "light_source_model": "SAN-EI Electric XES-40S1"
                    },
                    "light_regime": "standard light",
                    "results": {
                        "short_circuit_current_density": 39.08,
                        "open_circuit_voltage": 0.662,
                        "fill_factor": 0.801,
                        "power_conversion_efficiency": 20.71
                    }
                },
                {
                    "device_subset": 2,
                    "illumination": {
                        "intensity": 100.0,
                        "mask": false
                    },
                    "light_source": {
                        "spectrum": "AM1.5",
                        "light_source": "Solar simulator unspecified",
                        "light_source_model": "SAN-EI Electric XES-40S1"
                    },
                    "light_regime": "standard light",
                    "results": {
                        "short_circuit_current_density": 21.48,
                        "open_circuit_voltage": 1.031,
                        "fill_factor": 0.704,
                        "power_conversion_efficiency": 15.6
                    }
                }
            ],
            "eqe": [
                {
                    "device_subset": 0
                },
                {
                    "device_subset": 1
                },
                {
                    "device_subset": 2
                }
            ]
        }
    }
}

File: seed_dataset/Json_data_tandem_cell_initial_data_607.archive.json
{
    "data": {
        "m_def": "perovskite_solar_cell_database.schema_packages.tandem.schema.PerovskiteTandemSolarCell",
        "reference": {
            "publication_date": "2020-10-05T00:00:00",
            "journal": "Nature Energy",
            "sample_id": "Control",
            "name_of_person_entering_the_data": "Weifei Fu",
            "data_entered_by_author": false,
            "part_of_initial_dataset": true,
            "DOI_number": "10.1038/s41560-020-00705-5",
            "publication_authors": [
                "Xiao et al."
            ],
            "ID_temp": 607
        },
        "general": {
            "number_of_junctions": 2,
            "number_of_terminals": 2,
            "architecture": "Monolithic",
            "flexible": false,
            "semitransparent": false,
            "encapsulated": false,
            "active_area": 0.049,
            "number_of_cells": 1,
            "photoabsorbers": [
                "Perovskite",
                "Perovskite"
            ],
            "photoabsorbers_string": "Perovskite-Perovskite",
            "photoabsorbers_bandgaps": [
                1.22,
                1.77
            ]
        },
        "key_performance_metrics": {
            "power_conversion_efficiency": 25.6,
            "short_circuit_current_density": 16.0,
            "open_circuit_voltage": 2.013,
            "fill_factor": 0.798
        },
        "device_stack": [
            {
                "layer_index": 1,
                "functionality": "back contact",
                "device_subset": 0,
                "name": "Cu",
                "components": [
                    {
                        "name": "Cu",
                        "functionality": "majority phase"
                    }
                ],
                "m_def": "perovskite_solar_cell_database.schema_packages.tandem.device_stack.GeneralLayer"
            },
            {
                "layer_index": 2,
                "functionality": "electron transport layer",
                "device_subset": 0,
                "name": "SnO2-c",
                "properties": {
                    "thickness": {
                        "value": 15.0
                    }
                },
                "components": [
                    {
                        "name": "SnO2-c",
                        "functionality": "majority phase"
                    }
                ],
                "deposition_procedure": {
                    "substrate_layer": "on upper layer",
                    "steps": [
                        {
                            "method": "AtomicLayerDeposition",
                            "m_def": "perovskite_solar_cell_database.schema_packages.tandem.device_stack.AtomicLayerDeposition"
                        }
                    ]
                },
                "m_def": "perovskite_solar_cell_database.schema_packages.tandem.device_stack.GeneralLayer"
            },
            {
                "layer_index": 3,
                "functionality": "electron transport layer",
                "device_subset": 0,
                "name": "C60",
                "properties": {
                    "thickness": {
                        "value": 20.0
                    }
                },
                "components": [
                    {
                        "name": "C60",
                        "functionality": "majority phase"
                    }
                ],
                "deposition_procedure": {
                    "substrate_layer": "on upper layer",
                    "steps": [
                        {
                            "method": "Evaporation",
                            "m_def": "perovskite_solar_cell_database.schema_packages.tandem.device_stack.Evaporation"
                        }
                    ]
                },
                "m_def": "perovskite_solar_cell_database.schema_packages.tandem.device_stack.GeneralLayer"
            },
            {
                "layer_index": 4,
                "functionality": "photoabsorber",
                "device_subset": 0,
                "name": "Perovskite",
                "properties": {
                    "crystallinity": {
                        "value": "polycrystalline"
                    },
                    "thickness": {
                        "value": 1000
                    },
                    "band_gap": {
                        "value": 1.22,
                        "graded": false
                    }
                },
                "deposition_procedure": {
                    "substrate_layer": "on upper layer",
                    "antisolvent": true,
                    "duration": 10.0,
                    "steps": [
                        {
                            "method": "SpinCoating",
                            "solution": {
                                "components": [
                                    {
                                        "name": "DMF"
                                    },
                                    {
                                        "name": "DMSO"
                                    }
                                ]
                            },
                            "m_def": "perovskite_solar_cell_database.schema_packages.tandem.device_stack.SpinCoating"
                        },
                        {
                            "method": "Heating",
                            "temperature_segments": [
                                {
                                    "temperature_end": 100.0,
                                    "time_of_segment": 10.0
                                }
                            ],
                            "m_def": "perovskite_solar_cell_database.schema_packages.tandem.device_stack.Heating"
                        }
                    ]
                },
                "m_def": "perovskite_solar_cell_database.schema_packages.tandem.device_stack.Photoabsorber_Perovskite",
                "has_a_2D_perovskite_capping_layer": false,
                "lead_free": false,
                "inorganic": false,
                "composition": {
                    "band_gap": 1.22,
                    "sample_type": "Polycrystalline film",
                    "dimensionality": "3D",
                    "short_form": "FAMAPbSnI",
                    "long_form": "FA0.7MA0.3Pb0.5Sn0.5I3",
                    "ions_a_site": [
                        {
                            "ion": "FA",
                            "coefficient": 0.7,
                            "molecular_formula": "CH5N2+",
                            "smile": "C(=[NH2+])N",
                            "common_name": "Formamidinium",
                            "iupac_name": "aminomethylideneazanium",
                            "cas_number": "nan",
                            "source_compound_smile": "C(=N)N",
                            "source_compound_iupac_name": "methanimidamide",
                            "source_compound_cas_number": "463-52-5",
                            "abbreviation": "FA"
                        },
                        {
                            "ion": "MA",
                            "coefficient": 0.3,
                            "molecular_formula": "CH6N+",
                            "smile": "C[NH3+]",
                            "common_name": "Methylammonium",
                            "iupac_name": "methylazanium",
                            "cas_number": "17000-00-9",
                            "source_compound_smile": "CN",
                            "source_compound_iupac_name": "methanamine",
                            "source_compound_cas_number": "74-89-5",
                            "abbreviation": "MA"
                        }
                    ],
                    "ions_b_site": [
                        {
                            "ion": "Pb",
                            "coefficient": 0.5,
                            "molecular_formula": "Pb2+",
                            "smile": "[Pb+2]",
                            "common_name": "Lead",
                            "iupac_name": "lead(2+)",
                            "cas_number": "14280-50-3",
                            "source_compound_smile": "[Pb]",
                            "source_compound_iupac_name": "Lead",
                            "source_compound_cas_number": "7439-92-1",
                            "abbreviation": "Pb"
                        },
                        {
                            "ion": "Sn",
                            "coefficient": 0.5,
                            "molecular_formula": "Sn2+",
                            "smile": "[Sn+2]",
                            "common_name": "Tin",
                            "iupac_name": "tin(2+)",
                            "cas_number": "22541-90-8",
                            "source_compound_smile": "[Sn]",
                            "source_compound_iupac_name": "Tin",
                            "source_compound_cas_number": "7440-31-5",
                            "abbreviation": "Sn"
                        }
                    ],
                    "ions_x_site": [
                        {
                            "ion": "I",
                            "coefficient": 3.0,
                            "molecular_formula": "I-",
                            "smile": "[I-]",
                            "common_name": "Iodide",
                            "iupac_name": "Iodide",
                            "cas_number": "20461-54-5",
                            "source_compound_smile": "II",
                            "source_compound_iupac_name": "molecular iodine",
                            "source_compound_cas_number": "7553-56-2",
                            "abbreviation": "I"
                        }
                    ]
                }
            },
            {
                "layer_index": 5,
                "functionality": "hole transport layer",
                "device_subset": 0,
                "name": "PEDOT:PSS",
                "components": [
                    {
                        "name": "PEDOT:PSS",
                        "functionality": "majority phase"
                    }
                ],
                "m_def": "perovskite_solar_cell_database.schema_packages.tandem.device_stack.GeneralLayer"
            },
            {
                "layer_index": 6,
                "functionality": "recombination layer",
                "device_subset": 0,
                "name": "Au",
                "properties": {
                    "thickness": {
                        "value": 1.0
                    }
                },
                "components": [
                    {
                        "name": "Au",
                        "functionality": "majority phase"
                    }
                ],
                "deposition_procedure": {
                    "substrate_layer": "on upper layer",
                    "steps": [
                        {
                            "method": "Evaporation",
                            "m_def": "perovskite_solar_cell_database.schema_packages.tandem.device_stack.Evaporation"
                        }
                    ]
                },
                "m_def": "perovskite_solar_cell_database.schema_packages.tandem.device_stack.GeneralLayer"
            },
            {
                "layer_index": 7,
                "functionality": "electron transport layer",
                "device_subset": 0,
                "name": "SnO2-c",
                "properties": {
                    "thickness": {
                        "value": 20.0
                    }
                },
                "components": [
                    {
                        "name": "SnO2-c",
                        "functionality": "majority phase"
                    }
                ],
                "deposition_procedure": {
                    "substrate_layer": "on upper layer",
                    "steps": [
                        {
                            "method": "AtomicLayerDeposition",
                            "m_def": "perovskite_solar_cell_database.schema_packages.tandem.device_stack.AtomicLayerDeposition"
                        }
                    ]
                },
                "m_def": "perovskite_solar_cell_database.schema_packages.tandem.device_stack.GeneralLayer"
            },
            {
                "layer_index": 8,
                "functionality": "electron transport layer",
                "device_subset": 0,
                "name": "C60",
                "properties": {
                    "thickness": {
                        "value": 20.0
                    }
                },
                "components": [
                    {
                        "name": "C60",
                        "functionality": "majority phase"
                    }
                ],
                "deposition_procedure": {
                    "substrate_layer": "on upper layer",
                    "steps": [
                        {
                            "method": "Evaporation",
                            "m_def": "perovskite_solar_cell_database.schema_packages.tandem.device_stack.Evaporation"
                        }
                    ]
                },
                "m_def": "perovskite_solar_cell_database.schema_packages.tandem.device_stack.GeneralLayer"
            },
            {
                "layer_index": 9,
                "functionality": "photoabsorber",
                "device_subset": 0,
                "name": "Perovskite",
                "properties": {
                    "crystallinity": {
                        "value": "polycrystalline"
                    },
                    "thickness": {
                        "value": 350.0
                    },
                    "band_gap": {
                        "value": 1.77,
                        "graded": false,
                        "determined_by": "composition"
                    }
                },
                "deposition_procedure": {
                    "substrate_layer": "on upper layer",
                    "antisolvent": true,
                    "steps": [
                        {
                            "method": "SpinCoating",
                            "solution": {
                                "components": [
                                    {
                                        "name": "DMF"
                                    },
                                    {
                                        "name": "DMSO"
                                    }
                                ]
                            },
                            "m_def": "perovskite_solar_cell_database.schema_packages.tandem.device_stack.SpinCoating"
                        }
                    ]
                },
                "m_def": "perovskite_solar_cell_database.schema_packages.tandem.device_stack.Photoabsorber_Perovskite",
                "has_a_2D_perovskite_capping_layer": false,
                "lead_free": false,
                "inorganic": false,
                "composition": {
                    "band_gap": 1.77,
                    "sample_type": "Polycrystalline film",
                    "dimensionality": "3D",
                    "short_form": "CsFAPbBrI",
                    "long_form": "Cs0.2FA0.8PbBr1.2I1.8",
                    "ions_a_site": [
                        {
                            "ion": "Cs",
                            "coefficient": 0.2,
                            "molecular_formula": "Cs+",
                            "smile": "[Cs+]",
                            "common_name": "Cesium ion",
                            "iupac_name": "Cesium(1+)",
                            "cas_number": "18459-37-5",
                            "source_compound_smile": "[Cs]",
                            "source_compound_iupac_name": "Cesium",
                            "source_compound_cas_number": "7440-46-2",
                            "abbreviation": "Cs"
                        },
                        {
                            "ion": "FA",
                            "coefficient": 0.8,
                            "molecular_formula": "CH5N2+",
                            "smile": "C(=[NH2+])N",
                            "common_name": "Formamidinium",
                            "iupac_name": "aminomethylideneazanium",
                            "cas_number": "nan",
                            "source_compound_smile": "C(=N)N",
                            "source_compound_iupac_name": "methanimidamide",
                            "source_compound_cas_number": "463-52-5",
                            "abbreviation": "FA"
                        }
                    ],
                    "ions_b_site": [
                        {
                            "ion": "Pb",
                            "coefficient": 1.0,
                            "molecular_formula": "Pb2+",
                            "smile": "[Pb+2]",
                            "common_name": "Lead",
                            "iupac_name": "lead(2+)",
                            "cas_number": "14280-50-3",
                            "source_compound_smile": "[Pb]",
                            "source_compound_iupac_name": "Lead",
                            "source_compound_cas_number": "7439-92-1",
                            "abbreviation": "Pb"
                        }
                    ],
                    "ions_x_site": [
                        {
                            "ion": "Br",
                            "coefficient": 1.2,
                            "molecular_formula": "Br-",
                            "smile": "[Br-]",
                            "common_name": "Bromide",
                            "iupac_name": "Bromide",
                            "cas_number": "24959-67-9",
                            "source_compound_smile": "BrBr",
                            "source_compound_iupac_name": "molecular bromine",
                            "source_compound_cas_number": "7726-95-6",
                            "abbreviation": "Br"
                        },
                        {
                            "ion": "I",
                            "coefficient": 1.8,
                            "molecular_formula": "I-",
                            "smile": "[I-]",
                            "common_name": "Iodide",
                            "iupac_name": "Iodide",
                            "cas_number": "20461-54-5",
                            "source_compound_smile": "II",
                            "source_compound_iupac_name": "molecular iodine",
                            "source_compound_cas_number": "7553-56-2",
                            "abbreviation": "I"
                        }
                    ]
                }
            },
            {
                "layer_index": 10,
                "functionality": "hole transport layer",
                "device_subset": 0,
                "name": "VNPB",
                "components": [
                    {
                        "name": "VNPB",
                        "functionality": "majority phase"
                    }
                ],
                "deposition_procedure": {
                    "substrate_layer": "on upper layer",
                    "steps": [
                        {
                            "method": "SpinCoating",
                            "m_def": "perovskite_solar_cell_database.schema_packages.tandem.device_stack.SpinCoating"
                        }
                    ]
                },
                "m_def": "perovskite_solar_cell_database.schema_packages.tandem.device_stack.GeneralLayer"
            },
            {
                "layer_index": 11,
                "functionality": "hole transport layer",
                "device_subset": 0,
                "name": "NiO-np",
                "components": [
                    {
                        "name": "NiO-np",
                        "functionality": "majority phase"
                    }
                ],
                "deposition_procedure": {
                    "substrate_layer": "on upper layer",
                    "steps": [
                        {
                            "method": "SpinCoating",
                            "m_def": "perovskite_solar_cell_database.schema_packages.tandem.device_stack.SpinCoating"
                        }
                    ]
                },
                "m_def": "perovskite_solar_cell_database.schema_packages.tandem.device_stack.GeneralLayer"
            },
            {
                "layer_index": 12,
                "functionality": "front contact",
                "device_subset": 0,
                "name": "ITO",
                "components": [
                    {
                        "name": "ITO",
                        "functionality": "majority phase"
                    }
                ],
                "m_def": "perovskite_solar_cell_database.schema_packages.tandem.device_stack.GeneralLayer"
            },
            {
                "layer_index": 13,
                "functionality": "substrate",
                "device_subset": 0,
                "name": "SLG",
                "components": [
                    {
                        "name": "SLG",
                        "functionality": "majority phase"
                    }
                ],
                "m_def": "perovskite_solar_cell_database.schema_packages.tandem.device_stack.GeneralLayer"
            }
        ],
        "measurements": {
            "jv": [
                {
                    "certified": false,
                    "device_subset": 0,
                    "measurement_conditions": {
                        "scan_direction": "reversed"
                    },
                    "illumination": {
                        "intensity": 100.0,
                        "mask": true,
                        "mask_area": 0.049
                    },
                    "light_source": {
                        "spectrum": "AM1.5",
                        "light_source": "Solar simulator unspecified",
                        "light_source_model": "EnliTech",
                        "solar_simulator_class": "AAA"
                    },
                    "light_regime": "standard light",
                    "results": {
                        "short_circuit_current_density": 16.0,
                        "open_circuit_voltage": 2.013,
                        "fill_factor": 0.798,
                        "power_conversion_efficiency": 25.6
                    },
                    "environmental_conditions": {
                        "ambient_temperature": 25.0
                    }
                }
            ]
        }
    }
}
