Repository: Jesperkemist/PerovskiteTandemDatabase

## About The Project
This repo is associated to a paper with the title:
A FAIR Framework for Machine-Actionable Perovskite Tandem Solar Cell Data

## Resources
9.1 Online resources
1) Online documentation of the project, including a description of the structure of the data schema, and all defined modules
https://jesperkemist.github.io/PerovskiteTandemDatabase/

2) A PDF file describing the structure of the data schema, including all defined modules.
https://github.com/Jesperkemist/PerovskiteTandemDatabase/tree/main/module_descriptions

3) Example JSON files describing a representative perovskite tandem devices.

File: seed_dataset/Json_data_tandem_cell_initial_data_619.archive.json
{
    "data": {
        "m_def": "perovskite_solar_cell_database.schema_packages.tandem.schema.PerovskiteTandemSolarCell",
        "reference": {
            "publication_date": "2015-11-23T00:00:00",
            "journal": "Applied Physics Letters",
            "sample_id": "Average",
            "name_of_person_entering_the_data": "Weiwei Zuo",
            "data_entered_by_author": false,
            "part_of_initial_dataset": true,
            "DOI_number": "10.1063/1.4936328",
            "publication_authors": [
                "Yin et al."
            ],
            "ID_temp": 619
        },
        "general": {
            "number_of_junctions": 2,
            "number_of_terminals": 2,
            "architecture": "Monolithic",
            "flexible": false,
            "semitransparent": false,
            "encapsulated": false,
            "number_of_cells": 1,
            "photoabsorbers": [
                "CIGS",
                "Perovskite"
            ],
            "photoabsorbers_string": "CIGS-Perovskite",
            "photoabsorbers_bandgaps": [
                1.1,
                1.6
            ]
        },
        "key_performance_metrics": {},
        "device_stack": [
            {
                "layer_index": 1,
                "functionality": "back contact",
                "device_subset": 0,
                "name": "Mo",
                "properties": {
                    "thickness": {
                        "value": 400.0
                    }
                },
                "components": [
                    {
                        "name": "Mo",
                        "functionality": "majority phase"
                    }
                ],
                "m_def": "perovskite_solar_cell_database.schema_packages.tandem.device_stack.GeneralLayer"
            },
            {
                "layer_index": 2,
                "functionality": "photoabsorber",
                "device_subset": 0,
                "name": "CIGS",
                "properties": {
                    "thickness": {
                        "value": null
                    },
                    "band_gap": {
                        "value": 1.1,
                        "graded": false,
                        "determined_by": "eqe"
                    }
                },
                "m_def": "perovskite_solar_cell_database.schema_packages.tandem.device_stack.Photoabsorber_CIGS"
            },
            {
                "layer_index": 3,
                "functionality": "buffer layer",
                "device_subset": 0,
                "name": "CdS",
                "components": [
                    {
                        "name": "CdS",
                        "functionality": "majority phase"
                    }
                ],
                "m_def": "perovskite_solar_cell_database.schema_packages.tandem.device_stack.GeneralLayer"
            },
            {
                "layer_index": 4,
                "functionality": "electron transport layer",
                "device_subset": 0,
                "name": "ZnO",
                "components": [
                    {
                        "name": "ZnO",
                        "functionality": "majority phase"
                    }
                ],
                "m_def": "perovskite_solar_cell_database.schema_packages.tandem.device_stack.GeneralLayer"
            },
            {
                "layer_index": 5,
                "functionality": "recombination layer",
                "device_subset": 0,
                "name": "AZO",
                "properties": {
                    "thickness": {
                        "value": 5.0
                    }
                },
                "components": [
                    {
                        "name": "AZO",
                        "functionality": "majority phase"
                    }
                ],
                "m_def": "perovskite_solar_cell_database.schema_packages.tandem.device_stack.GeneralLayer"
            },
            {
                "layer_index": 6,
                "functionality": "hole transport layer",
                "device_subset": 0,
                "name": "MoO3",
                "components": [
                    {
                        "name": "MoO3",
                        "functionality": "majority phase"
                    }
                ],
                "m_def": "perovskite_solar_cell_database.schema_packages.tandem.device_stack.GeneralLayer"
            },
            {
                "layer_index": 7,
                "functionality": "photoabsorber",
                "device_subset": 0,
                "name": "Perovskite",
                "properties": {
                    "crystallinity": {
                        "value": "polycrystalline"
                    },
                    "thickness": {
                        "value": 400.0
                    },
                    "band_gap": {
                        "value": 1.6,
                        "graded": false,
                        "determined_by": "eqe"
                    }
                },
                "deposition_procedure": {
                    "substrate_layer": "on upper layer",
                    "steps": [
                        {
                            "method": "SpinCoating",
                            "m_def": "perovskite_solar_cell_database.schema_packages.tandem.device_stack.SpinCoating"
                        }
                    ]
                },
                "m_def": "perovskite_solar_cell_database.schema_packages.tandem.device_stack.Photoabsorber_Perovskite",
                "has_a_2D_perovskite_capping_layer": false,
                "lead_free": false,
                "inorganic": false,
                "composition": {
                    "band_gap": 1.6,
                    "sample_type": "Polycrystalline film",
                    "dimensionality": "3D",
                    "short_form": "MAPbI",
                    "long_form": "MAPbI3",
                    "ions_a_site": [
                        {
                            "ion": "MA",
                            "coefficient": 1.0,
                            "molecular_formula": "CH6N+",
                            "smile": "C[NH3+]",
                            "common_name": "Methylammonium",
                            "iupac_name": "methylazanium",
                            "cas_number": "17000-00-9",
                            "source_compound_smile": "CN",
                            "source_compound_iupac_name": "methanamine",
                            "source_compound_cas_number": "74-89-5",
                            "abbreviation": "MA"
                        }
                    ],
                    "ions_b_site": [
                        {
                            "ion": "Pb",
                            "coefficient": 1.0,
                            "molecular_formula": "Pb2+",
                            "smile": "[Pb+2]",
                            "common_name": "Lead",
                            "iupac_name": "lead(2+)",
                            "cas_number": "14280-50-3",
                            "source_compound_smile": "[Pb]",
                            "source_compound_iupac_name": "Lead",
                            "source_compound_cas_number": "7439-92-1",
                            "abbreviation": "Pb"
                        }
                    ],
                    "ions_x_site": [
                        {
                            "ion": "I",
                            "coefficient": 3.0,
                            "molecular_formula": "I-",
                            "smile": "[I-]",
                            "common_name": "Iodide",
                            "iupac_name": "Iodide",
                            "cas_number": "20461-54-5",
                            "source_compound_smile": "II",
                            "source_compound_iupac_name": "molecular iodine",
                            "source_compound_cas_number": "7553-56-2",
                            "abbreviation": "I"
                        }
                    ]
                }
            },
            {
                "layer_index": 8,
                "functionality": "electron transport layer",
                "device_subset": 0,
                "name": "BCP",
                "properties": {
                    "thickness": {
                        "value": 8.0
                    }
                },
                "components": [
                    {
                        "name": "BCP",
                        "functionality": "majority phase"
                    }
                ],
                "deposition_procedure": {
                    "substrate_layer": "on upper layer",
                    "steps": [
                        {
                            "method": "Evaporation",
                            "m_def": "perovskite_solar_cell_database.schema_packages.tandem.device_stack.Evaporation"
                        }
                    ]
                },
                "m_def": "perovskite_solar_cell_database.schema_packages.tandem.device_stack.GeneralLayer"
            },
            {
                "layer_index": 9,
                "functionality": "electron transport layer",
                "device_subset": 0,
                "name": "C60",
                "properties": {
                    "thickness": {
                        "value": 20.0
                    }
                },
                "components": [
                    {
                        "name": "C60",
                        "functionality": "majority phase"
                    }
                ],
                "deposition_procedure": {
                    "substrate_layer": "on upper layer",
                    "steps": [
                        {
                            "method": "Evaporation",
                            "m_def": "perovskite_solar_cell_database.schema_packages.tandem.device_stack.Evaporation"
                        }
                    ]
                },
                "m_def": "perovskite_solar_cell_database.schema_packages.tandem.device_stack.GeneralLayer"
            },
            {
                "layer_index": 10,
                "functionality": "front contact",
                "device_subset": 0,
                "name": "ITO",
                "components": [
                    {
                        "name": "ITO",
                        "functionality": "majority phase"
                    }
                ],
                "m_def": "perovskite_solar_cell_database.schema_packages.tandem.device_stack.GeneralLayer"
            },
            {
                "layer_index": 11,
                "functionality": "substrate",
                "device_subset": 0,
                "name": "SLG",
                "components": [
                    {
                        "name": "SLG",
                        "functionality": "majority phase"
                    }
                ],
                "m_def": "perovskite_solar_cell_database.schema_packages.tandem.device_stack.GeneralLayer"
            },
            {
                "layer_index": 12,
                "functionality": "encapsulation",
                "device_subset": 0,
                "name": "EVA",
                "components": [
                    {
                        "name": "EVA",
                        "functionality": "majority phase"
                    }
                ],
                "m_def": "perovskite_solar_cell_database.schema_packages.tandem.device_stack.GeneralLayer"
            }
        ],
        "measurements": {
            "jv": [
                {
                    "certified": false,
                    "device_subset": 0,
                    "illumination": {
                        "intensity": 100.0,
                        "mask": true
                    },
                    "light_source": {
                        "spectrum": "AM1.5",
                        "light_source": "Solar simulator unspecified",
                        "light_source_model": "Abet",
                        "solar_simulator_class": "AAB"
                    },
                    "light_regime": "standard light",
                    "environmental_conditions": {
                        "ambient_temperature": 25.0
                    }
                },
                {
                    "device_subset": 1,
                    "illumination": {
                        "intensity": 100.0,
                        "mask": true
                    },
                    "light_source": {
                        "spectrum": "AM1.5",
                        "light_source": "Solar simulator unspecified",
                        "light_source_model": "Abet",
                        "solar_simulator_class": "AAB"
                    },
                    "light_regime": "standard light",
                    "results": {
                        "short_circuit_current_density": 36.6,
                        "open_circuit_voltage": 0.75,
                        "fill_factor": 0.793,
                        "power_conversion_efficiency": 21.7
                    }
                },
                {
                    "device_subset": 2,
                    "illumination": {
                        "intensity": 100.0,
                        "mask": true
                    },
                    "light_source": {
                        "spectrum": "AM1.5",
                        "light_source": "Solar simulator unspecified",
                        "light_source_model": "Abet",
                        "solar_simulator_class": "AAB"
                    },
                    "light_regime": "standard light",
                    "results": {
                        "short_circuit_current_density": 16.7,
                        "open_circuit_voltage": 1.02,
                        "fill_factor": 0.776,
                        "power_conversion_efficiency": 16.7
                    }
                }
            ],
            "eqe": [
                {
                    "device_subset": 1,
                    "results": {
                        "integrated_short_circuit_current_density": 18.8
                    }
                },
                {
                    "device_subset": 2,
                    "results": {
                        "integrated_short_circuit_current_density": 18.8
                    }
                }
            ]
        }
    }
}

File: seed_dataset/Json_data_tandem_cell_initial_data_62.archive.json
{
    "data": {
        "m_def": "perovskite_solar_cell_database.schema_packages.tandem.schema.PerovskiteTandemSolarCell",
        "reference": {
            "publication_date": "2019-10-08T00:00:00",
            "journal": "ACS Energy Letters",
            "sample_id": "no AR",
            "name_of_person_entering_the_data": "Christian Kaufmann",
            "data_entered_by_author": false,
            "part_of_initial_dataset": true,
            "DOI_number": "10.1021/acsenergylett.9b01783",
            "publication_authors": [
                "Zheng et al."
            ],
            "ID_temp": 62
        },
        "general": {
            "number_of_junctions": 2,
            "number_of_terminals": 2,
            "architecture": "Monolithic",
            "flexible": false,
            "semitransparent": false,
            "encapsulated": false,
            "cell_area": 4.0,
            "photoabsorbers": [
                "Silicon",
                "Perovskite"
            ],
            "photoabsorbers_string": "Silicon-Perovskite",
            "photoabsorbers_bandgaps": [
                1.1,
                1.58
            ]
        },
        "key_performance_metrics": {
            "power_conversion_efficiency": 20.1,
            "short_circuit_current_density": 14.1,
            "open_circuit_voltage": 1.728,
            "fill_factor": 0.82
        },
        "device_stack": [
            {
                "layer_index": 1,
                "functionality": "back contact",
                "device_subset": 0,
                "name": "Ti:Pd:Ag",
                "components": [
                    {
                        "name": "Ti:Pd:Ag",
                        "functionality": "majority phase"
                    }
                ],
                "m_def": "perovskite_solar_cell_database.schema_packages.tandem.device_stack.GeneralLayer"
            },
            {
                "layer_index": 2,
                "functionality": "photoabsorber",
                "device_subset": 0,
                "name": "silicon",
                "properties": {
                    "thickness": {
                        "value": 300000.0
                    },
                    "band_gap": {
                        "value": 1.1,
                        "determined_by": "literature"
                    }
                },
                "m_def": "perovskite_solar_cell_database.schema_packages.tandem.device_stack.Photoabsorber_Silicon",
                "type_of_silicon": "Float-zone",
                "doping_sequence": "Si(n)/Si(i)/Si(p)"
            },
            {
                "layer_index": 3,
                "functionality": "electron transport layer",
                "device_subset": 0,
                "name": "SnO2-np",
                "properties": {
                    "thickness": {
                        "value": 15.0
                    }
                },
                "components": [
                    {
                        "name": "SnO2-np",
                        "functionality": "majority phase"
                    }
                ],
                "deposition_procedure": {
                    "substrate_layer": "on lower layer",
                    "steps": [
                        {
                            "method": "SpinCoating",
                            "m_def": "perovskite_solar_cell_database.schema_packages.tandem.device_stack.SpinCoating"
                        }
                    ]
                },
                "m_def": "perovskite_solar_cell_database.schema_packages.tandem.device_stack.GeneralLayer"
            },
            {
                "layer_index": 4,
                "functionality": "photoabsorber",
                "device_subset": 0,
                "name": "Perovskite",
                "properties": {
                    "crystallinity": {
                        "value": "polycrystalline"
                    },
                    "thickness": {
                        "value": 350.0
                    },
                    "band_gap": {
                        "value": 1.58,
                        "graded": false,
                        "determined_by": "eqe"
                    }
                },
                "deposition_procedure": {
                    "substrate_layer": "on lower layer",
                    "antisolvent": true,
                    "duration": 20.0,
                    "steps": [
                        {
                            "method": "SpinCoating",
                            "solution": {
                                "components": [
                                    {
                                        "name": "DMF"
                                    },
                                    {
                                        "name": "DMSO"
                                    }
                                ]
                            },
                            "m_def": "perovskite_solar_cell_database.schema_packages.tandem.device_stack.SpinCoating"
                        },
                        {
                            "method": "Heating",
                            "temperature_segments": [
                                {
                                    "temperature_end": 100.0,
                                    "time_of_segment": 20.0
                                }
                            ],
                            "m_def": "perovskite_solar_cell_database.schema_packages.tandem.device_stack.Heating"
                        }
                    ]
                },
                "m_def": "perovskite_solar_cell_database.schema_packages.tandem.device_stack.Photoabsorber_Perovskite",
                "has_a_2D_perovskite_capping_layer": false,
                "lead_free": false,
                "inorganic": false,
                "composition": {
                    "band_gap": 1.58,
                    "sample_type": "Polycrystalline film",
                    "dimensionality": "3D",
                    "short_form": "FAMAPbBrI",
                    "long_form": "FA0.84MA0.16PbBr0.48I2.52",
                    "ions_a_site": [
                        {
                            "ion": "FA",
                            "coefficient": 0.84,
                            "molecular_formula": "CH5N2+",
                            "smile": "C(=[NH2+])N",
                            "common_name": "Formamidinium",
                            "iupac_name": "aminomethylideneazanium",
                            "cas_number": "nan",
                            "source_compound_smile": "C(=N)N",
                            "source_compound_iupac_name": "methanimidamide",
                            "source_compound_cas_number": "463-52-5",
                            "abbreviation": "FA"
                        },
                        {
                            "ion": "MA",
                            "coefficient": 0.16,
                            "molecular_formula": "CH6N+",
                            "smile": "C[NH3+]",
                            "common_name": "Methylammonium",
                            "iupac_name": "methylazanium",
                            "cas_number": "17000-00-9",
                            "source_compound_smile": "CN",
                            "source_compound_iupac_name": "methanamine",
                            "source_compound_cas_number": "74-89-5",
                            "abbreviation": "MA"
                        }
                    ],
                    "ions_b_site": [
                        {
                            "ion": "Pb",
                            "coefficient": 1.0,
                            "molecular_formula": "Pb2+",
                            "smile": "[Pb+2]",
                            "common_name": "Lead",
                            "iupac_name": "lead(2+)",
                            "cas_number": "14280-50-3",
                            "source_compound_smile": "[Pb]",
                            "source_compound_iupac_name": "Lead",
                            "source_compound_cas_number": "7439-92-1",
                            "abbreviation": "Pb"
                        }
                    ],
                    "ions_x_site": [
                        {
                            "ion": "Br",
                            "coefficient": 0.48,
                            "molecular_formula": "Br-",
                            "smile": "[Br-]",
                            "common_name": "Bromide",
                            "iupac_name": "Bromide",
                            "cas_number": "24959-67-9",
                            "source_compound_smile": "BrBr",
                            "source_compound_iupac_name": "molecular bromine",
                            "source_compound_cas_number": "7726-95-6",
                            "abbreviation": "Br"
                        },
                        {
                            "ion": "I",
                            "coefficient": 2.52,
                            "molecular_formula": "I-",
                            "smile": "[I-]",
                            "common_name": "Iodide",
                            "iupac_name": "Iodide",
                            "cas_number": "20461-54-5",
                            "source_compound_smile": "II",
                            "source_compound_iupac_name": "molecular iodine",
                            "source_compound_cas_number": "7553-56-2",
                            "abbreviation": "I"
                        }
                    ]
                }
            },
            {
                "layer_index": 5,
                "functionality": "hole transport layer",
                "device_subset": 0,
                "name": "Spiro-MeOTAD",
                "properties": {
                    "thickness": {
                        "value": 200.0
                    }
                },
                "components": [
                    {
                        "name": "Spiro-MeOTAD",
                        "functionality": "majority phase"
                    }
                ],
                "deposition_procedure": {
                    "substrate_layer": "on lower layer",
                    "steps": [
                        {
                            "method": "SpinCoating",
                            "m_def": "perovskite_solar_cell_database.schema_packages.tandem.device_stack.SpinCoating"
                        }
                    ]
                },
                "m_def": "perovskite_solar_cell_database.schema_packages.tandem.device_stack.GeneralLayer"
            },
            {
                "layer_index": 6,
                "functionality": "hole transport layer",
                "device_subset": 0,
                "name": "MoO3",
                "properties": {
                    "thickness": {
                        "value": 18.0
                    }
                },
                "components": [
                    {
                        "name": "MoO3",
                        "functionality": "majority phase"
                    }
                ],
                "deposition_procedure": {
                    "substrate_layer": "on lower layer",
                    "steps": [
                        {
                            "method": "Evaporation",
                            "m_def": "perovskite_solar_cell_database.schema_packages.tandem.device_stack.Evaporation"
                        }
                    ]
                },
                "m_def": "perovskite_solar_cell_database.schema_packages.tandem.device_stack.GeneralLayer"
            },
            {
                "layer_index": 7,
                "functionality": "front contact",
                "device_subset": 0,
                "name": "ITO",
                "properties": {
                    "thickness": {
                        "value": 100.0
                    }
                },
                "components": [
                    {
                        "name": "ITO",
                        "functionality": "majority phase"
                    }
                ],
                "deposition_procedure": {
                    "substrate_layer": "on lower layer",
                    "steps": [
                        {
                            "method": "Sputtering",
                            "m_def": "perovskite_solar_cell_database.schema_packages.tandem.device_stack.Sputtering"
                        }
                    ]
                },
                "m_def": "perovskite_solar_cell_database.schema_packages.tandem.device_stack.GeneralLayer"
            },
            {
                "layer_index": 8,
                "functionality": "front contact",
                "device_subset": 0,
                "name": "Ag-grid",
                "properties": {
                    "thickness": {
                        "value": 230.0
                    }
                },
                "components": [
                    {
                        "name": "Ag-grid",
                        "functionality": "majority phase"
                    }
                ],
                "deposition_procedure": {
                    "substrate_layer": "on lower layer",
                    "steps": [
                        {
                            "method": "Evaporation",
                            "m_def": "perovskite_solar_cell_database.schema_packages.tandem.device_stack.Evaporation"
                        }
                    ]
                },
                "m_def": "perovskite_solar_cell_database.schema_packages.tandem.device_stack.GeneralLayer"
            }
        ],
        "measurements": {
            "jv": [
                {
                    "certified": false,
                    "device_subset": 0,
                    "measurement_conditions": {
                        "scan_speed": 30.0,
                        "scan_direction": "reversed"
                    },
                    "illumination": {
                        "intensity": 100.0,
                        "mask": true,
                        "mask_area": 4.0
                    },
                    "light_source": {
                        "spectrum": "AM1.5",
                        "light_source": "Solar simulator unspecified",
                        "solar_simulator_class": "AAA"
                    },
                    "light_regime": "standard light",
                    "results": {
                        "short_circuit_current_density": 14.1,
                        "open_circuit_voltage": 1.728,
                        "fill_factor": 0.82,
                        "power_conversion_efficiency": 20.1
                    },
                    "environmental_conditions": {
                        "ambient_temperature": 25.0
                    }
                }
            ],
            "eqe": [
                {
                    "device_subset": 1,
                    "illumination": {
                        "top_cell_filter": true
                    },
                    "results": {
                        "integrated_current_density_shaded": 14.9
                    }
                },
                {
                    "device_subset": 2,
                    "results": {
                        "integrated_short_circuit_current_density": 14.5
                    }
                }
            ],
            "stability": [
                {
                    "duration": 17280.0,
                    "illuminated": true,
                    "device_subset": 0,
                    "results": {
                        "power_conversion_efficiency_end": 40.0,
                        "burn_in": true
                    },
                    "measurement_conditions": {
                        "potential_bias_regime": "open circuit"
                    },
                    "environmental_conditions": {
                        "atmosphere": "N2"
                    },
                    "illumination": {
                        "intensity": 5.0,
                        "uv_filter": false
                    },
                    "light_source": {
                        "light_source": "UV"
                    }
                }
            ]
        }
    }
}
