Repository: Jesperkemist/PerovskiteTandemDatabase

## About The Project
This repo is associated to a paper with the title:
A FAIR Framework for Machine-Actionable Perovskite Tandem Solar Cell Data

## Resources
9.1 Online resources
1) Online documentation of the project, including a description of the structure of the data schema, and all defined modules
https://jesperkemist.github.io/PerovskiteTandemDatabase/

2) A PDF file describing the structure of the data schema, including all defined modules.
https://github.com/Jesperkemist/PerovskiteTandemDatabase/tree/main/module_descriptions

3) Example JSON files describing a representative perovskite tandem devices.

File: seed_dataset/Json_data_tandem_cell_initial_data_620.archive.json
{
    "data": {
        "m_def": "perovskite_solar_cell_database.schema_packages.tandem.schema.PerovskiteTandemSolarCell",
        "reference": {
            "publication_date": "2015-06-17T00:00:00",
            "journal": "Applied Physics Letters",
            "sample_id": "bifacial",
            "name_of_person_entering_the_data": "Weiwei Zuo",
            "data_entered_by_author": false,
            "part_of_initial_dataset": true,
            "DOI_number": "10.1063/1.4922375",
            "publication_authors": [
                "Asadpour et al."
            ],
            "ID_temp": 620
        },
        "general": {
            "number_of_junctions": 2,
            "number_of_terminals": 2,
            "architecture": "Monolithic",
            "flexible": false,
            "semitransparent": false,
            "encapsulated": false,
            "number_of_cells": 1,
            "photoabsorbers": [
                "Silicon",
                "Perovskite"
            ],
            "photoabsorbers_string": "Silicon-Perovskite",
            "photoabsorbers_bandgaps": [
                1.12,
                1.55
            ]
        },
        "key_performance_metrics": {},
        "device_stack": [
            {
                "layer_index": 1,
                "functionality": "back contact",
                "device_subset": 0,
                "name": "ITO",
                "components": [
                    {
                        "name": "ITO",
                        "functionality": "majority phase"
                    }
                ],
                "m_def": "perovskite_solar_cell_database.schema_packages.tandem.device_stack.GeneralLayer"
            },
            {
                "layer_index": 2,
                "functionality": "photoabsorber",
                "device_subset": 0,
                "name": "silicon",
                "properties": {
                    "thickness": {
                        "value": 200000.0
                    },
                    "band_gap": {
                        "value": 1.12
                    }
                },
                "m_def": "perovskite_solar_cell_database.schema_packages.tandem.device_stack.Photoabsorber_Silicon",
                "cell_type": "HIT",
                "doping_sequence": "a-Si(n)/c-Si(i)/a-Si(p)"
            },
            {
                "layer_index": 3,
                "functionality": "electron transport layer",
                "device_subset": 0,
                "name": "PCBM-60",
                "components": [
                    {
                        "name": "PCBM-60",
                        "functionality": "majority phase"
                    }
                ],
                "m_def": "perovskite_solar_cell_database.schema_packages.tandem.device_stack.GeneralLayer"
            },
            {
                "layer_index": 4,
                "functionality": "photoabsorber",
                "device_subset": 0,
                "name": "Perovskite",
                "properties": {
                    "crystallinity": {
                        "value": "polycrystalline"
                    },
                    "thickness": {
                        "value": 350.0
                    },
                    "band_gap": {
                        "value": 1.55,
                        "graded": false,
                        "determined_by": "eqe"
                    }
                },
                "deposition_procedure": {
                    "substrate_layer": "on lower layer",
                    "steps": [
                        {
                            "method": "SpinCoating",
                            "m_def": "perovskite_solar_cell_database.schema_packages.tandem.device_stack.SpinCoating"
                        }
                    ]
                },
                "m_def": "perovskite_solar_cell_database.schema_packages.tandem.device_stack.Photoabsorber_Perovskite",
                "has_a_2D_perovskite_capping_layer": false,
                "lead_free": false,
                "inorganic": false,
                "composition": {
                    "band_gap": 1.55,
                    "sample_type": "Polycrystalline film",
                    "dimensionality": "3D",
                    "short_form": "MAPbI",
                    "long_form": "MAPbI3",
                    "ions_a_site": [
                        {
                            "ion": "MA",
                            "coefficient": 1.0,
                            "molecular_formula": "CH6N+",
                            "smile": "C[NH3+]",
                            "common_name": "Methylammonium",
                            "iupac_name": "methylazanium",
                            "cas_number": "17000-00-9",
                            "source_compound_smile": "CN",
                            "source_compound_iupac_name": "methanamine",
                            "source_compound_cas_number": "74-89-5",
                            "abbreviation": "MA"
                        }
                    ],
                    "ions_b_site": [
                        {
                            "ion": "Pb",
                            "coefficient": 1.0,
                            "molecular_formula": "Pb2+",
                            "smile": "[Pb+2]",
                            "common_name": "Lead",
                            "iupac_name": "lead(2+)",
                            "cas_number": "14280-50-3",
                            "source_compound_smile": "[Pb]",
                            "source_compound_iupac_name": "Lead",
                            "source_compound_cas_number": "7439-92-1",
                            "abbreviation": "Pb"
                        }
                    ],
                    "ions_x_site": [
                        {
                            "ion": "I",
                            "coefficient": 3.0,
                            "molecular_formula": "I-",
                            "smile": "[I-]",
                            "common_name": "Iodide",
                            "iupac_name": "Iodide",
                            "cas_number": "20461-54-5",
                            "source_compound_smile": "II",
                            "source_compound_iupac_name": "molecular iodine",
                            "source_compound_cas_number": "7553-56-2",
                            "abbreviation": "I"
                        }
                    ]
                }
            },
            {
                "layer_index": 5,
                "functionality": "hole transport layer",
                "device_subset": 0,
                "name": "PEDOT:PSS",
                "components": [
                    {
                        "name": "PEDOT:PSS",
                        "functionality": "majority phase"
                    }
                ],
                "m_def": "perovskite_solar_cell_database.schema_packages.tandem.device_stack.GeneralLayer"
            },
            {
                "layer_index": 6,
                "functionality": "recombination layer",
                "device_subset": 0,
                "name": "ITO",
                "components": [
                    {
                        "name": "ITO",
                        "functionality": "majority phase"
                    }
                ],
                "m_def": "perovskite_solar_cell_database.schema_packages.tandem.device_stack.GeneralLayer"
            }
        ],
        "measurements": {
            "jv": [
                {
                    "certified": false,
                    "device_subset": 0,
                    "illumination": {
                        "intensity": 100.0,
                        "mask": true
                    },
                    "light_source": {
                        "spectrum": "AM1.5",
                        "light_source": "Solar simulator unspecified",
                        "light_source_model": "MEIDCI",
                        "solar_simulator_class": "AAB"
                    },
                    "light_regime": "standard light",
                    "environmental_conditions": {
                        "ambient_temperature": 25.0
                    }
                },
                {
                    "device_subset": 1,
                    "illumination": {
                        "intensity": 100.0,
                        "mask": true
                    },
                    "light_source": {
                        "spectrum": "AM1.5",
                        "light_source": "Solar simulator unspecified",
                        "light_source_model": "MEIDCI",
                        "solar_simulator_class": "AAB"
                    },
                    "light_regime": "standard light",
                    "results": {
                        "short_circuit_current_density": 40.5,
                        "open_circuit_voltage": 0.75,
                        "fill_factor": 0.79,
                        "power_conversion_efficiency": 24.0
                    }
                },
                {
                    "device_subset": 2,
                    "illumination": {
                        "intensity": 100.0,
                        "mask": true
                    },
                    "light_source": {
                        "spectrum": "AM1.5",
                        "light_source": "Solar simulator unspecified",
                        "light_source_model": "MEIDCI",
                        "solar_simulator_class": "AAB"
                    },
                    "light_regime": "standard light",
                    "results": {
                        "short_circuit_current_density": 24.5,
                        "open_circuit_voltage": 0.96,
                        "fill_factor": 0.84,
                        "power_conversion_efficiency": 20.0
                    }
                }
            ]
        }
    }
}

File: seed_dataset/Json_data_tandem_cell_initial_data_621.archive.json
{
    "data": {
        "m_def": "perovskite_solar_cell_database.schema_packages.tandem.schema.PerovskiteTandemSolarCell",
        "reference": {
            "publication_date": "2020-05-08T00:00:00",
            "journal": "Solar RRL",
            "sample_id": "1.1M FA0.75Cs0.25Pb(I0.8Br0.2)3",
            "name_of_person_entering_the_data": "Weiwei Zuo",
            "data_entered_by_author": false,
            "part_of_initial_dataset": true,
            "DOI_number": "10.1002/solr.202000152",
            "publication_authors": [
                "Schulze et al."
            ],
            "ID_temp": 621
        },
        "general": {
            "number_of_junctions": 2,
            "number_of_terminals": 2,
            "architecture": "Monolithic",
            "flexible": false,
            "semitransparent": false,
            "encapsulated": false,
            "cell_area": 6.25,
            "active_area": 0.25,
            "number_of_cells": 4,
            "photoabsorbers": [
                "Silicon",
                "Perovskite"
            ],
            "photoabsorbers_string": "Silicon-Perovskite",
            "photoabsorbers_bandgaps": [
                1.14,
                1.68
            ]
        },
        "key_performance_metrics": {
            "power_conversion_efficiency_stabilized": 25.1,
            "power_conversion_efficiency": 25.1,
            "short_circuit_current_density": 17.7,
            "open_circuit_voltage": 1.77,
            "fill_factor": 0.803
        },
        "device_stack": [
            {
                "layer_index": 1,
                "functionality": "back contact",
                "device_subset": 0,
                "name": "Ag",
                "properties": {
                    "thickness": {
                        "value": 1000.0
                    }
                },
                "components": [
                    {
                        "name": "Ag",
                        "functionality": "majority phase"
                    }
                ],
                "deposition_procedure": {
                    "substrate_layer": "on upper layer",
                    "steps": [
                        {
                            "method": "Evaporation",
                            "m_def": "perovskite_solar_cell_database.schema_packages.tandem.device_stack.Evaporation"
                        }
                    ]
                },
                "m_def": "perovskite_solar_cell_database.schema_packages.tandem.device_stack.GeneralLayer"
            },
            {
                "layer_index": 2,
                "functionality": "back contact",
                "device_subset": 0,
                "name": "ITO",
                "properties": {
                    "thickness": {
                        "value": 195.0
                    }
                },
                "components": [
                    {
                        "name": "ITO",
                        "functionality": "majority phase"
                    }
                ],
                "deposition_procedure": {
                    "substrate_layer": "on upper layer",
                    "steps": [
                        {
                            "method": "Sputtering",
                            "m_def": "perovskite_solar_cell_database.schema_packages.tandem.device_stack.Sputtering"
                        }
                    ]
                },
                "m_def": "perovskite_solar_cell_database.schema_packages.tandem.device_stack.GeneralLayer"
            },
            {
                "layer_index": 3,
                "functionality": "photoabsorber",
                "device_subset": 0,
                "name": "silicon",
                "properties": {
                    "thickness": {
                        "value": 250000.0
                    },
                    "band_gap": {
                        "value": 1.14,
                        "determined_by": "eqe"
                    }
                },
                "m_def": "perovskite_solar_cell_database.schema_packages.tandem.device_stack.Photoabsorber_Silicon",
                "cell_type": "Homojunction",
                "type_of_silicon": "Amorphous",
                "doping_sequence": "a-Si(p):H/a-Si(i):H/c-Si/a-Si(i):H/a-Si(n):H"
            },
            {
                "layer_index": 4,
                "functionality": "recombination layer",
                "device_subset": 0,
                "name": "ITO",
                "components": [
                    {
                        "name": "ITO",
                        "functionality": "majority phase"
                    }
                ],
                "m_def": "perovskite_solar_cell_database.schema_packages.tandem.device_stack.GeneralLayer"
            },
            {
                "layer_index": 5,
                "functionality": "hole transport layer",
                "device_subset": 0,
                "name": "PTAA",
                "components": [
                    {
                        "name": "PTAA",
                        "functionality": "majority phase"
                    }
                ],
                "deposition_procedure": {
                    "substrate_layer": "on lower layer",
                    "steps": [
                        {
                            "method": "SpinCoating",
                            "m_def": "perovskite_solar_cell_database.schema_packages.tandem.device_stack.SpinCoating"
                        }
                    ]
                },
                "m_def": "perovskite_solar_cell_database.schema_packages.tandem.device_stack.GeneralLayer"
            },
            {
                "layer_index": 6,
                "functionality": "hole transport layer",
                "device_subset": 0,
                "name": "PFN",
                "components": [
                    {
                        "name": "PFN",
                        "functionality": "majority phase"
                    }
                ],
                "deposition_procedure": {
                    "substrate_layer": "on lower layer",
                    "steps": [
                        {
                            "method": "SpinCoating",
                            "m_def": "perovskite_solar_cell_database.schema_packages.tandem.device_stack.SpinCoating"
                        }
                    ]
                },
                "m_def": "perovskite_solar_cell_database.schema_packages.tandem.device_stack.GeneralLayer"
            },
            {
                "layer_index": 7,
                "functionality": "photoabsorber",
                "device_subset": 0,
                "name": "Perovskite",
                "properties": {
                    "crystallinity": {
                        "value": "polycrystalline"
                    },
                    "thickness": {
                        "value": 410.0
                    },
                    "band_gap": {
                        "value": 1.68,
                        "graded": false,
                        "determined_by": "eqe"
                    }
                },
                "deposition_procedure": {
                    "substrate_layer": "on lower layer",
                    "antisolvent": true,
                    "duration": 60.0,
                    "steps": [
                        {
                            "method": "SpinCoating",
                            "solution": {
                                "components": [
                                    {
                                        "name": "DMF"
                                    },
                                    {
                                        "name": "DMSO"
                                    }
                                ]
                            },
                            "m_def": "perovskite_solar_cell_database.schema_packages.tandem.device_stack.SpinCoating"
                        },
                        {
                            "method": "Heating",
                            "temperature_segments": [
                                {
                                    "temperature_end": 100.0,
                                    "time_of_segment": 60.0
                                }
                            ],
                            "m_def": "perovskite_solar_cell_database.schema_packages.tandem.device_stack.Heating"
                        }
                    ]
                },
                "m_def": "perovskite_solar_cell_database.schema_packages.tandem.device_stack.Photoabsorber_Perovskite",
                "has_a_2D_perovskite_capping_layer": false,
                "lead_free": false,
                "inorganic": false,
                "composition": {
                    "band_gap": 1.68,
                    "sample_type": "Polycrystalline film",
                    "dimensionality": "3D",
                    "short_form": "CsFAPbBrI",
                    "long_form": "Cs0.25FA0.75PbBr0.6I2.4",
                    "ions_a_site": [
                        {
                            "ion": "Cs",
                            "coefficient": 0.25,
                            "molecular_formula": "Cs+",
                            "smile": "[Cs+]",
                            "common_name": "Cesium ion",
                            "iupac_name": "Cesium(1+)",
                            "cas_number": "18459-37-5",
                            "source_compound_smile": "[Cs]",
                            "source_compound_iupac_name": "Cesium",
                            "source_compound_cas_number": "7440-46-2",
                            "abbreviation": "Cs"
                        },
                        {
                            "ion": "FA",
                            "coefficient": 0.75,
                            "molecular_formula": "CH5N2+",
                            "smile": "C(=[NH2+])N",
                            "common_name": "Formamidinium",
                            "iupac_name": "aminomethylideneazanium",
                            "cas_number": "nan",
                            "source_compound_smile": "C(=N)N",
                            "source_compound_iupac_name": "methanimidamide",
                            "source_compound_cas_number": "463-52-5",
                            "abbreviation": "FA"
                        }
                    ],
                    "ions_b_site": [
                        {
                            "ion": "Pb",
                            "coefficient": 1.0,
                            "molecular_formula": "Pb2+",
                            "smile": "[Pb+2]",
                            "common_name": "Lead",
                            "iupac_name": "lead(2+)",
                            "cas_number": "14280-50-3",
                            "source_compound_smile": "[Pb]",
                            "source_compound_iupac_name": "Lead",
                            "source_compound_cas_number": "7439-92-1",
                            "abbreviation": "Pb"
                        }
                    ],
                    "ions_x_site": [
                        {
                            "ion": "Br",
                            "coefficient": 0.6,
                            "molecular_formula": "Br-",
                            "smile": "[Br-]",
                            "common_name": "Bromide",
                            "iupac_name": "Bromide",
                            "cas_number": "24959-67-9",
                            "source_compound_smile": "BrBr",
                            "source_compound_iupac_name": "molecular bromine",
                            "source_compound_cas_number": "7726-95-6",
                            "abbreviation": "Br"
                        },
                        {
                            "ion": "I",
                            "coefficient": 2.4,
                            "molecular_formula": "I-",
                            "smile": "[I-]",
                            "common_name": "Iodide",
                            "iupac_name": "Iodide",
                            "cas_number": "20461-54-5",
                            "source_compound_smile": "II",
                            "source_compound_iupac_name": "molecular iodine",
                            "source_compound_cas_number": "7553-56-2",
                            "abbreviation": "I"
                        }
                    ]
                }
            },
            {
                "layer_index": 8,
                "functionality": "electron transport layer",
                "device_subset": 0,
                "name": "C60",
                "properties": {
                    "thickness": {
                        "value": 20.0
                    }
                },
                "components": [
                    {
                        "name": "C60",
                        "functionality": "majority phase"
                    }
                ],
                "deposition_procedure": {
                    "substrate_layer": "on lower layer",
                    "steps": [
                        {
                            "method": "Evaporation",
                            "m_def": "perovskite_solar_cell_database.schema_packages.tandem.device_stack.Evaporation"
                        }
                    ]
                },
                "m_def": "perovskite_solar_cell_database.schema_packages.tandem.device_stack.GeneralLayer"
            },
            {
                "layer_index": 9,
                "functionality": "electron transport layer",
                "device_subset": 0,
                "name": "SnO2",
                "components": [
                    {
                        "name": "SnO2",
                        "functionality": "majority phase"
                    }
                ],
                "deposition_procedure": {
                    "substrate_layer": "on lower layer",
                    "steps": [
                        {
                            "method": "AtomicLayerDeposition",
                            "m_def": "perovskite_solar_cell_database.schema_packages.tandem.device_stack.AtomicLayerDeposition"
                        }
                    ]
                },
                "m_def": "perovskite_solar_cell_database.schema_packages.tandem.device_stack.GeneralLayer"
            },
            {
                "layer_index": 10,
                "functionality": "front contact",
                "device_subset": 0,
                "name": "ITO",
                "components": [
                    {
                        "name": "ITO",
                        "functionality": "majority phase"
                    }
                ],
                "m_def": "perovskite_solar_cell_database.schema_packages.tandem.device_stack.GeneralLayer"
            },
            {
                "layer_index": 11,
                "functionality": "front contact",
                "device_subset": 0,
                "name": "Ag-grid",
                "components": [
                    {
                        "name": "Ag-grid",
                        "functionality": "majority phase"
                    }
                ],
                "m_def": "perovskite_solar_cell_database.schema_packages.tandem.device_stack.GeneralLayer"
            },
            {
                "layer_index": 12,
                "functionality": "anti reflection",
                "device_subset": 0,
                "name": "MgF2",
                "components": [
                    {
                        "name": "MgF2",
                        "functionality": "majority phase"
                    }
                ],
                "m_def": "perovskite_solar_cell_database.schema_packages.tandem.device_stack.GeneralLayer"
            }
        ],
        "measurements": {
            "jv": [
                {
                    "certified": false,
                    "device_subset": 0,
                    "illumination": {
                        "intensity": 100.0,
                        "mask": true,
                        "mask_area": 0.25
                    },
                    "light_source": {
                        "spectrum": "AM1.5",
                        "light_source": "Solar simulator unspecified",
                        "light_source_model": "Wacom",
                        "solar_simulator_class": "AAB"
                    },
                    "light_regime": "standard light",
                    "results": {
                        "short_circuit_current_density": 17.7,
                        "open_circuit_voltage": 1.77,
                        "fill_factor": 0.803,
                        "power_conversion_efficiency": 25.1
                    },
                    "environmental_conditions": {
                        "ambient_temperature": 25.0
                    }
                },
                {
                    "device_subset": 2,
                    "illumination": {
                        "intensity": 100.0,
                        "mask": true,
                        "mask_area": 0.25
                    },
                    "light_source": {
                        "spectrum": "AM1.5",
                        "light_source": "Solar simulator unspecified",
                        "light_source_model": "Wacom",
                        "solar_simulator_class": "AAB"
                    },
                    "light_regime": "standard light",
                    "results": {
                        "short_circuit_current_density": 18.8,
                        "open_circuit_voltage": 1.03,
                        "fill_factor": 0.73,
                        "power_conversion_efficiency": 14.1
                    }
                }
            ],
            "stabilized_performance": [
                {
                    "light_regime": "standard light",
                    "duration": 7.5,
                    "device_subset": 0,
                    "measurement_details": {
                        "type_of_measurement": "maximum power point tracking"
                    },
                    "results": {
                        "power_conversion_efficiency": 25.1,
                        "maximum_power_point_current_density": 16.6,
                        "maximum_power_point_voltage": 1.525
                    }
                }
            ],
            "eqe": [
                {
                    "device_subset": 1,
                    "results": {
                        "integrated_short_circuit_current_density": 19.3
                    }
                },
                {
                    "device_subset": 2,
                    "results": {
                        "integrated_short_circuit_current_density": 16.1
                    }
                }
            ]
        }
    }
}

File: seed_dataset/Json_data_tandem_cell_initial_data_622.archive.json
{
    "data": {
        "m_def": "perovskite_solar_cell_database.schema_packages.tandem.schema.PerovskiteTandemSolarCell",
        "reference": {
            "publication_date": "2022-02-08T00:00:00",
            "journal": "Solar RRL",
            "sample_id": 1,
            "name_of_person_entering_the_data": "Wolfgang Tress",
            "data_entered_by_author": false,
            "part_of_initial_dataset": true,
            "DOI_number": "10.1002/solr.202101066",
            "publication_authors": [
                "Mariotti et al."
            ],
            "ID_temp": 622
        },
        "general": {
            "number_of_junctions": 2,
            "number_of_terminals": 2,
            "architecture": "Monolithic",
            "flexible": false,
            "semitransparent": false,
            "encapsulated": false,
            "cell_area": 1.01,
            "number_of_cells": 1,
            "photoabsorbers": [
                "Silicon",
                "Perovskite"
            ],
            "photoabsorbers_string": "Silicon-Perovskite",
            "photoabsorbers_bandgaps": [
                1.1,
                1.68
            ]
        },
        "key_performance_metrics": {
            "power_conversion_efficiency": 20.0,
            "short_circuit_current_density": 17.1,
            "open_circuit_voltage": 1.72,
            "fill_factor": 0.67
        },
        "device_stack": [
            {
                "layer_index": 1,
                "functionality": "back contact",
                "device_subset": 0,
                "name": "Ag",
                "components": [
                    {
                        "name": "Ag",
                        "functionality": "majority phase"
                    }
                ],
                "m_def": "perovskite_solar_cell_database.schema_packages.tandem.device_stack.GeneralLayer"
            },
            {
                "layer_index": 2,
                "functionality": "back contact",
                "device_subset": 0,
                "name": "Al-grid",
                "components": [
                    {
                        "name": "Al-grid",
                        "functionality": "majority phase"
                    }
                ],
                "m_def": "perovskite_solar_cell_database.schema_packages.tandem.device_stack.GeneralLayer"
            },
            {
                "layer_index": 3,
                "functionality": "photoabsorber",
                "device_subset": 0,
                "name": "silicon",
                "properties": {
                    "thickness": {
                        "value": 156000.0
                    },
                    "band_gap": {
                        "value": 1.1
                    }
                },
                "m_def": "perovskite_solar_cell_database.schema_packages.tandem.device_stack.Photoabsorber_Silicon",
                "cell_type": "PERC",
                "type_of_silicon": "CZ",
                "doping_sequence": "Si(p)/Si(n)"
            },
            {
                "layer_index": 4,
                "functionality": "recombination layer",
                "device_subset": 0,
                "name": "ITO",
                "properties": {
                    "thickness": {
                        "value": 20.0
                    }
                },
                "components": [
                    {
                        "name": "ITO",
                        "functionality": "majority phase"
                    }
                ],
                "m_def": "perovskite_solar_cell_database.schema_packages.tandem.device_stack.GeneralLayer"
            },
            {
                "layer_index": 5,
                "functionality": "self assembled monolayer",
                "device_subset": 0,
                "name": "2PACz",
                "components": [
                    {
                        "name": "2PACz",
                        "functionality": "majority phase"
                    }
                ],
                "deposition_procedure": {
                    "substrate_layer": "on lower layer",
                    "steps": [
                        {
                            "method": "SpinCoating",
                            "m_def": "perovskite_solar_cell_database.schema_packages.tandem.device_stack.SpinCoating"
                        }
                    ]
                },
                "m_def": "perovskite_solar_cell_database.schema_packages.tandem.device_stack.GeneralLayer"
            },
            {
                "layer_index": 6,
                "functionality": "photoabsorber",
                "device_subset": 0,
                "name": "Perovskite",
                "properties": {
                    "crystallinity": {
                        "value": "polycrystalline"
                    },
                    "thickness": {
                        "value": 560.0
                    },
                    "band_gap": {
                        "value": 1.68,
                        "graded": false,
                        "determined_by": "literature"
                    }
                },
                "deposition_procedure": {
                    "substrate_layer": "on lower layer",
                    "steps": [
                        {
                            "method": "SpinCoating",
                            "m_def": "perovskite_solar_cell_database.schema_packages.tandem.device_stack.SpinCoating"
                        }
                    ]
                },
                "m_def": "perovskite_solar_cell_database.schema_packages.tandem.device_stack.Photoabsorber_Perovskite",
                "has_a_2D_perovskite_capping_layer": false,
                "lead_free": false,
                "inorganic": false,
                "composition": {
                    "band_gap": 1.68,
                    "sample_type": "Polycrystalline film",
                    "dimensionality": "3D",
                    "short_form": "CsFAPbBrI",
                    "long_form": "CsnanFAPbBrnanI",
                    "ions_a_site": [
                        {
                            "ion": "Cs",
                            "molecular_formula": "Cs+",
                            "smile": "[Cs+]",
                            "common_name": "Cesium ion",
                            "iupac_name": "Cesium(1+)",
                            "cas_number": "18459-37-5",
                            "source_compound_smile": "[Cs]",
                            "source_compound_iupac_name": "Cesium",
                            "source_compound_cas_number": "7440-46-2",
                            "abbreviation": "Cs"
                        },
                        {
                            "ion": "FA",
                            "molecular_formula": "CH5N2+",
                            "smile": "C(=[NH2+])N",
                            "common_name": "Formamidinium",
                            "iupac_name": "aminomethylideneazanium",
                            "cas_number": "nan",
                            "source_compound_smile": "C(=N)N",
                            "source_compound_iupac_name": "methanimidamide",
                            "source_compound_cas_number": "463-52-5",
                            "abbreviation": "FA"
                        }
                    ],
                    "ions_b_site": [
                        {
                            "ion": "Pb",
                            "coefficient": 1.0,
                            "molecular_formula": "Pb2+",
                            "smile": "[Pb+2]",
                            "common_name": "Lead",
                            "iupac_name": "lead(2+)",
                            "cas_number": "14280-50-3",
                            "source_compound_smile": "[Pb]",
                            "source_compound_iupac_name": "Lead",
                            "source_compound_cas_number": "7439-92-1",
                            "abbreviation": "Pb"
                        }
                    ],
                    "ions_x_site": [
                        {
                            "ion": "Br",
                            "molecular_formula": "Br-",
                            "smile": "[Br-]",
                            "common_name": "Bromide",
                            "iupac_name": "Bromide",
                            "cas_number": "24959-67-9",
                            "source_compound_smile": "BrBr",
                            "source_compound_iupac_name": "molecular bromine",
                            "source_compound_cas_number": "7726-95-6",
                            "abbreviation": "Br"
                        },
                        {
                            "ion": "I",
                            "molecular_formula": "I-",
                            "smile": "[I-]",
                            "common_name": "Iodide",
                            "iupac_name": "Iodide",
                            "cas_number": "20461-54-5",
                            "source_compound_smile": "II",
                            "source_compound_iupac_name": "molecular iodine",
                            "source_compound_cas_number": "7553-56-2",
                            "abbreviation": "I"
                        }
                    ]
                }
            },
            {
                "layer_index": 7,
                "functionality": "interface modifier",
                "device_subset": 0,
                "name": "LiF",
                "properties": {
                    "thickness": {
                        "value": 1.0
                    }
                },
                "components": [
                    {
                        "name": "LiF",
                        "functionality": "majority phase"
                    }
                ],
                "deposition_procedure": {
                    "substrate_layer": "on lower layer",
                    "steps": [
                        {
                            "method": "Evaporation",
                            "m_def": "perovskite_solar_cell_database.schema_packages.tandem.device_stack.Evaporation"
                        }
                    ]
                },
                "m_def": "perovskite_solar_cell_database.schema_packages.tandem.device_stack.GeneralLayer"
            },
            {
                "layer_index": 8,
                "functionality": "electron transport layer",
                "device_subset": 0,
                "name": "C60",
                "properties": {
                    "thickness": {
                        "value": 18.0
                    }
                },
                "components": [
                    {
                        "name": "C60",
                        "functionality": "majority phase"
                    }
                ],
                "deposition_procedure": {
                    "substrate_layer": "on lower layer",
                    "steps": [
                        {
                            "method": "Evaporation",
                            "m_def": "perovskite_solar_cell_database.schema_packages.tandem.device_stack.Evaporation"
                        }
                    ]
                },
                "m_def": "perovskite_solar_cell_database.schema_packages.tandem.device_stack.GeneralLayer"
            },
            {
                "layer_index": 9,
                "functionality": "electron transport layer",
                "device_subset": 0,
                "name": "SnO2",
                "properties": {
                    "thickness": {
                        "value": 20.0
                    }
                },
                "components": [
                    {
                        "name": "SnO2",
                        "functionality": "majority phase"
                    }
                ],
                "deposition_procedure": {
                    "substrate_layer": "on lower layer",
                    "steps": [
                        {
                            "method": "AtomicLayerDeposition",
                            "m_def": "perovskite_solar_cell_database.schema_packages.tandem.device_stack.AtomicLayerDeposition"
                        }
                    ]
                },
                "m_def": "perovskite_solar_cell_database.schema_packages.tandem.device_stack.GeneralLayer"
            },
            {
                "layer_index": 10,
                "functionality": "front contact",
                "device_subset": 0,
                "name": "IZO",
                "properties": {
                    "thickness": {
                        "value": 100.0
                    }
                },
                "components": [
                    {
                        "name": "IZO",
                        "functionality": "majority phase"
                    }
                ],
                "deposition_procedure": {
                    "substrate_layer": "on lower layer",
                    "steps": [
                        {
                            "method": "Sputtering",
                            "m_def": "perovskite_solar_cell_database.schema_packages.tandem.device_stack.Sputtering"
                        }
                    ]
                },
                "m_def": "perovskite_solar_cell_database.schema_packages.tandem.device_stack.GeneralLayer"
            },
            {
                "layer_index": 11,
                "functionality": "anti reflection",
                "device_subset": 0,
                "name": "LiF",
                "components": [
                    {
                        "name": "LiF",
                        "functionality": "majority phase"
                    }
                ],
                "m_def": "perovskite_solar_cell_database.schema_packages.tandem.device_stack.GeneralLayer"
            }
        ],
        "measurements": {
            "jv": [
                {
                    "certified": false,
                    "device_subset": 0,
                    "measurement_conditions": {
                        "scan_speed": 250.0,
                        "scan_direction": "reversed"
                    },
                    "illumination": {
                        "intensity": 100.0,
                        "mask": false
                    },
                    "light_source": {
                        "spectrum": "AM1.5",
                        "light_source": "Solar simulator unspecified",
                        "solar_simulator_class": "AAA"
                    },
                    "light_regime": "standard light",
                    "results": {
                        "short_circuit_current_density": 17.1,
                        "open_circuit_voltage": 1.72,
                        "fill_factor": 0.67,
                        "power_conversion_efficiency": 20.0
                    }
                },
                {
                    "device_subset": 1,
                    "measurement_conditions": {
                        "scan_speed": 250.0
                    },
                    "illumination": {
                        "intensity": 100.0,
                        "mask": false
                    },
                    "light_source": {
                        "spectrum": "AM1.5",
                        "light_source": "Solar simulator unspecified",
                        "solar_simulator_class": "AAA"
                    },
                    "light_regime": "standard light",
                    "results": {
                        "short_circuit_current_density": 33.0,
                        "open_circuit_voltage": 0.68,
                        "fill_factor": 0.68,
                        "power_conversion_efficiency": 15.0
                    }
                }
            ]
        }
    }
}
