Repository: Jesperkemist/PerovskiteTandemDatabase

## About The Project
This repo is associated to a paper with the title:
A FAIR Framework for Machine-Actionable Perovskite Tandem Solar Cell Data

## Resources
9.1 Online resources
1) Online documentation of the project, including a description of the structure of the data schema, and all defined modules
https://jesperkemist.github.io/PerovskiteTandemDatabase/

2) A PDF file describing the structure of the data schema, including all defined modules.
https://github.com/Jesperkemist/PerovskiteTandemDatabase/tree/main/module_descriptions

3) Example JSON files describing a representative perovskite tandem devices.

File: seed_dataset/Json_data_tandem_cell_initial_data_625.archive.json
{
    "data": {
        "m_def": "perovskite_solar_cell_database.schema_packages.tandem.schema.PerovskiteTandemSolarCell",
        "reference": {
            "publication_date": "2022-02-08T00:00:00",
            "journal": "Solar RRL",
            "sample_id": 4,
            "name_of_person_entering_the_data": "Wolfgang Tress",
            "data_entered_by_author": false,
            "part_of_initial_dataset": true,
            "DOI_number": "10.1002/solr.202101066",
            "publication_authors": [
                "Mariotti et al."
            ],
            "ID_temp": 625
        },
        "general": {
            "number_of_junctions": 2,
            "number_of_terminals": 2,
            "architecture": "Monolithic",
            "flexible": false,
            "semitransparent": false,
            "encapsulated": false,
            "cell_area": 1.01,
            "number_of_cells": 1,
            "photoabsorbers": [
                "Silicon",
                "Perovskite"
            ],
            "photoabsorbers_string": "Silicon-Perovskite",
            "photoabsorbers_bandgaps": [
                1.1,
                1.68
            ]
        },
        "key_performance_metrics": {
            "power_conversion_efficiency": 21.34,
            "short_circuit_current_density": 17.07,
            "open_circuit_voltage": 1.8,
            "fill_factor": 0.692
        },
        "device_stack": [
            {
                "layer_index": 1,
                "functionality": "back contact",
                "device_subset": 0,
                "name": "Ag",
                "components": [
                    {
                        "name": "Ag",
                        "functionality": "majority phase"
                    }
                ],
                "m_def": "perovskite_solar_cell_database.schema_packages.tandem.device_stack.GeneralLayer"
            },
            {
                "layer_index": 2,
                "functionality": "back contact",
                "device_subset": 0,
                "name": "Al-grid",
                "components": [
                    {
                        "name": "Al-grid",
                        "functionality": "majority phase"
                    }
                ],
                "m_def": "perovskite_solar_cell_database.schema_packages.tandem.device_stack.GeneralLayer"
            },
            {
                "layer_index": 3,
                "functionality": "photoabsorber",
                "device_subset": 0,
                "name": "silicon",
                "properties": {
                    "thickness": {
                        "value": 156000.0
                    },
                    "band_gap": {
                        "value": 1.1
                    }
                },
                "m_def": "perovskite_solar_cell_database.schema_packages.tandem.device_stack.Photoabsorber_Silicon",
                "cell_type": "PERC",
                "type_of_silicon": "CZ",
                "doping_sequence": "Si(p)/Si(n)"
            },
            {
                "layer_index": 4,
                "functionality": "recombination layer",
                "device_subset": 0,
                "name": "ITO",
                "properties": {
                    "thickness": {
                        "value": 20.0
                    }
                },
                "components": [
                    {
                        "name": "ITO",
                        "functionality": "majority phase"
                    }
                ],
                "m_def": "perovskite_solar_cell_database.schema_packages.tandem.device_stack.GeneralLayer"
            },
            {
                "layer_index": 5,
                "functionality": "self assembled monolayer",
                "device_subset": 0,
                "name": "2PACz",
                "components": [
                    {
                        "name": "2PACz",
                        "functionality": "majority phase"
                    }
                ],
                "deposition_procedure": {
                    "substrate_layer": "on lower layer",
                    "steps": [
                        {
                            "method": "SpinCoating",
                            "m_def": "perovskite_solar_cell_database.schema_packages.tandem.device_stack.SpinCoating"
                        }
                    ]
                },
                "m_def": "perovskite_solar_cell_database.schema_packages.tandem.device_stack.GeneralLayer"
            },
            {
                "layer_index": 6,
                "functionality": "photoabsorber",
                "device_subset": 0,
                "name": "Perovskite",
                "properties": {
                    "crystallinity": {
                        "value": "polycrystalline"
                    },
                    "thickness": {
                        "value": 560.0
                    },
                    "band_gap": {
                        "value": 1.68,
                        "graded": false,
                        "determined_by": "literature"
                    }
                },
                "deposition_procedure": {
                    "substrate_layer": "on lower layer",
                    "steps": [
                        {
                            "method": "SpinCoating",
                            "m_def": "perovskite_solar_cell_database.schema_packages.tandem.device_stack.SpinCoating"
                        }
                    ]
                },
                "m_def": "perovskite_solar_cell_database.schema_packages.tandem.device_stack.Photoabsorber_Perovskite",
                "has_a_2D_perovskite_capping_layer": false,
                "lead_free": false,
                "inorganic": false,
                "composition": {
                    "band_gap": 1.68,
                    "sample_type": "Polycrystalline film",
                    "dimensionality": "3D",
                    "short_form": "CsFAPbBrI",
                    "long_form": "CsnanFAPbBrnanI",
                    "ions_a_site": [
                        {
                            "ion": "Cs",
                            "molecular_formula": "Cs+",
                            "smile": "[Cs+]",
                            "common_name": "Cesium ion",
                            "iupac_name": "Cesium(1+)",
                            "cas_number": "18459-37-5",
                            "source_compound_smile": "[Cs]",
                            "source_compound_iupac_name": "Cesium",
                            "source_compound_cas_number": "7440-46-2",
                            "abbreviation": "Cs"
                        },
                        {
                            "ion": "FA",
                            "molecular_formula": "CH5N2+",
                            "smile": "C(=[NH2+])N",
                            "common_name": "Formamidinium",
                            "iupac_name": "aminomethylideneazanium",
                            "cas_number": "nan",
                            "source_compound_smile": "C(=N)N",
                            "source_compound_iupac_name": "methanimidamide",
                            "source_compound_cas_number": "463-52-5",
                            "abbreviation": "FA"
                        }
                    ],
                    "ions_b_site": [
                        {
                            "ion": "Pb",
                            "coefficient": 1.0,
                            "molecular_formula": "Pb2+",
                            "smile": "[Pb+2]",
                            "common_name": "Lead",
                            "iupac_name": "lead(2+)",
                            "cas_number": "14280-50-3",
                            "source_compound_smile": "[Pb]",
                            "source_compound_iupac_name": "Lead",
                            "source_compound_cas_number": "7439-92-1",
                            "abbreviation": "Pb"
                        }
                    ],
                    "ions_x_site": [
                        {
                            "ion": "Br",
                            "molecular_formula": "Br-",
                            "smile": "[Br-]",
                            "common_name": "Bromide",
                            "iupac_name": "Bromide",
                            "cas_number": "24959-67-9",
                            "source_compound_smile": "BrBr",
                            "source_compound_iupac_name": "molecular bromine",
                            "source_compound_cas_number": "7726-95-6",
                            "abbreviation": "Br"
                        },
                        {
                            "ion": "I",
                            "molecular_formula": "I-",
                            "smile": "[I-]",
                            "common_name": "Iodide",
                            "iupac_name": "Iodide",
                            "cas_number": "20461-54-5",
                            "source_compound_smile": "II",
                            "source_compound_iupac_name": "molecular iodine",
                            "source_compound_cas_number": "7553-56-2",
                            "abbreviation": "I"
                        }
                    ]
                }
            },
            {
                "layer_index": 7,
                "functionality": "interface modifier",
                "device_subset": 0,
                "name": "LiF",
                "properties": {
                    "thickness": {
                        "value": 1.0
                    }
                },
                "components": [
                    {
                        "name": "LiF",
                        "functionality": "majority phase"
                    }
                ],
                "deposition_procedure": {
                    "substrate_layer": "on lower layer",
                    "steps": [
                        {
                            "method": "Evaporation",
                            "m_def": "perovskite_solar_cell_database.schema_packages.tandem.device_stack.Evaporation"
                        }
                    ]
                },
                "m_def": "perovskite_solar_cell_database.schema_packages.tandem.device_stack.GeneralLayer"
            },
            {
                "layer_index": 8,
                "functionality": "electron transport layer",
                "device_subset": 0,
                "name": "C60",
                "properties": {
                    "thickness": {
                        "value": 18.0
                    }
                },
                "components": [
                    {
                        "name": "C60",
                        "functionality": "majority phase"
                    }
                ],
                "deposition_procedure": {
                    "substrate_layer": "on lower layer",
                    "steps": [
                        {
                            "method": "Evaporation",
                            "m_def": "perovskite_solar_cell_database.schema_packages.tandem.device_stack.Evaporation"
                        }
                    ]
                },
                "m_def": "perovskite_solar_cell_database.schema_packages.tandem.device_stack.GeneralLayer"
            },
            {
                "layer_index": 9,
                "functionality": "electron transport layer",
                "device_subset": 0,
                "name": "SnO2",
                "properties": {
                    "thickness": {
                        "value": 20.0
                    }
                },
                "components": [
                    {
                        "name": "SnO2",
                        "functionality": "majority phase"
                    }
                ],
                "deposition_procedure": {
                    "substrate_layer": "on lower layer",
                    "steps": [
                        {
                            "method": "AtomicLayerDeposition",
                            "m_def": "perovskite_solar_cell_database.schema_packages.tandem.device_stack.AtomicLayerDeposition"
                        }
                    ]
                },
                "m_def": "perovskite_solar_cell_database.schema_packages.tandem.device_stack.GeneralLayer"
            },
            {
                "layer_index": 10,
                "functionality": "front contact",
                "device_subset": 0,
                "name": "IZO",
                "properties": {
                    "thickness": {
                        "value": 100.0
                    }
                },
                "components": [
                    {
                        "name": "IZO",
                        "functionality": "majority phase"
                    }
                ],
                "deposition_procedure": {
                    "substrate_layer": "on lower layer",
                    "steps": [
                        {
                            "method": "Sputtering",
                            "m_def": "perovskite_solar_cell_database.schema_packages.tandem.device_stack.Sputtering"
                        }
                    ]
                },
                "m_def": "perovskite_solar_cell_database.schema_packages.tandem.device_stack.GeneralLayer"
            },
            {
                "layer_index": 11,
                "functionality": "anti reflection",
                "device_subset": 0,
                "name": "LiF",
                "components": [
                    {
                        "name": "LiF",
                        "functionality": "majority phase"
                    }
                ],
                "m_def": "perovskite_solar_cell_database.schema_packages.tandem.device_stack.GeneralLayer"
            }
        ],
        "measurements": {
            "jv": [
                {
                    "certified": false,
                    "device_subset": 0,
                    "measurement_conditions": {
                        "scan_speed": 250.0,
                        "scan_direction": "reversed"
                    },
                    "illumination": {
                        "intensity": 100.0,
                        "mask": false
                    },
                    "light_source": {
                        "spectrum": "AM1.5",
                        "light_source": "Solar simulator unspecified",
                        "solar_simulator_class": "AAA"
                    },
                    "light_regime": "standard light",
                    "results": {
                        "short_circuit_current_density": 17.07,
                        "open_circuit_voltage": 1.8,
                        "fill_factor": 0.692,
                        "power_conversion_efficiency": 21.34
                    }
                }
            ],
            "eqe": [
                {
                    "device_subset": 0,
                    "results": {
                        "integrated_short_circuit_current_density": 36.14
                    }
                }
            ]
        }
    }
}

File: seed_dataset/Json_data_tandem_cell_initial_data_626.archive.json
{
    "data": {
        "m_def": "perovskite_solar_cell_database.schema_packages.tandem.schema.PerovskiteTandemSolarCell",
        "reference": {
            "publication_date": "2022-02-08T00:00:00",
            "journal": "Solar RRL",
            "sample_id": 5,
            "name_of_person_entering_the_data": "Wolfgang Tress",
            "data_entered_by_author": false,
            "part_of_initial_dataset": true,
            "DOI_number": "10.1002/solr.202101066",
            "publication_authors": [
                "Mariotti et al."
            ],
            "ID_temp": 626
        },
        "general": {
            "number_of_junctions": 2,
            "number_of_terminals": 2,
            "architecture": "Monolithic",
            "flexible": false,
            "semitransparent": false,
            "encapsulated": false,
            "cell_area": 1.01,
            "number_of_cells": 1,
            "photoabsorbers": [
                "Silicon",
                "Perovskite"
            ],
            "photoabsorbers_string": "Silicon-Perovskite",
            "photoabsorbers_bandgaps": [
                1.1,
                1.68
            ]
        },
        "key_performance_metrics": {
            "power_conversion_efficiency": 17.35,
            "short_circuit_current_density": 17.79,
            "open_circuit_voltage": 1.61,
            "fill_factor": 0.607
        },
        "device_stack": [
            {
                "layer_index": 1,
                "functionality": "back contact",
                "device_subset": 0,
                "name": "Ag",
                "components": [
                    {
                        "name": "Ag",
                        "functionality": "majority phase"
                    }
                ],
                "m_def": "perovskite_solar_cell_database.schema_packages.tandem.device_stack.GeneralLayer"
            },
            {
                "layer_index": 2,
                "functionality": "back contact",
                "device_subset": 0,
                "name": "Al-grid",
                "components": [
                    {
                        "name": "Al-grid",
                        "functionality": "majority phase"
                    }
                ],
                "m_def": "perovskite_solar_cell_database.schema_packages.tandem.device_stack.GeneralLayer"
            },
            {
                "layer_index": 3,
                "functionality": "photoabsorber",
                "device_subset": 0,
                "name": "silicon",
                "properties": {
                    "thickness": {
                        "value": 156000.0
                    },
                    "band_gap": {
                        "value": 1.1
                    }
                },
                "m_def": "perovskite_solar_cell_database.schema_packages.tandem.device_stack.Photoabsorber_Silicon",
                "cell_type": "PERC",
                "type_of_silicon": "CZ",
                "doping_sequence": "Si(p)/Si(n)"
            },
            {
                "layer_index": 4,
                "functionality": "recombination layer",
                "device_subset": 0,
                "name": "ITO",
                "properties": {
                    "thickness": {
                        "value": 20.0
                    }
                },
                "components": [
                    {
                        "name": "ITO",
                        "functionality": "majority phase"
                    }
                ],
                "m_def": "perovskite_solar_cell_database.schema_packages.tandem.device_stack.GeneralLayer"
            },
            {
                "layer_index": 5,
                "functionality": "self assembled monolayer",
                "device_subset": 0,
                "name": "2PACz",
                "components": [
                    {
                        "name": "2PACz",
                        "functionality": "majority phase"
                    }
                ],
                "deposition_procedure": {
                    "substrate_layer": "on lower layer",
                    "steps": [
                        {
                            "method": "SpinCoating",
                            "m_def": "perovskite_solar_cell_database.schema_packages.tandem.device_stack.SpinCoating"
                        }
                    ]
                },
                "m_def": "perovskite_solar_cell_database.schema_packages.tandem.device_stack.GeneralLayer"
            },
            {
                "layer_index": 6,
                "functionality": "photoabsorber",
                "device_subset": 0,
                "name": "Perovskite",
                "properties": {
                    "crystallinity": {
                        "value": "polycrystalline"
                    },
                    "thickness": {
                        "value": 470.0
                    },
                    "band_gap": {
                        "value": 1.68,
                        "graded": false,
                        "determined_by": "literature"
                    }
                },
                "deposition_procedure": {
                    "substrate_layer": "on lower layer",
                    "steps": [
                        {
                            "method": "SpinCoating",
                            "m_def": "perovskite_solar_cell_database.schema_packages.tandem.device_stack.SpinCoating"
                        }
                    ]
                },
                "m_def": "perovskite_solar_cell_database.schema_packages.tandem.device_stack.Photoabsorber_Perovskite",
                "has_a_2D_perovskite_capping_layer": false,
                "lead_free": false,
                "inorganic": false,
                "composition": {
                    "band_gap": 1.68,
                    "sample_type": "Polycrystalline film",
                    "dimensionality": "3D",
                    "short_form": "CsFAPbBrI",
                    "long_form": "CsnanFAPbBrnanI",
                    "ions_a_site": [
                        {
                            "ion": "Cs",
                            "molecular_formula": "Cs+",
                            "smile": "[Cs+]",
                            "common_name": "Cesium ion",
                            "iupac_name": "Cesium(1+)",
                            "cas_number": "18459-37-5",
                            "source_compound_smile": "[Cs]",
                            "source_compound_iupac_name": "Cesium",
                            "source_compound_cas_number": "7440-46-2",
                            "abbreviation": "Cs"
                        },
                        {
                            "ion": "FA",
                            "molecular_formula": "CH5N2+",
                            "smile": "C(=[NH2+])N",
                            "common_name": "Formamidinium",
                            "iupac_name": "aminomethylideneazanium",
                            "cas_number": "nan",
                            "source_compound_smile": "C(=N)N",
                            "source_compound_iupac_name": "methanimidamide",
                            "source_compound_cas_number": "463-52-5",
                            "abbreviation": "FA"
                        }
                    ],
                    "ions_b_site": [
                        {
                            "ion": "Pb",
                            "coefficient": 1.0,
                            "molecular_formula": "Pb2+",
                            "smile": "[Pb+2]",
                            "common_name": "Lead",
                            "iupac_name": "lead(2+)",
                            "cas_number": "14280-50-3",
                            "source_compound_smile": "[Pb]",
                            "source_compound_iupac_name": "Lead",
                            "source_compound_cas_number": "7439-92-1",
                            "abbreviation": "Pb"
                        }
                    ],
                    "ions_x_site": [
                        {
                            "ion": "Br",
                            "molecular_formula": "Br-",
                            "smile": "[Br-]",
                            "common_name": "Bromide",
                            "iupac_name": "Bromide",
                            "cas_number": "24959-67-9",
                            "source_compound_smile": "BrBr",
                            "source_compound_iupac_name": "molecular bromine",
                            "source_compound_cas_number": "7726-95-6",
                            "abbreviation": "Br"
                        },
                        {
                            "ion": "I",
                            "molecular_formula": "I-",
                            "smile": "[I-]",
                            "common_name": "Iodide",
                            "iupac_name": "Iodide",
                            "cas_number": "20461-54-5",
                            "source_compound_smile": "II",
                            "source_compound_iupac_name": "molecular iodine",
                            "source_compound_cas_number": "7553-56-2",
                            "abbreviation": "I"
                        }
                    ]
                }
            },
            {
                "layer_index": 7,
                "functionality": "interface modifier",
                "device_subset": 0,
                "name": "LiF",
                "properties": {
                    "thickness": {
                        "value": 1.0
                    }
                },
                "components": [
                    {
                        "name": "LiF",
                        "functionality": "majority phase"
                    }
                ],
                "deposition_procedure": {
                    "substrate_layer": "on lower layer",
                    "steps": [
                        {
                            "method": "Evaporation",
                            "m_def": "perovskite_solar_cell_database.schema_packages.tandem.device_stack.Evaporation"
                        }
                    ]
                },
                "m_def": "perovskite_solar_cell_database.schema_packages.tandem.device_stack.GeneralLayer"
            },
            {
                "layer_index": 8,
                "functionality": "electron transport layer",
                "device_subset": 0,
                "name": "C60",
                "properties": {
                    "thickness": {
                        "value": 18.0
                    }
                },
                "components": [
                    {
                        "name": "C60",
                        "functionality": "majority phase"
                    }
                ],
                "deposition_procedure": {
                    "substrate_layer": "on lower layer",
                    "steps": [
                        {
                            "method": "Evaporation",
                            "m_def": "perovskite_solar_cell_database.schema_packages.tandem.device_stack.Evaporation"
                        }
                    ]
                },
                "m_def": "perovskite_solar_cell_database.schema_packages.tandem.device_stack.GeneralLayer"
            },
            {
                "layer_index": 9,
                "functionality": "electron transport layer",
                "device_subset": 0,
                "name": "SnO2",
                "properties": {
                    "thickness": {
                        "value": 20.0
                    }
                },
                "components": [
                    {
                        "name": "SnO2",
                        "functionality": "majority phase"
                    }
                ],
                "deposition_procedure": {
                    "substrate_layer": "on lower layer",
                    "steps": [
                        {
                            "method": "AtomicLayerDeposition",
                            "m_def": "perovskite_solar_cell_database.schema_packages.tandem.device_stack.AtomicLayerDeposition"
                        }
                    ]
                },
                "m_def": "perovskite_solar_cell_database.schema_packages.tandem.device_stack.GeneralLayer"
            },
            {
                "layer_index": 10,
                "functionality": "front contact",
                "device_subset": 0,
                "name": "IZO",
                "properties": {
                    "thickness": {
                        "value": 100.0
                    }
                },
                "components": [
                    {
                        "name": "IZO",
                        "functionality": "majority phase"
                    }
                ],
                "deposition_procedure": {
                    "substrate_layer": "on lower layer",
                    "steps": [
                        {
                            "method": "Sputtering",
                            "m_def": "perovskite_solar_cell_database.schema_packages.tandem.device_stack.Sputtering"
                        }
                    ]
                },
                "m_def": "perovskite_solar_cell_database.schema_packages.tandem.device_stack.GeneralLayer"
            },
            {
                "layer_index": 11,
                "functionality": "anti reflection",
                "device_subset": 0,
                "name": "LiF",
                "components": [
                    {
                        "name": "LiF",
                        "functionality": "majority phase"
                    }
                ],
                "m_def": "perovskite_solar_cell_database.schema_packages.tandem.device_stack.GeneralLayer"
            }
        ],
        "measurements": {
            "jv": [
                {
                    "certified": false,
                    "device_subset": 0,
                    "measurement_conditions": {
                        "scan_speed": 250.0,
                        "scan_direction": "reversed"
                    },
                    "illumination": {
                        "intensity": 100.0,
                        "mask": false
                    },
                    "light_source": {
                        "spectrum": "AM1.5",
                        "light_source": "Solar simulator unspecified",
                        "solar_simulator_class": "AAA"
                    },
                    "light_regime": "standard light",
                    "results": {
                        "short_circuit_current_density": 17.79,
                        "open_circuit_voltage": 1.61,
                        "fill_factor": 0.607,
                        "power_conversion_efficiency": 17.35
                    }
                }
            ],
            "eqe": [
                {
                    "device_subset": 0,
                    "results": {
                        "integrated_short_circuit_current_density": 35.88
                    }
                }
            ]
        }
    }
}

File: seed_dataset/Json_data_tandem_cell_initial_data_627.archive.json
{
    "data": {
        "m_def": "perovskite_solar_cell_database.schema_packages.tandem.schema.PerovskiteTandemSolarCell",
        "reference": {
            "publication_date": "2022-02-08T00:00:00",
            "journal": "Energy &amp; Environmental Science",
            "sample_id": 1,
            "name_of_person_entering_the_data": "Wolfgang Tress",
            "data_entered_by_author": false,
            "part_of_initial_dataset": true,
            "DOI_number": "10.1039/d1ee04008a",
            "publication_authors": [
                "Zhang et al."
            ],
            "ID_temp": 627
        },
        "general": {
            "number_of_junctions": 2,
            "number_of_terminals": 4,
            "architecture": "Stacked",
            "flexible": false,
            "semitransparent": true,
            "encapsulated": false,
            "active_area": 0.09,
            "photoabsorbers": [
                "CIS",
                "Perovskite"
            ],
            "photoabsorbers_string": "CIS-Perovskite",
            "photoabsorbers_bandgaps": [
                1.0,
                1.6
            ]
        },
        "key_performance_metrics": {
            "power_conversion_efficiency": 27.1
        },
        "device_stack": [
            {
                "layer_index": 1,
                "functionality": "substrate",
                "device_subset": 1,
                "name": "SLG",
                "components": [
                    {
                        "name": "SLG",
                        "functionality": "majority phase"
                    }
                ],
                "m_def": "perovskite_solar_cell_database.schema_packages.tandem.device_stack.GeneralLayer"
            },
            {
                "layer_index": 2,
                "functionality": "back contact",
                "device_subset": 1,
                "name": "Mo",
                "components": [
                    {
                        "name": "Mo",
                        "functionality": "majority phase"
                    }
                ],
                "m_def": "perovskite_solar_cell_database.schema_packages.tandem.device_stack.GeneralLayer"
            },
            {
                "layer_index": 3,
                "functionality": "photoabsorber",
                "device_subset": 1,
                "name": "CIS",
                "CIGS": {
                    "Cu": 1.0,
                    "In": 1.0,
                    "Se": 2.0
                },
                "properties": {
                    "thickness": {
                        "value": null
                    },
                    "band_gap": {
                        "value": 1.0,
                        "graded": false,
                        "determined_by": "literature"
                    }
                },
                "deposition_procedure": {
                    "substrate_layer": "on lower layer",
                    "steps": [
                        {
                            "method": "Evaporation",
                            "m_def": "perovskite_solar_cell_database.schema_packages.tandem.device_stack.Evaporation"
                        }
                    ]
                }
            },
            {
                "layer_index": 4,
                "functionality": "buffer layer",
                "device_subset": 1,
                "name": "CdS",
                "properties": {
                    "thickness": {
                        "value": 35.0
                    }
                },
                "components": [
                    {
                        "name": "CdS",
                        "functionality": "majority phase"
                    }
                ],
                "deposition_procedure": {
                    "substrate_layer": "on lower layer",
                    "steps": [
                        {
                            "method": "ChemicalBathDeposition",
                            "m_def": "perovskite_solar_cell_database.schema_packages.tandem.device_stack.ChemicalBathDeposition"
                        }
                    ]
                },
                "m_def": "perovskite_solar_cell_database.schema_packages.tandem.device_stack.GeneralLayer"
            },
            {
                "layer_index": 5,
                "functionality": "buffer layer",
                "device_subset": 1,
                "name": "ZnO",
                "properties": {
                    "thickness": {
                        "value": 70.0
                    }
                },
                "components": [
                    {
                        "name": "ZnO",
                        "functionality": "majority phase"
                    }
                ],
                "deposition_procedure": {
                    "substrate_layer": "on lower layer",
                    "steps": [
                        {
                            "method": "Sputtering",
                            "m_def": "perovskite_solar_cell_database.schema_packages.tandem.device_stack.Sputtering"
                        }
                    ]
                },
                "m_def": "perovskite_solar_cell_database.schema_packages.tandem.device_stack.GeneralLayer"
            },
            {
                "layer_index": 6,
                "functionality": "back contact",
                "device_subset": 1,
                "name": "IZO",
                "components": [
                    {
                        "name": "IZO",
                        "functionality": "majority phase"
                    }
                ],
                "deposition_procedure": {
                    "substrate_layer": "on lower layer",
                    "steps": [
                        {
                            "method": "Sputtering",
                            "m_def": "perovskite_solar_cell_database.schema_packages.tandem.device_stack.Sputtering"
                        }
                    ]
                },
                "m_def": "perovskite_solar_cell_database.schema_packages.tandem.device_stack.GeneralLayer"
            },
            {
                "layer_index": 7,
                "functionality": "anti reflection",
                "device_subset": 1,
                "name": "MgF2",
                "properties": {
                    "thickness": {
                        "value": 105.0
                    }
                },
                "components": [
                    {
                        "name": "MgF2",
                        "functionality": "majority phase"
                    }
                ],
                "deposition_procedure": {
                    "substrate_layer": "on lower layer",
                    "steps": [
                        {
                            "method": "Evaporation",
                            "m_def": "perovskite_solar_cell_database.schema_packages.tandem.device_stack.Evaporation"
                        }
                    ]
                },
                "m_def": "perovskite_solar_cell_database.schema_packages.tandem.device_stack.GeneralLayer"
            },
            {
                "layer_index": 8,
                "functionality": "air gap",
                "name": "Air",
                "components": [
                    {
                        "name": "Air",
                        "functionality": "majority phase"
                    }
                ],
                "m_def": "perovskite_solar_cell_database.schema_packages.tandem.device_stack.GeneralLayer"
            },
            {
                "layer_index": 9,
                "functionality": "back contact",
                "device_subset": 2,
                "name": "ITO",
                "components": [
                    {
                        "name": "ITO",
                        "functionality": "majority phase"
                    }
                ],
                "m_def": "perovskite_solar_cell_database.schema_packages.tandem.device_stack.GeneralLayer"
            },
            {
                "layer_index": 10,
                "functionality": "back contact",
                "device_subset": 2,
                "name": "SWCNTs",
                "properties": {
                    "thickness": {
                        "value": 100.0
                    }
                },
                "components": [
                    {
                        "name": "SWCNTs",
                        "functionality": "majority phase"
                    }
                ],
                "m_def": "perovskite_solar_cell_database.schema_packages.tandem.device_stack.GeneralLayer"
            },
            {
                "layer_index": 11,
                "functionality": "hole transport layer",
                "device_subset": 2,
                "name": "Spiro-MeOTAD",
                "components": [
                    {
                        "name": "Spiro-MeOTAD",
                        "functionality": "majority phase"
                    }
                ],
                "deposition_procedure": {
                    "substrate_layer": "on upper layer",
                    "steps": [
                        {
                            "method": "SpinCoating",
                            "m_def": "perovskite_solar_cell_database.schema_packages.tandem.device_stack.SpinCoating"
                        }
                    ]
                },
                "m_def": "perovskite_solar_cell_database.schema_packages.tandem.device_stack.GeneralLayer"
            },
            {
                "layer_index": 12,
                "functionality": "photoabsorber",
                "device_subset": 2,
                "name": "Perovskite",
                "properties": {
                    "crystallinity": {
                        "value": "polycrystalline"
                    },
                    "band_gap": {
                        "value": 1.6,
                        "graded": false
                    }
                },
                "deposition_procedure": {
                    "substrate_layer": "on upper layer",
                    "antisolvent": true,
                    "duration": 45.0,
                    "steps": [
                        {
                            "method": "SpinCoating",
                            "solution": {
                                "components": [
                                    {
                                        "name": "DMF"
                                    },
                                    {
                                        "name": "DMSO"
                                    }
                                ]
                            },
                            "m_def": "perovskite_solar_cell_database.schema_packages.tandem.device_stack.SpinCoating"
                        },
                        {
                            "method": "Heating",
                            "temperature_segments": [
                                {
                                    "temperature_end": 85.0,
                                    "time_of_segment": 45.0
                                }
                            ],
                            "m_def": "perovskite_solar_cell_database.schema_packages.tandem.device_stack.Heating"
                        }
                    ]
                },
                "m_def": "perovskite_solar_cell_database.schema_packages.tandem.device_stack.Photoabsorber_Perovskite",
                "has_a_2D_perovskite_capping_layer": false,
                "lead_free": false,
                "inorganic": false,
                "composition": {
                    "band_gap": 1.6,
                    "sample_type": "Polycrystalline film",
                    "dimensionality": "3D",
                    "short_form": "CsFAMAPbBrI",
                    "long_form": "Cs0.05FA0.85MA0.1PbBr0.09I2.91",
                    "ions_a_site": [
                        {
                            "ion": "Cs",
                            "coefficient": 0.05,
                            "molecular_formula": "Cs+",
                            "smile": "[Cs+]",
                            "common_name": "Cesium ion",
                            "iupac_name": "Cesium(1+)",
                            "cas_number": "18459-37-5",
                            "source_compound_smile": "[Cs]",
                            "source_compound_iupac_name": "Cesium",
                            "source_compound_cas_number": "7440-46-2",
                            "abbreviation": "Cs"
                        },
                        {
                            "ion": "FA",
                            "coefficient": 0.85,
                            "molecular_formula": "CH5N2+",
                            "smile": "C(=[NH2+])N",
                            "common_name": "Formamidinium",
                            "iupac_name": "aminomethylideneazanium",
                            "cas_number": "nan",
                            "source_compound_smile": "C(=N)N",
                            "source_compound_iupac_name": "methanimidamide",
                            "source_compound_cas_number": "463-52-5",
                            "abbreviation": "FA"
                        },
                        {
                            "ion": "MA",
                            "coefficient": 0.1,
                            "molecular_formula": "CH6N+",
                            "smile": "C[NH3+]",
                            "common_name": "Methylammonium",
                            "iupac_name": "methylazanium",
                            "cas_number": "17000-00-9",
                            "source_compound_smile": "CN",
                            "source_compound_iupac_name": "methanamine",
                            "source_compound_cas_number": "74-89-5",
                            "abbreviation": "MA"
                        }
                    ],
                    "ions_b_site": [
                        {
                            "ion": "Pb",
                            "coefficient": 1.0,
                            "molecular_formula": "Pb2+",
                            "smile": "[Pb+2]",
                            "common_name": "Lead",
                            "iupac_name": "lead(2+)",
                            "cas_number": "14280-50-3",
                            "source_compound_smile": "[Pb]",
                            "source_compound_iupac_name": "Lead",
                            "source_compound_cas_number": "7439-92-1",
                            "abbreviation": "Pb"
                        }
                    ],
                    "ions_x_site": [
                        {
                            "ion": "Br",
                            "coefficient": 0.09,
                            "molecular_formula": "Br-",
                            "smile": "[Br-]",
                            "common_name": "Bromide",
                            "iupac_name": "Bromide",
                            "cas_number": "24959-67-9",
                            "source_compound_smile": "BrBr",
                            "source_compound_iupac_name": "molecular bromine",
                            "source_compound_cas_number": "7726-95-6",
                            "abbreviation": "Br"
                        },
                        {
                            "ion": "I",
                            "coefficient": 2.91,
                            "molecular_formula": "I-",
                            "smile": "[I-]",
                            "common_name": "Iodide",
                            "iupac_name": "Iodide",
                            "cas_number": "20461-54-5",
                            "source_compound_smile": "II",
                            "source_compound_iupac_name": "molecular iodine",
                            "source_compound_cas_number": "7553-56-2",
                            "abbreviation": "I"
                        }
                    ]
                }
            },
            {
                "layer_index": 13,
                "functionality": "electron transport layer",
                "device_subset": 2,
                "name": "SnO2",
                "components": [
                    {
                        "name": "SnO2",
                        "functionality": "majority phase"
                    }
                ],
                "deposition_procedure": {
                    "substrate_layer": "on upper layer",
                    "steps": [
                        {
                            "method": "SpinCoating",
                            "m_def": "perovskite_solar_cell_database.schema_packages.tandem.device_stack.SpinCoating"
                        }
                    ]
                },
                "m_def": "perovskite_solar_cell_database.schema_packages.tandem.device_stack.GeneralLayer"
            },
            {
                "layer_index": 14,
                "functionality": "front contact",
                "device_subset": 2,
                "name": "FTO",
                "components": [
                    {
                        "name": "FTO",
                        "functionality": "majority phase"
                    }
                ],
                "m_def": "perovskite_solar_cell_database.schema_packages.tandem.device_stack.GeneralLayer"
            },
            {
                "layer_index": 15,
                "functionality": "substrate",
                "device_subset": 2,
                "name": "SLG",
                "components": [
                    {
                        "name": "SLG",
                        "functionality": "majority phase"
                    }
                ],
                "m_def": "perovskite_solar_cell_database.schema_packages.tandem.device_stack.GeneralLayer"
            }
        ],
        "measurements": {
            "jv": [
                {
                    "certified": false,
                    "device_subset": 0,
                    "measurement_conditions": {
                        "scan_direction": "reversed"
                    },
                    "illumination": {
                        "intensity": 100.0,
                        "mask": true,
                        "mask_area": 0.09
                    },
                    "light_source": {
                        "spectrum": "AM1.5",
                        "light_source": "Solar simulator unspecified"
                    },
                    "light_regime": "standard light",
                    "results": {
                        "power_conversion_efficiency": 27.1
                    }
                },
                {
                    "device_subset": 1,
                    "illumination": {
                        "intensity": 100.0,
                        "mask": true,
                        "mask_area": 0.09
                    },
                    "light_source": {
                        "spectrum": "AM1.5",
                        "light_source": "Solar simulator unspecified"
                    },
                    "light_regime": "standard light",
                    "results": {
                        "short_circuit_current_density": 42.0,
                        "open_circuit_voltage": 0.584,
                        "fill_factor": 0.731,
                        "power_conversion_efficiency": 17.9
                    }
                },
                {
                    "device_subset": 2,
                    "illumination": {
                        "intensity": 100.0,
                        "mask": true,
                        "mask_area": 0.09
                    },
                    "light_source": {
                        "spectrum": "AM1.5",
                        "light_source": "Solar simulator unspecified"
                    },
                    "light_regime": "standard light",
                    "results": {
                        "short_circuit_current_density": 24.5,
                        "open_circuit_voltage": 1.119,
                        "fill_factor": 0.782,
                        "power_conversion_efficiency": 21.4
                    }
                }
            ],
            "eqe": [
                {
                    "device_subset": 2,
                    "results": {
                        "integrated_short_circuit_current_density": 24.2
                    }
                }
            ]
        }
    }
}
