Repository: Jesperkemist/PerovskiteTandemDatabase

## About The Project
This repo is associated to a paper with the title:
A FAIR Framework for Machine-Actionable Perovskite Tandem Solar Cell Data

## Resources
9.1 Online resources
1) Online documentation of the project, including a description of the structure of the data schema, and all defined modules
https://jesperkemist.github.io/PerovskiteTandemDatabase/

2) A PDF file describing the structure of the data schema, including all defined modules.
https://github.com/Jesperkemist/PerovskiteTandemDatabase/tree/main/module_descriptions

3) Example JSON files describing a representative perovskite tandem devices.

File: seed_dataset/Json_data_tandem_cell_initial_data_630.archive.json
{
    "data": {
        "m_def": "perovskite_solar_cell_database.schema_packages.tandem.schema.PerovskiteTandemSolarCell",
        "reference": {
            "publication_date": "2018-11-16T00:00:00",
            "journal": "NPG Asia Materials",
            "sample_id": "131",
            "name_of_person_entering_the_data": "Zafar Iqbal",
            "data_entered_by_author": true,
            "part_of_initial_dataset": true,
            "DOI_number": "10.1038/s41427-018-0099-1",
            "publication_authors": [
                "Pisoni et al."
            ],
            "ID_temp": 630
        },
        "general": {
            "number_of_junctions": 2,
            "number_of_terminals": 4,
            "architecture": "Stacked",
            "flexible": true,
            "semitransparent": false,
            "encapsulated": false,
            "photoabsorbers": [
                "CIGS",
                "Perovskite"
            ],
            "photoabsorbers_string": "CIGS-Perovskite",
            "photoabsorbers_bandgaps": [
                null,
                1.55
            ]
        },
        "key_performance_metrics": {
            "power_conversion_efficiency": 13.7,
            "short_circuit_current_density": 18.7,
            "open_circuit_voltage": 1.06,
            "fill_factor": 0.68
        },
        "device_stack": [
            {
                "layer_index": 1,
                "functionality": "photoabsorber",
                "device_subset": 1,
                "name": "CIGS",
                "properties": {
                    "thickness": {
                        "value": 200
                    },
                    "band_gap": {
                        "graded": false
                    }
                },
                "m_def": "perovskite_solar_cell_database.schema_packages.tandem.device_stack.Photoabsorber_CIGS"
            },
            {
                "layer_index": 2,
                "functionality": "air gap",
                "name": "Air",
                "components": [
                    {
                        "name": "Air",
                        "functionality": "majority phase"
                    }
                ],
                "m_def": "perovskite_solar_cell_database.schema_packages.tandem.device_stack.GeneralLayer"
            },
            {
                "layer_index": 3,
                "functionality": "substrate",
                "device_subset": 2,
                "name": "Foil",
                "components": [
                    {
                        "name": "Foil",
                        "functionality": "majority phase"
                    }
                ],
                "m_def": "perovskite_solar_cell_database.schema_packages.tandem.device_stack.GeneralLayer"
            },
            {
                "layer_index": 4,
                "functionality": "back contact",
                "device_subset": 2,
                "name": "IZO",
                "components": [
                    {
                        "name": "IZO",
                        "functionality": "majority phase"
                    }
                ],
                "m_def": "perovskite_solar_cell_database.schema_packages.tandem.device_stack.GeneralLayer"
            },
            {
                "layer_index": 5,
                "functionality": "electron transport layer",
                "device_subset": 2,
                "name": "C60",
                "components": [
                    {
                        "name": "C60",
                        "functionality": "majority phase"
                    }
                ],
                "m_def": "perovskite_solar_cell_database.schema_packages.tandem.device_stack.GeneralLayer"
            },
            {
                "layer_index": 6,
                "functionality": "electron transport layer",
                "device_subset": 2,
                "name": "PEI",
                "components": [
                    {
                        "name": "PEI",
                        "functionality": "majority phase"
                    }
                ],
                "m_def": "perovskite_solar_cell_database.schema_packages.tandem.device_stack.GeneralLayer"
            },
            {
                "layer_index": 7,
                "functionality": "photoabsorber",
                "device_subset": 2,
                "name": "Perovskite",
                "properties": {
                    "crystallinity": {
                        "value": "polycrystalline"
                    },
                    "band_gap": {
                        "value": 1.55,
                        "graded": false
                    }
                },
                "m_def": "perovskite_solar_cell_database.schema_packages.tandem.device_stack.Photoabsorber_Perovskite",
                "has_a_2D_perovskite_capping_layer": false,
                "lead_free": false,
                "inorganic": false,
                "composition": {
                    "band_gap": 1.55,
                    "sample_type": "Polycrystalline film",
                    "dimensionality": "3D",
                    "short_form": "MAPbI",
                    "long_form": "MAPbI3",
                    "ions_a_site": [
                        {
                            "ion": "MA",
                            "coefficient": 1.0,
                            "molecular_formula": "CH6N+",
                            "smile": "C[NH3+]",
                            "common_name": "Methylammonium",
                            "iupac_name": "methylazanium",
                            "cas_number": "17000-00-9",
                            "source_compound_smile": "CN",
                            "source_compound_iupac_name": "methanamine",
                            "source_compound_cas_number": "74-89-5",
                            "abbreviation": "MA"
                        }
                    ],
                    "ions_b_site": [
                        {
                            "ion": "Pb",
                            "coefficient": 1.0,
                            "molecular_formula": "Pb2+",
                            "smile": "[Pb+2]",
                            "common_name": "Lead",
                            "iupac_name": "lead(2+)",
                            "cas_number": "14280-50-3",
                            "source_compound_smile": "[Pb]",
                            "source_compound_iupac_name": "Lead",
                            "source_compound_cas_number": "7439-92-1",
                            "abbreviation": "Pb"
                        }
                    ],
                    "ions_x_site": [
                        {
                            "ion": "I",
                            "coefficient": 3.0,
                            "molecular_formula": "I-",
                            "smile": "[I-]",
                            "common_name": "Iodide",
                            "iupac_name": "Iodide",
                            "cas_number": "20461-54-5",
                            "source_compound_smile": "II",
                            "source_compound_iupac_name": "molecular iodine",
                            "source_compound_cas_number": "7553-56-2",
                            "abbreviation": "I"
                        }
                    ]
                }
            },
            {
                "layer_index": 8,
                "functionality": "hole transport layer",
                "device_subset": 2,
                "name": "Spiro-MeOTAD",
                "components": [
                    {
                        "name": "Spiro-MeOTAD",
                        "functionality": "majority phase"
                    }
                ],
                "deposition_procedure": {
                    "substrate_layer": "on lower layer",
                    "steps": [
                        {
                            "method": "SpinCoating",
                            "m_def": "perovskite_solar_cell_database.schema_packages.tandem.device_stack.SpinCoating"
                        }
                    ]
                },
                "m_def": "perovskite_solar_cell_database.schema_packages.tandem.device_stack.GeneralLayer"
            },
            {
                "layer_index": 9,
                "functionality": "front contact",
                "device_subset": 2,
                "name": "MoO",
                "components": [
                    {
                        "name": "MoO",
                        "functionality": "majority phase"
                    }
                ],
                "m_def": "perovskite_solar_cell_database.schema_packages.tandem.device_stack.GeneralLayer"
            },
            {
                "layer_index": 10,
                "functionality": "front contact",
                "device_subset": 2,
                "name": "IZO",
                "properties": {
                    "thickness": {
                        "value": 200.0
                    }
                },
                "components": [
                    {
                        "name": "IZO",
                        "functionality": "majority phase"
                    }
                ],
                "deposition_procedure": {
                    "substrate_layer": "on lower layer",
                    "steps": [
                        {
                            "method": "Sputtering",
                            "m_def": "perovskite_solar_cell_database.schema_packages.tandem.device_stack.Sputtering"
                        }
                    ]
                },
                "m_def": "perovskite_solar_cell_database.schema_packages.tandem.device_stack.GeneralLayer"
            }
        ],
        "measurements": {
            "jv": [
                {
                    "certified": false,
                    "device_subset": 0,
                    "measurement_conditions": {
                        "delay_time": 10.0,
                        "scan_speed": 300.0,
                        "scan_direction": "reversed"
                    },
                    "illumination": {
                        "intensity": 100.0,
                        "mask": false
                    },
                    "light_source": {
                        "spectrum": "AM1.5"
                    },
                    "light_regime": "standard light",
                    "results": {
                        "short_circuit_current_density": 18.7,
                        "open_circuit_voltage": 1.06,
                        "fill_factor": 0.68,
                        "power_conversion_efficiency": 13.7
                    }
                }
            ],
            "eqe": [
                {
                    "device_subset": 0,
                    "results": {
                        "integrated_short_circuit_current_density": 18.7
                    }
                }
            ]
        }
    }
}

File: seed_dataset/Json_data_tandem_cell_initial_data_631.archive.json
{
    "data": {
        "m_def": "perovskite_solar_cell_database.schema_packages.tandem.schema.PerovskiteTandemSolarCell",
        "reference": {
            "publication_date": "2016-12-15T00:00:00",
            "journal": "Advanced Energy Materials",
            "sample_id": "Average device",
            "free_text_comment": "Synthesis procedure is only available for single junction solar cell and not for Tandem cells",
            "name_of_person_entering_the_data": "Zafar Iqbal",
            "data_entered_by_author": true,
            "part_of_initial_dataset": true,
            "DOI_number": "10.1002/aenm.201602121",
            "publication_authors": [
                "Forg\u00e1cs et al."
            ],
            "ID_temp": 631
        },
        "general": {
            "number_of_junctions": 2,
            "number_of_terminals": 2,
            "architecture": "Monolithic",
            "flexible": false,
            "semitransparent": false,
            "encapsulated": false,
            "photoabsorbers": [
                "Perovskite",
                "Perovskite"
            ],
            "photoabsorbers_string": "Perovskite-Perovskite",
            "photoabsorbers_bandgaps": [
                1.55,
                2.0
            ]
        },
        "key_performance_metrics": {
            "power_conversion_efficiency_stabilized": 14.5,
            "power_conversion_efficiency": 15.3,
            "short_circuit_current_density": 9.35,
            "open_circuit_voltage": 2.19,
            "fill_factor": 0.74
        },
        "device_stack": [
            {
                "layer_index": 1,
                "functionality": "back contact",
                "device_subset": 0,
                "name": "Au",
                "components": [
                    {
                        "name": "Au",
                        "functionality": "majority phase"
                    }
                ],
                "m_def": "perovskite_solar_cell_database.schema_packages.tandem.device_stack.GeneralLayer"
            },
            {
                "layer_index": 2,
                "functionality": "hole transport layer",
                "device_subset": 0,
                "name": "TaTm:F6-TCNNQ",
                "components": [
                    {
                        "name": "TaTm:F6-TCNNQ",
                        "functionality": "majority phase"
                    }
                ],
                "m_def": "perovskite_solar_cell_database.schema_packages.tandem.device_stack.GeneralLayer"
            },
            {
                "layer_index": 3,
                "functionality": "hole transport layer",
                "device_subset": 0,
                "name": "TaTm",
                "components": [
                    {
                        "name": "TaTm",
                        "functionality": "majority phase"
                    }
                ],
                "m_def": "perovskite_solar_cell_database.schema_packages.tandem.device_stack.GeneralLayer"
            },
            {
                "layer_index": 4,
                "functionality": "photoabsorber",
                "device_subset": 0,
                "name": "Perovskite",
                "properties": {
                    "crystallinity": {
                        "value": "polycrystalline"
                    },
                    "thickness": {
                        "value": 500
                    },
                    "band_gap": {
                        "value": 1.55,
                        "graded": false,
                        "determined_by": "composition"
                    }
                },
                "m_def": "perovskite_solar_cell_database.schema_packages.tandem.device_stack.Photoabsorber_Perovskite",
                "has_a_2D_perovskite_capping_layer": false,
                "lead_free": false,
                "inorganic": false,
                "composition": {
                    "band_gap": 1.55,
                    "sample_type": "Polycrystalline film",
                    "dimensionality": "3D",
                    "short_form": "MAPbI",
                    "long_form": "MAPbI3",
                    "ions_a_site": [
                        {
                            "ion": "MA",
                            "coefficient": 1.0,
                            "molecular_formula": "CH6N+",
                            "smile": "C[NH3+]",
                            "common_name": "Methylammonium",
                            "iupac_name": "methylazanium",
                            "cas_number": "17000-00-9",
                            "source_compound_smile": "CN",
                            "source_compound_iupac_name": "methanamine",
                            "source_compound_cas_number": "74-89-5",
                            "abbreviation": "MA"
                        }
                    ],
                    "ions_b_site": [
                        {
                            "ion": "Pb",
                            "coefficient": 1.0,
                            "molecular_formula": "Pb2+",
                            "smile": "[Pb+2]",
                            "common_name": "Lead",
                            "iupac_name": "lead(2+)",
                            "cas_number": "14280-50-3",
                            "source_compound_smile": "[Pb]",
                            "source_compound_iupac_name": "Lead",
                            "source_compound_cas_number": "7439-92-1",
                            "abbreviation": "Pb"
                        }
                    ],
                    "ions_x_site": [
                        {
                            "ion": "I",
                            "coefficient": 3.0,
                            "molecular_formula": "I-",
                            "smile": "[I-]",
                            "common_name": "Iodide",
                            "iupac_name": "Iodide",
                            "cas_number": "20461-54-5",
                            "source_compound_smile": "II",
                            "source_compound_iupac_name": "molecular iodine",
                            "source_compound_cas_number": "7553-56-2",
                            "abbreviation": "I"
                        }
                    ]
                }
            },
            {
                "layer_index": 5,
                "functionality": "electron transport layer",
                "device_subset": 0,
                "name": "C60",
                "components": [
                    {
                        "name": "C60",
                        "functionality": "majority phase"
                    }
                ],
                "m_def": "perovskite_solar_cell_database.schema_packages.tandem.device_stack.GeneralLayer"
            },
            {
                "layer_index": 6,
                "functionality": "electron transport layer",
                "device_subset": 0,
                "name": "C60:PhIm",
                "components": [
                    {
                        "name": "C60:PhIm",
                        "functionality": "majority phase"
                    }
                ],
                "m_def": "perovskite_solar_cell_database.schema_packages.tandem.device_stack.GeneralLayer"
            },
            {
                "layer_index": 7,
                "functionality": "hole transport layer",
                "device_subset": 0,
                "name": "TaTm:F6-TCNNQ",
                "components": [
                    {
                        "name": "TaTm:F6-TCNNQ",
                        "functionality": "majority phase"
                    }
                ],
                "m_def": "perovskite_solar_cell_database.schema_packages.tandem.device_stack.GeneralLayer"
            },
            {
                "layer_index": 8,
                "functionality": "hole transport layer",
                "device_subset": 0,
                "name": "IPH",
                "components": [
                    {
                        "name": "IPH",
                        "functionality": "majority phase"
                    }
                ],
                "m_def": "perovskite_solar_cell_database.schema_packages.tandem.device_stack.GeneralLayer"
            },
            {
                "layer_index": 9,
                "functionality": "photoabsorber",
                "device_subset": 0,
                "name": "Perovskite",
                "properties": {
                    "crystallinity": {
                        "value": "polycrystalline"
                    },
                    "band_gap": {
                        "value": 2.0,
                        "graded": false
                    }
                },
                "m_def": "perovskite_solar_cell_database.schema_packages.tandem.device_stack.Photoabsorber_Perovskite",
                "has_a_2D_perovskite_capping_layer": false,
                "lead_free": false,
                "inorganic": false,
                "composition": {
                    "band_gap": 2.0,
                    "sample_type": "Polycrystalline film",
                    "dimensionality": "3D",
                    "short_form": "CsFAPbBrI",
                    "long_form": "Cs0.15FA0.85PbBr2.1I0.9",
                    "ions_a_site": [
                        {
                            "ion": "Cs",
                            "coefficient": 0.15,
                            "molecular_formula": "Cs+",
                            "smile": "[Cs+]",
                            "common_name": "Cesium ion",
                            "iupac_name": "Cesium(1+)",
                            "cas_number": "18459-37-5",
                            "source_compound_smile": "[Cs]",
                            "source_compound_iupac_name": "Cesium",
                            "source_compound_cas_number": "7440-46-2",
                            "abbreviation": "Cs"
                        },
                        {
                            "ion": "FA",
                            "coefficient": 0.85,
                            "molecular_formula": "CH5N2+",
                            "smile": "C(=[NH2+])N",
                            "common_name": "Formamidinium",
                            "iupac_name": "aminomethylideneazanium",
                            "cas_number": "nan",
                            "source_compound_smile": "C(=N)N",
                            "source_compound_iupac_name": "methanimidamide",
                            "source_compound_cas_number": "463-52-5",
                            "abbreviation": "FA"
                        }
                    ],
                    "ions_b_site": [
                        {
                            "ion": "Pb",
                            "coefficient": 1.0,
                            "molecular_formula": "Pb2+",
                            "smile": "[Pb+2]",
                            "common_name": "Lead",
                            "iupac_name": "lead(2+)",
                            "cas_number": "14280-50-3",
                            "source_compound_smile": "[Pb]",
                            "source_compound_iupac_name": "Lead",
                            "source_compound_cas_number": "7439-92-1",
                            "abbreviation": "Pb"
                        }
                    ],
                    "ions_x_site": [
                        {
                            "ion": "Br",
                            "coefficient": 2.1,
                            "molecular_formula": "Br-",
                            "smile": "[Br-]",
                            "common_name": "Bromide",
                            "iupac_name": "Bromide",
                            "cas_number": "24959-67-9",
                            "source_compound_smile": "BrBr",
                            "source_compound_iupac_name": "molecular bromine",
                            "source_compound_cas_number": "7726-95-6",
                            "abbreviation": "Br"
                        },
                        {
                            "ion": "I",
                            "coefficient": 0.9,
                            "molecular_formula": "I-",
                            "smile": "[I-]",
                            "common_name": "Iodide",
                            "iupac_name": "Iodide",
                            "cas_number": "20461-54-5",
                            "source_compound_smile": "II",
                            "source_compound_iupac_name": "molecular iodine",
                            "source_compound_cas_number": "7553-56-2",
                            "abbreviation": "I"
                        }
                    ]
                }
            },
            {
                "layer_index": 10,
                "functionality": "electron transport layer",
                "device_subset": 0,
                "name": "C60",
                "components": [
                    {
                        "name": "C60",
                        "functionality": "majority phase"
                    }
                ],
                "m_def": "perovskite_solar_cell_database.schema_packages.tandem.device_stack.GeneralLayer"
            },
            {
                "layer_index": 11,
                "functionality": "electron transport layer",
                "device_subset": 0,
                "name": "TiO2-c",
                "components": [
                    {
                        "name": "TiO2-c",
                        "functionality": "majority phase"
                    }
                ],
                "m_def": "perovskite_solar_cell_database.schema_packages.tandem.device_stack.GeneralLayer"
            },
            {
                "layer_index": 12,
                "functionality": "front contact",
                "device_subset": 0,
                "name": "ITO",
                "components": [
                    {
                        "name": "ITO",
                        "functionality": "majority phase"
                    }
                ],
                "m_def": "perovskite_solar_cell_database.schema_packages.tandem.device_stack.GeneralLayer"
            },
            {
                "layer_index": 13,
                "functionality": "substrate",
                "device_subset": 0,
                "name": "SLG",
                "components": [
                    {
                        "name": "SLG",
                        "functionality": "majority phase"
                    }
                ],
                "m_def": "perovskite_solar_cell_database.schema_packages.tandem.device_stack.GeneralLayer"
            }
        ],
        "measurements": {
            "jv": [
                {
                    "certified": false,
                    "device_subset": 0,
                    "illumination": {
                        "intensity": 100.0,
                        "mask": false
                    },
                    "light_source": {
                        "spectrum": "AM1.5"
                    },
                    "light_regime": "standard light",
                    "results": {
                        "short_circuit_current_density": 9.35,
                        "open_circuit_voltage": 2.19,
                        "fill_factor": 0.74,
                        "power_conversion_efficiency": 15.3
                    }
                }
            ],
            "stabilized_performance": [
                {
                    "light_regime": "standard light",
                    "duration": 2.0,
                    "device_subset": 0,
                    "measurement_details": {
                        "type_of_measurement": "maximum power point tracking"
                    },
                    "results": {
                        "power_conversion_efficiency": 14.5
                    }
                }
            ],
            "eqe": [
                {
                    "device_subset": 0
                }
            ]
        }
    }
}
