Repository: Jesperkemist/PerovskiteTandemDatabase

## About The Project
This repo is associated to a paper with the title:
A FAIR Framework for Machine-Actionable Perovskite Tandem Solar Cell Data

## Resources
9.1 Online resources
1) Online documentation of the project, including a description of the structure of the data schema, and all defined modules
https://jesperkemist.github.io/PerovskiteTandemDatabase/

2) A PDF file describing the structure of the data schema, including all defined modules.
https://github.com/Jesperkemist/PerovskiteTandemDatabase/tree/main/module_descriptions

3) Example JSON files describing a representative perovskite tandem devices.

File: seed_dataset/Json_data_tandem_cell_initial_data_67.archive.json
{
    "data": {
        "m_def": "perovskite_solar_cell_database.schema_packages.tandem.schema.PerovskiteTandemSolarCell",
        "reference": {
            "publication_date": "2018-11-10T00:00:00",
            "journal": "Nano Energy",
            "sample_id": "no PDMS",
            "name_of_person_entering_the_data": "Christian Kaufmann",
            "data_entered_by_author": false,
            "part_of_initial_dataset": true,
            "DOI_number": "10.1016/j.nanoen.2018.11.018",
            "publication_authors": [
                "Hou et al."
            ],
            "ID_temp": 67
        },
        "general": {
            "number_of_junctions": 2,
            "number_of_terminals": 2,
            "architecture": "Monolithic",
            "flexible": false,
            "semitransparent": false,
            "encapsulated": false,
            "photoabsorbers": [
                "Silicon",
                "Perovskite"
            ],
            "photoabsorbers_string": "Silicon-Perovskite",
            "photoabsorbers_bandgaps": [
                1.1,
                1.68
            ]
        },
        "key_performance_metrics": {
            "power_conversion_efficiency": 19.38,
            "short_circuit_current_density": 15.17,
            "open_circuit_voltage": 1.75,
            "fill_factor": 0.73
        },
        "device_stack": [
            {
                "layer_index": 1,
                "functionality": "back contact",
                "device_subset": 0,
                "name": "Al",
                "components": [
                    {
                        "name": "Al",
                        "functionality": "majority phase"
                    }
                ],
                "m_def": "perovskite_solar_cell_database.schema_packages.tandem.device_stack.GeneralLayer"
            },
            {
                "layer_index": 2,
                "functionality": "back contact",
                "device_subset": 0,
                "name": "ITO",
                "components": [
                    {
                        "name": "ITO",
                        "functionality": "majority phase"
                    }
                ],
                "m_def": "perovskite_solar_cell_database.schema_packages.tandem.device_stack.GeneralLayer"
            },
            {
                "layer_index": 3,
                "functionality": "photoabsorber",
                "device_subset": 0,
                "name": "silicon",
                "properties": {
                    "band_gap": {
                        "value": 1.1,
                        "determined_by": "literature"
                    }
                },
                "m_def": "perovskite_solar_cell_database.schema_packages.tandem.device_stack.Photoabsorber_Silicon",
                "cell_type": "HIT",
                "type_of_silicon": "Monocrystalline",
                "doping_sequence": "nc-SiOx(n)/a-Si(i)/c-Si(n)/a-Si(i)/nc-SiOx(p)"
            },
            {
                "layer_index": 4,
                "functionality": "recombination layer",
                "device_subset": 0,
                "name": "ITO",
                "components": [
                    {
                        "name": "ITO",
                        "functionality": "majority phase"
                    }
                ],
                "m_def": "perovskite_solar_cell_database.schema_packages.tandem.device_stack.GeneralLayer"
            },
            {
                "layer_index": 5,
                "functionality": "electron transport layer",
                "device_subset": 0,
                "name": "SnO2-c",
                "properties": {
                    "thickness": {
                        "value": 40.0
                    }
                },
                "components": [
                    {
                        "name": "SnO2-c",
                        "functionality": "majority phase"
                    }
                ],
                "m_def": "perovskite_solar_cell_database.schema_packages.tandem.device_stack.GeneralLayer"
            },
            {
                "layer_index": 6,
                "functionality": "photoabsorber",
                "device_subset": 0,
                "name": "Perovskite",
                "properties": {
                    "crystallinity": {
                        "value": "polycrystalline"
                    },
                    "thickness": {
                        "value": 400.0
                    },
                    "band_gap": {
                        "value": 1.68,
                        "graded": false,
                        "determined_by": "eqe"
                    }
                },
                "deposition_procedure": {
                    "substrate_layer": "on lower layer",
                    "antisolvent": true,
                    "duration": 5.0,
                    "steps": [
                        {
                            "method": "SpinCoating",
                            "solution": {
                                "components": [
                                    {
                                        "name": "DMF"
                                    },
                                    {
                                        "name": "DMSO"
                                    }
                                ]
                            },
                            "m_def": "perovskite_solar_cell_database.schema_packages.tandem.device_stack.SpinCoating"
                        },
                        {
                            "method": "Heating",
                            "temperature_segments": [
                                {
                                    "temperature_end": 130.0,
                                    "time_of_segment": 5.0
                                }
                            ],
                            "m_def": "perovskite_solar_cell_database.schema_packages.tandem.device_stack.Heating"
                        }
                    ]
                },
                "m_def": "perovskite_solar_cell_database.schema_packages.tandem.device_stack.Photoabsorber_Perovskite",
                "has_a_2D_perovskite_capping_layer": false,
                "lead_free": false,
                "inorganic": false,
                "composition": {
                    "band_gap": 1.68,
                    "sample_type": "Polycrystalline film",
                    "dimensionality": "3D",
                    "short_form": "CsFAMAPbBrI",
                    "long_form": "Cs0.008FA0.69MA0.23PbBr0.75I2.25",
                    "ions_a_site": [
                        {
                            "ion": "Cs",
                            "coefficient": 0.008,
                            "molecular_formula": "Cs+",
                            "smile": "[Cs+]",
                            "common_name": "Cesium ion",
                            "iupac_name": "Cesium(1+)",
                            "cas_number": "18459-37-5",
                            "source_compound_smile": "[Cs]",
                            "source_compound_iupac_name": "Cesium",
                            "source_compound_cas_number": "7440-46-2",
                            "abbreviation": "Cs"
                        },
                        {
                            "ion": "FA",
                            "coefficient": 0.69,
                            "molecular_formula": "CH5N2+",
                            "smile": "C(=[NH2+])N",
                            "common_name": "Formamidinium",
                            "iupac_name": "aminomethylideneazanium",
                            "cas_number": "nan",
                            "source_compound_smile": "C(=N)N",
                            "source_compound_iupac_name": "methanimidamide",
                            "source_compound_cas_number": "463-52-5",
                            "abbreviation": "FA"
                        },
                        {
                            "ion": "MA",
                            "coefficient": 0.23,
                            "molecular_formula": "CH6N+",
                            "smile": "C[NH3+]",
                            "common_name": "Methylammonium",
                            "iupac_name": "methylazanium",
                            "cas_number": "17000-00-9",
                            "source_compound_smile": "CN",
                            "source_compound_iupac_name": "methanamine",
                            "source_compound_cas_number": "74-89-5",
                            "abbreviation": "MA"
                        }
                    ],
                    "ions_b_site": [
                        {
                            "ion": "Pb",
                            "coefficient": 1.0,
                            "molecular_formula": "Pb2+",
                            "smile": "[Pb+2]",
                            "common_name": "Lead",
                            "iupac_name": "lead(2+)",
                            "cas_number": "14280-50-3",
                            "source_compound_smile": "[Pb]",
                            "source_compound_iupac_name": "Lead",
                            "source_compound_cas_number": "7439-92-1",
                            "abbreviation": "Pb"
                        }
                    ],
                    "ions_x_site": [
                        {
                            "ion": "Br",
                            "coefficient": 0.75,
                            "molecular_formula": "Br-",
                            "smile": "[Br-]",
                            "common_name": "Bromide",
                            "iupac_name": "Bromide",
                            "cas_number": "24959-67-9",
                            "source_compound_smile": "BrBr",
                            "source_compound_iupac_name": "molecular bromine",
                            "source_compound_cas_number": "7726-95-6",
                            "abbreviation": "Br"
                        },
                        {
                            "ion": "I",
                            "coefficient": 2.25,
                            "molecular_formula": "I-",
                            "smile": "[I-]",
                            "common_name": "Iodide",
                            "iupac_name": "Iodide",
                            "cas_number": "20461-54-5",
                            "source_compound_smile": "II",
                            "source_compound_iupac_name": "molecular iodine",
                            "source_compound_cas_number": "7553-56-2",
                            "abbreviation": "I"
                        }
                    ]
                }
            },
            {
                "layer_index": 7,
                "functionality": "hole transport layer",
                "device_subset": 0,
                "name": "Spiro-MeOTAD",
                "properties": {
                    "thickness": {
                        "value": 200.0
                    }
                },
                "components": [
                    {
                        "name": "Spiro-MeOTAD",
                        "functionality": "majority phase"
                    }
                ],
                "deposition_procedure": {
                    "substrate_layer": "on lower layer",
                    "steps": [
                        {
                            "method": "SpinCoating",
                            "m_def": "perovskite_solar_cell_database.schema_packages.tandem.device_stack.SpinCoating"
                        }
                    ]
                },
                "m_def": "perovskite_solar_cell_database.schema_packages.tandem.device_stack.GeneralLayer"
            },
            {
                "layer_index": 8,
                "functionality": "front contact",
                "device_subset": 0,
                "name": "MoOx",
                "properties": {
                    "thickness": {
                        "value": 9.0
                    }
                },
                "components": [
                    {
                        "name": "MoOx",
                        "functionality": "majority phase"
                    }
                ],
                "deposition_procedure": {
                    "substrate_layer": "on lower layer",
                    "steps": [
                        {
                            "method": "Evaporation",
                            "m_def": "perovskite_solar_cell_database.schema_packages.tandem.device_stack.Evaporation"
                        }
                    ]
                },
                "m_def": "perovskite_solar_cell_database.schema_packages.tandem.device_stack.GeneralLayer"
            },
            {
                "layer_index": 9,
                "functionality": "front contact",
                "device_subset": 0,
                "name": "ITO",
                "properties": {
                    "thickness": {
                        "value": 110.0
                    }
                },
                "components": [
                    {
                        "name": "ITO",
                        "functionality": "majority phase"
                    }
                ],
                "deposition_procedure": {
                    "substrate_layer": "on lower layer",
                    "steps": [
                        {
                            "method": "Evaporation",
                            "m_def": "perovskite_solar_cell_database.schema_packages.tandem.device_stack.Evaporation"
                        }
                    ]
                },
                "m_def": "perovskite_solar_cell_database.schema_packages.tandem.device_stack.GeneralLayer"
            },
            {
                "layer_index": 10,
                "functionality": "front contact",
                "device_subset": 0,
                "name": "Au-grid",
                "components": [
                    {
                        "name": "Au-grid",
                        "functionality": "majority phase"
                    }
                ],
                "m_def": "perovskite_solar_cell_database.schema_packages.tandem.device_stack.GeneralLayer"
            }
        ],
        "measurements": {
            "jv": [
                {
                    "certified": false,
                    "device_subset": 0,
                    "measurement_conditions": {
                        "scan_direction": "reversed"
                    },
                    "illumination": {
                        "intensity": 100.0,
                        "mask": false
                    },
                    "light_source": {
                        "spectrum": "AM1.5",
                        "light_source": "Other"
                    },
                    "light_regime": "standard light",
                    "results": {
                        "short_circuit_current_density": 15.17,
                        "open_circuit_voltage": 1.75,
                        "fill_factor": 0.73,
                        "power_conversion_efficiency": 19.38
                    },
                    "environmental_conditions": {
                        "ambient_temperature": 25.0
                    }
                },
                {
                    "device_subset": 2,
                    "illumination": {
                        "intensity": 100.0,
                        "mask": false
                    },
                    "light_source": {
                        "spectrum": "AM1.5",
                        "light_source": "Other"
                    },
                    "light_regime": "standard light",
                    "results": {
                        "short_circuit_current_density": 18.96,
                        "open_circuit_voltage": 1.18,
                        "fill_factor": 0.77,
                        "power_conversion_efficiency": 17.23
                    }
                }
            ],
            "eqe": [
                {
                    "device_subset": 1,
                    "illumination": {
                        "top_cell_filter": true
                    },
                    "results": {
                        "integrated_current_density_shaded": 14.52
                    }
                },
                {
                    "device_subset": 2,
                    "results": {
                        "integrated_short_circuit_current_density": 16.03
                    }
                }
            ]
        }
    }
}

File: seed_dataset/Json_data_tandem_cell_initial_data_68.archive.json
{
    "data": {
        "m_def": "perovskite_solar_cell_database.schema_packages.tandem.schema.PerovskiteTandemSolarCell",
        "reference": {
            "publication_date": "2018-11-10T00:00:00",
            "journal": "Nano Energy",
            "sample_id": "flat PDMS",
            "name_of_person_entering_the_data": "Christian Kaufmann",
            "data_entered_by_author": false,
            "part_of_initial_dataset": true,
            "DOI_number": "10.1016/j.nanoen.2018.11.018",
            "publication_authors": [
                "Hou et al."
            ],
            "ID_temp": 68
        },
        "general": {
            "number_of_junctions": 2,
            "number_of_terminals": 2,
            "architecture": "Monolithic",
            "flexible": false,
            "semitransparent": false,
            "encapsulated": false,
            "photoabsorbers": [
                "Silicon",
                "Perovskite"
            ],
            "photoabsorbers_string": "Silicon-Perovskite",
            "photoabsorbers_bandgaps": [
                1.1,
                1.68
            ]
        },
        "key_performance_metrics": {
            "power_conversion_efficiency": 20.49,
            "short_circuit_current_density": 15.92,
            "open_circuit_voltage": 1.75,
            "fill_factor": 0.736
        },
        "device_stack": [
            {
                "layer_index": 1,
                "functionality": "back contact",
                "device_subset": 0,
                "name": "Al",
                "components": [
                    {
                        "name": "Al",
                        "functionality": "majority phase"
                    }
                ],
                "m_def": "perovskite_solar_cell_database.schema_packages.tandem.device_stack.GeneralLayer"
            },
            {
                "layer_index": 2,
                "functionality": "back contact",
                "device_subset": 0,
                "name": "ITO",
                "components": [
                    {
                        "name": "ITO",
                        "functionality": "majority phase"
                    }
                ],
                "m_def": "perovskite_solar_cell_database.schema_packages.tandem.device_stack.GeneralLayer"
            },
            {
                "layer_index": 3,
                "functionality": "photoabsorber",
                "device_subset": 0,
                "name": "silicon",
                "properties": {
                    "band_gap": {
                        "value": 1.1,
                        "determined_by": "literature"
                    }
                },
                "m_def": "perovskite_solar_cell_database.schema_packages.tandem.device_stack.Photoabsorber_Silicon",
                "cell_type": "HIT",
                "type_of_silicon": "Monocrystalline",
                "doping_sequence": "nc-SiOx(n)/a-Si(i)/c-Si(n)/a-Si(i)/nc-SiOx(p)"
            },
            {
                "layer_index": 4,
                "functionality": "recombination layer",
                "device_subset": 0,
                "name": "ITO",
                "components": [
                    {
                        "name": "ITO",
                        "functionality": "majority phase"
                    }
                ],
                "m_def": "perovskite_solar_cell_database.schema_packages.tandem.device_stack.GeneralLayer"
            },
            {
                "layer_index": 5,
                "functionality": "electron transport layer",
                "device_subset": 0,
                "name": "SnO2-c",
                "properties": {
                    "thickness": {
                        "value": 40.0
                    }
                },
                "components": [
                    {
                        "name": "SnO2-c",
                        "functionality": "majority phase"
                    }
                ],
                "m_def": "perovskite_solar_cell_database.schema_packages.tandem.device_stack.GeneralLayer"
            },
            {
                "layer_index": 6,
                "functionality": "photoabsorber",
                "device_subset": 0,
                "name": "Perovskite",
                "properties": {
                    "crystallinity": {
                        "value": "polycrystalline"
                    },
                    "thickness": {
                        "value": 400.0
                    },
                    "band_gap": {
                        "value": 1.68,
                        "graded": false,
                        "determined_by": "eqe"
                    }
                },
                "deposition_procedure": {
                    "substrate_layer": "on lower layer",
                    "antisolvent": true,
                    "duration": 5.0,
                    "steps": [
                        {
                            "method": "SpinCoating",
                            "solution": {
                                "components": [
                                    {
                                        "name": "DMF"
                                    },
                                    {
                                        "name": "DMSO"
                                    }
                                ]
                            },
                            "m_def": "perovskite_solar_cell_database.schema_packages.tandem.device_stack.SpinCoating"
                        },
                        {
                            "method": "Heating",
                            "temperature_segments": [
                                {
                                    "temperature_end": 130.0,
                                    "time_of_segment": 5.0
                                }
                            ],
                            "m_def": "perovskite_solar_cell_database.schema_packages.tandem.device_stack.Heating"
                        }
                    ]
                },
                "m_def": "perovskite_solar_cell_database.schema_packages.tandem.device_stack.Photoabsorber_Perovskite",
                "has_a_2D_perovskite_capping_layer": false,
                "lead_free": false,
                "inorganic": false,
                "composition": {
                    "band_gap": 1.68,
                    "sample_type": "Polycrystalline film",
                    "dimensionality": "3D",
                    "short_form": "CsFAMAPbBrI",
                    "long_form": "Cs0.008FA0.69MA0.23PbBr0.75I2.25",
                    "ions_a_site": [
                        {
                            "ion": "Cs",
                            "coefficient": 0.008,
                            "molecular_formula": "Cs+",
                            "smile": "[Cs+]",
                            "common_name": "Cesium ion",
                            "iupac_name": "Cesium(1+)",
                            "cas_number": "18459-37-5",
                            "source_compound_smile": "[Cs]",
                            "source_compound_iupac_name": "Cesium",
                            "source_compound_cas_number": "7440-46-2",
                            "abbreviation": "Cs"
                        },
                        {
                            "ion": "FA",
                            "coefficient": 0.69,
                            "molecular_formula": "CH5N2+",
                            "smile": "C(=[NH2+])N",
                            "common_name": "Formamidinium",
                            "iupac_name": "aminomethylideneazanium",
                            "cas_number": "nan",
                            "source_compound_smile": "C(=N)N",
                            "source_compound_iupac_name": "methanimidamide",
                            "source_compound_cas_number": "463-52-5",
                            "abbreviation": "FA"
                        },
                        {
                            "ion": "MA",
                            "coefficient": 0.23,
                            "molecular_formula": "CH6N+",
                            "smile": "C[NH3+]",
                            "common_name": "Methylammonium",
                            "iupac_name": "methylazanium",
                            "cas_number": "17000-00-9",
                            "source_compound_smile": "CN",
                            "source_compound_iupac_name": "methanamine",
                            "source_compound_cas_number": "74-89-5",
                            "abbreviation": "MA"
                        }
                    ],
                    "ions_b_site": [
                        {
                            "ion": "Pb",
                            "coefficient": 1.0,
                            "molecular_formula": "Pb2+",
                            "smile": "[Pb+2]",
                            "common_name": "Lead",
                            "iupac_name": "lead(2+)",
                            "cas_number": "14280-50-3",
                            "source_compound_smile": "[Pb]",
                            "source_compound_iupac_name": "Lead",
                            "source_compound_cas_number": "7439-92-1",
                            "abbreviation": "Pb"
                        }
                    ],
                    "ions_x_site": [
                        {
                            "ion": "Br",
                            "coefficient": 0.75,
                            "molecular_formula": "Br-",
                            "smile": "[Br-]",
                            "common_name": "Bromide",
                            "iupac_name": "Bromide",
                            "cas_number": "24959-67-9",
                            "source_compound_smile": "BrBr",
                            "source_compound_iupac_name": "molecular bromine",
                            "source_compound_cas_number": "7726-95-6",
                            "abbreviation": "Br"
                        },
                        {
                            "ion": "I",
                            "coefficient": 2.25,
                            "molecular_formula": "I-",
                            "smile": "[I-]",
                            "common_name": "Iodide",
                            "iupac_name": "Iodide",
                            "cas_number": "20461-54-5",
                            "source_compound_smile": "II",
                            "source_compound_iupac_name": "molecular iodine",
                            "source_compound_cas_number": "7553-56-2",
                            "abbreviation": "I"
                        }
                    ]
                }
            },
            {
                "layer_index": 7,
                "functionality": "hole transport layer",
                "device_subset": 0,
                "name": "Spiro-MeOTAD",
                "properties": {
                    "thickness": {
                        "value": 200.0
                    }
                },
                "components": [
                    {
                        "name": "Spiro-MeOTAD",
                        "functionality": "majority phase"
                    }
                ],
                "deposition_procedure": {
                    "substrate_layer": "on lower layer",
                    "steps": [
                        {
                            "method": "SpinCoating",
                            "m_def": "perovskite_solar_cell_database.schema_packages.tandem.device_stack.SpinCoating"
                        }
                    ]
                },
                "m_def": "perovskite_solar_cell_database.schema_packages.tandem.device_stack.GeneralLayer"
            },
            {
                "layer_index": 8,
                "functionality": "front contact",
                "device_subset": 0,
                "name": "MoOx",
                "properties": {
                    "thickness": {
                        "value": 9.0
                    }
                },
                "components": [
                    {
                        "name": "MoOx",
                        "functionality": "majority phase"
                    }
                ],
                "deposition_procedure": {
                    "substrate_layer": "on lower layer",
                    "steps": [
                        {
                            "method": "Evaporation",
                            "m_def": "perovskite_solar_cell_database.schema_packages.tandem.device_stack.Evaporation"
                        }
                    ]
                },
                "m_def": "perovskite_solar_cell_database.schema_packages.tandem.device_stack.GeneralLayer"
            },
            {
                "layer_index": 9,
                "functionality": "front contact",
                "device_subset": 0,
                "name": "ITO",
                "properties": {
                    "thickness": {
                        "value": 110.0
                    }
                },
                "components": [
                    {
                        "name": "ITO",
                        "functionality": "majority phase"
                    }
                ],
                "deposition_procedure": {
                    "substrate_layer": "on lower layer",
                    "steps": [
                        {
                            "method": "Evaporation",
                            "m_def": "perovskite_solar_cell_database.schema_packages.tandem.device_stack.Evaporation"
                        }
                    ]
                },
                "m_def": "perovskite_solar_cell_database.schema_packages.tandem.device_stack.GeneralLayer"
            },
            {
                "layer_index": 10,
                "functionality": "front contact",
                "device_subset": 0,
                "name": "Au-grid",
                "components": [
                    {
                        "name": "Au-grid",
                        "functionality": "majority phase"
                    }
                ],
                "m_def": "perovskite_solar_cell_database.schema_packages.tandem.device_stack.GeneralLayer"
            },
            {
                "layer_index": 11,
                "functionality": "anti reflection",
                "device_subset": 0,
                "name": "PDMS",
                "components": [
                    {
                        "name": "PDMS",
                        "functionality": "majority phase"
                    }
                ],
                "m_def": "perovskite_solar_cell_database.schema_packages.tandem.device_stack.GeneralLayer"
            }
        ],
        "measurements": {
            "jv": [
                {
                    "certified": false,
                    "device_subset": 0,
                    "measurement_conditions": {
                        "scan_direction": "reversed"
                    },
                    "illumination": {
                        "intensity": 100.0,
                        "mask": false
                    },
                    "light_source": {
                        "spectrum": "AM1.5",
                        "light_source": "Other"
                    },
                    "light_regime": "standard light",
                    "results": {
                        "short_circuit_current_density": 15.92,
                        "open_circuit_voltage": 1.75,
                        "fill_factor": 0.736,
                        "power_conversion_efficiency": 20.49
                    },
                    "environmental_conditions": {
                        "ambient_temperature": 25.0
                    }
                }
            ],
            "eqe": [
                {
                    "device_subset": 1,
                    "illumination": {
                        "top_cell_filter": true
                    },
                    "results": {
                        "integrated_current_density_shaded": 15.41
                    }
                },
                {
                    "device_subset": 2,
                    "results": {
                        "integrated_short_circuit_current_density": 16.5
                    }
                }
            ]
        }
    }
}
