Repository: Jesperkemist/PerovskiteTandemDatabase

## About The Project
This repo is associated to a paper with the title:
A FAIR Framework for Machine-Actionable Perovskite Tandem Solar Cell Data

## Resources
9.1 Online resources
1) Online documentation of the project, including a description of the structure of the data schema, and all defined modules
https://jesperkemist.github.io/PerovskiteTandemDatabase/

2) A PDF file describing the structure of the data schema, including all defined modules.
https://github.com/Jesperkemist/PerovskiteTandemDatabase/tree/main/module_descriptions

3) Example JSON files describing a representative perovskite tandem devices.

File: seed_dataset/Json_data_tandem_cell_initial_data_70.archive.json
{
    "data": {
        "m_def": "perovskite_solar_cell_database.schema_packages.tandem.schema.PerovskiteTandemSolarCell",
        "reference": {
            "publication_date": "2018-11-10T00:00:00",
            "journal": "Nano Energy",
            "sample_id": "P2-PDMS",
            "name_of_person_entering_the_data": "Christian Kaufmann",
            "data_entered_by_author": false,
            "part_of_initial_dataset": true,
            "DOI_number": "10.1016/j.nanoen.2018.11.018",
            "publication_authors": [
                "Hou et al."
            ],
            "ID_temp": 70
        },
        "general": {
            "number_of_junctions": 2,
            "number_of_terminals": 2,
            "architecture": "Monolithic",
            "flexible": false,
            "semitransparent": false,
            "encapsulated": false,
            "photoabsorbers": [
                "Silicon",
                "Perovskite"
            ],
            "photoabsorbers_string": "Silicon-Perovskite",
            "photoabsorbers_bandgaps": [
                1.1,
                1.68
            ]
        },
        "key_performance_metrics": {
            "power_conversion_efficiency": 21.93,
            "short_circuit_current_density": 16.89,
            "open_circuit_voltage": 1.75,
            "fill_factor": 0.742
        },
        "device_stack": [
            {
                "layer_index": 1,
                "functionality": "back contact",
                "device_subset": 0,
                "name": "Al",
                "components": [
                    {
                        "name": "Al",
                        "functionality": "majority phase"
                    }
                ],
                "m_def": "perovskite_solar_cell_database.schema_packages.tandem.device_stack.GeneralLayer"
            },
            {
                "layer_index": 2,
                "functionality": "back contact",
                "device_subset": 0,
                "name": "ITO",
                "components": [
                    {
                        "name": "ITO",
                        "functionality": "majority phase"
                    }
                ],
                "m_def": "perovskite_solar_cell_database.schema_packages.tandem.device_stack.GeneralLayer"
            },
            {
                "layer_index": 3,
                "functionality": "photoabsorber",
                "device_subset": 0,
                "name": "silicon",
                "properties": {
                    "band_gap": {
                        "value": 1.1,
                        "determined_by": "literature"
                    }
                },
                "m_def": "perovskite_solar_cell_database.schema_packages.tandem.device_stack.Photoabsorber_Silicon",
                "cell_type": "HIT",
                "type_of_silicon": "Monocrystalline",
                "doping_sequence": "nc-SiOx(n)/a-Si(i)/c-Si(n)/a-Si(i)/nc-SiOx(p)"
            },
            {
                "layer_index": 4,
                "functionality": "recombination layer",
                "device_subset": 0,
                "name": "ITO",
                "components": [
                    {
                        "name": "ITO",
                        "functionality": "majority phase"
                    }
                ],
                "m_def": "perovskite_solar_cell_database.schema_packages.tandem.device_stack.GeneralLayer"
            },
            {
                "layer_index": 5,
                "functionality": "electron transport layer",
                "device_subset": 0,
                "name": "SnO2-c",
                "properties": {
                    "thickness": {
                        "value": 40.0
                    }
                },
                "components": [
                    {
                        "name": "SnO2-c",
                        "functionality": "majority phase"
                    }
                ],
                "m_def": "perovskite_solar_cell_database.schema_packages.tandem.device_stack.GeneralLayer"
            },
            {
                "layer_index": 6,
                "functionality": "photoabsorber",
                "device_subset": 0,
                "name": "Perovskite",
                "properties": {
                    "crystallinity": {
                        "value": "polycrystalline"
                    },
                    "thickness": {
                        "value": 400.0
                    },
                    "band_gap": {
                        "value": 1.68,
                        "graded": false,
                        "determined_by": "eqe"
                    }
                },
                "deposition_procedure": {
                    "substrate_layer": "on lower layer",
                    "antisolvent": true,
                    "duration": 5.0,
                    "steps": [
                        {
                            "method": "SpinCoating",
                            "solution": {
                                "components": [
                                    {
                                        "name": "DMF"
                                    },
                                    {
                                        "name": "DMSO"
                                    }
                                ]
                            },
                            "m_def": "perovskite_solar_cell_database.schema_packages.tandem.device_stack.SpinCoating"
                        },
                        {
                            "method": "Heating",
                            "temperature_segments": [
                                {
                                    "temperature_end": 130.0,
                                    "time_of_segment": 5.0
                                }
                            ],
                            "m_def": "perovskite_solar_cell_database.schema_packages.tandem.device_stack.Heating"
                        }
                    ]
                },
                "m_def": "perovskite_solar_cell_database.schema_packages.tandem.device_stack.Photoabsorber_Perovskite",
                "has_a_2D_perovskite_capping_layer": false,
                "lead_free": false,
                "inorganic": false,
                "composition": {
                    "band_gap": 1.68,
                    "sample_type": "Polycrystalline film",
                    "dimensionality": "3D",
                    "short_form": "CsFAMAPbBrI",
                    "long_form": "Cs0.008FA0.69MA0.23PbBr0.75I2.25",
                    "ions_a_site": [
                        {
                            "ion": "Cs",
                            "coefficient": 0.008,
                            "molecular_formula": "Cs+",
                            "smile": "[Cs+]",
                            "common_name": "Cesium ion",
                            "iupac_name": "Cesium(1+)",
                            "cas_number": "18459-37-5",
                            "source_compound_smile": "[Cs]",
                            "source_compound_iupac_name": "Cesium",
                            "source_compound_cas_number": "7440-46-2",
                            "abbreviation": "Cs"
                        },
                        {
                            "ion": "FA",
                            "coefficient": 0.69,
                            "molecular_formula": "CH5N2+",
                            "smile": "C(=[NH2+])N",
                            "common_name": "Formamidinium",
                            "iupac_name": "aminomethylideneazanium",
                            "cas_number": "nan",
                            "source_compound_smile": "C(=N)N",
                            "source_compound_iupac_name": "methanimidamide",
                            "source_compound_cas_number": "463-52-5",
                            "abbreviation": "FA"
                        },
                        {
                            "ion": "MA",
                            "coefficient": 0.23,
                            "molecular_formula": "CH6N+",
                            "smile": "C[NH3+]",
                            "common_name": "Methylammonium",
                            "iupac_name": "methylazanium",
                            "cas_number": "17000-00-9",
                            "source_compound_smile": "CN",
                            "source_compound_iupac_name": "methanamine",
                            "source_compound_cas_number": "74-89-5",
                            "abbreviation": "MA"
                        }
                    ],
                    "ions_b_site": [
                        {
                            "ion": "Pb",
                            "coefficient": 1.0,
                            "molecular_formula": "Pb2+",
                            "smile": "[Pb+2]",
                            "common_name": "Lead",
                            "iupac_name": "lead(2+)",
                            "cas_number": "14280-50-3",
                            "source_compound_smile": "[Pb]",
                            "source_compound_iupac_name": "Lead",
                            "source_compound_cas_number": "7439-92-1",
                            "abbreviation": "Pb"
                        }
                    ],
                    "ions_x_site": [
                        {
                            "ion": "Br",
                            "coefficient": 0.75,
                            "molecular_formula": "Br-",
                            "smile": "[Br-]",
                            "common_name": "Bromide",
                            "iupac_name": "Bromide",
                            "cas_number": "24959-67-9",
                            "source_compound_smile": "BrBr",
                            "source_compound_iupac_name": "molecular bromine",
                            "source_compound_cas_number": "7726-95-6",
                            "abbreviation": "Br"
                        },
                        {
                            "ion": "I",
                            "coefficient": 2.25,
                            "molecular_formula": "I-",
                            "smile": "[I-]",
                            "common_name": "Iodide",
                            "iupac_name": "Iodide",
                            "cas_number": "20461-54-5",
                            "source_compound_smile": "II",
                            "source_compound_iupac_name": "molecular iodine",
                            "source_compound_cas_number": "7553-56-2",
                            "abbreviation": "I"
                        }
                    ]
                }
            },
            {
                "layer_index": 7,
                "functionality": "hole transport layer",
                "device_subset": 0,
                "name": "Spiro-MeOTAD",
                "properties": {
                    "thickness": {
                        "value": 200.0
                    }
                },
                "components": [
                    {
                        "name": "Spiro-MeOTAD",
                        "functionality": "majority phase"
                    }
                ],
                "deposition_procedure": {
                    "substrate_layer": "on lower layer",
                    "steps": [
                        {
                            "method": "SpinCoating",
                            "m_def": "perovskite_solar_cell_database.schema_packages.tandem.device_stack.SpinCoating"
                        }
                    ]
                },
                "m_def": "perovskite_solar_cell_database.schema_packages.tandem.device_stack.GeneralLayer"
            },
            {
                "layer_index": 8,
                "functionality": "front contact",
                "device_subset": 0,
                "name": "MoOx",
                "properties": {
                    "thickness": {
                        "value": 9.0
                    }
                },
                "components": [
                    {
                        "name": "MoOx",
                        "functionality": "majority phase"
                    }
                ],
                "deposition_procedure": {
                    "substrate_layer": "on lower layer",
                    "steps": [
                        {
                            "method": "Evaporation",
                            "m_def": "perovskite_solar_cell_database.schema_packages.tandem.device_stack.Evaporation"
                        }
                    ]
                },
                "m_def": "perovskite_solar_cell_database.schema_packages.tandem.device_stack.GeneralLayer"
            },
            {
                "layer_index": 9,
                "functionality": "front contact",
                "device_subset": 0,
                "name": "ITO",
                "properties": {
                    "thickness": {
                        "value": 110.0
                    }
                },
                "components": [
                    {
                        "name": "ITO",
                        "functionality": "majority phase"
                    }
                ],
                "deposition_procedure": {
                    "substrate_layer": "on lower layer",
                    "steps": [
                        {
                            "method": "Evaporation",
                            "m_def": "perovskite_solar_cell_database.schema_packages.tandem.device_stack.Evaporation"
                        }
                    ]
                },
                "m_def": "perovskite_solar_cell_database.schema_packages.tandem.device_stack.GeneralLayer"
            },
            {
                "layer_index": 10,
                "functionality": "front contact",
                "device_subset": 0,
                "name": "Au-grid",
                "components": [
                    {
                        "name": "Au-grid",
                        "functionality": "majority phase"
                    }
                ],
                "m_def": "perovskite_solar_cell_database.schema_packages.tandem.device_stack.GeneralLayer"
            },
            {
                "layer_index": 11,
                "functionality": "anti reflection",
                "device_subset": 0,
                "name": "PDMS",
                "components": [
                    {
                        "name": "PDMS",
                        "functionality": "majority phase"
                    }
                ],
                "m_def": "perovskite_solar_cell_database.schema_packages.tandem.device_stack.GeneralLayer"
            }
        ],
        "measurements": {
            "jv": [
                {
                    "certified": false,
                    "device_subset": 0,
                    "measurement_conditions": {
                        "scan_direction": "reversed"
                    },
                    "illumination": {
                        "intensity": 100.0,
                        "mask": false
                    },
                    "light_source": {
                        "spectrum": "AM1.5",
                        "light_source": "Other"
                    },
                    "light_regime": "standard light",
                    "results": {
                        "short_circuit_current_density": 16.89,
                        "open_circuit_voltage": 1.75,
                        "fill_factor": 0.742,
                        "power_conversion_efficiency": 21.93
                    },
                    "environmental_conditions": {
                        "ambient_temperature": 25.0
                    }
                },
                {
                    "device_subset": 2,
                    "illumination": {
                        "intensity": 100.0,
                        "mask": false
                    },
                    "light_source": {
                        "spectrum": "AM1.5",
                        "light_source": "Other"
                    },
                    "light_regime": "standard light",
                    "results": {
                        "short_circuit_current_density": 20.13,
                        "open_circuit_voltage": 1.18,
                        "fill_factor": 0.77,
                        "power_conversion_efficiency": 18.29
                    }
                }
            ],
            "eqe": [
                {
                    "device_subset": 1,
                    "illumination": {
                        "top_cell_filter": true
                    },
                    "results": {
                        "integrated_current_density_shaded": 16.68
                    }
                },
                {
                    "device_subset": 2,
                    "results": {
                        "integrated_short_circuit_current_density": 17.42
                    }
                }
            ]
        }
    }
}

File: seed_dataset/Json_data_tandem_cell_initial_data_71.archive.json
{
    "data": {
        "m_def": "perovskite_solar_cell_database.schema_packages.tandem.schema.PerovskiteTandemSolarCell",
        "reference": {
            "publication_date": "2018-11-10T00:00:00",
            "journal": "Nano Energy",
            "sample_id": "P3-PDMS",
            "name_of_person_entering_the_data": "Christian Kaufmann",
            "data_entered_by_author": false,
            "part_of_initial_dataset": true,
            "DOI_number": "10.1016/j.nanoen.2018.11.018",
            "publication_authors": [
                "Hou et al."
            ],
            "ID_temp": 71
        },
        "general": {
            "number_of_junctions": 2,
            "number_of_terminals": 2,
            "architecture": "Monolithic",
            "flexible": false,
            "semitransparent": false,
            "encapsulated": false,
            "photoabsorbers": [
                "Silicon",
                "Perovskite"
            ],
            "photoabsorbers_string": "Silicon-Perovskite",
            "photoabsorbers_bandgaps": [
                1.1,
                1.68
            ]
        },
        "key_performance_metrics": {
            "power_conversion_efficiency": 21.56,
            "short_circuit_current_density": 16.76,
            "open_circuit_voltage": 1.75,
            "fill_factor": 0.736
        },
        "device_stack": [
            {
                "layer_index": 1,
                "functionality": "back contact",
                "device_subset": 0,
                "name": "Al",
                "components": [
                    {
                        "name": "Al",
                        "functionality": "majority phase"
                    }
                ],
                "m_def": "perovskite_solar_cell_database.schema_packages.tandem.device_stack.GeneralLayer"
            },
            {
                "layer_index": 2,
                "functionality": "back contact",
                "device_subset": 0,
                "name": "ITO",
                "components": [
                    {
                        "name": "ITO",
                        "functionality": "majority phase"
                    }
                ],
                "m_def": "perovskite_solar_cell_database.schema_packages.tandem.device_stack.GeneralLayer"
            },
            {
                "layer_index": 3,
                "functionality": "photoabsorber",
                "device_subset": 0,
                "name": "silicon",
                "properties": {
                    "band_gap": {
                        "value": 1.1,
                        "determined_by": "literature"
                    }
                },
                "m_def": "perovskite_solar_cell_database.schema_packages.tandem.device_stack.Photoabsorber_Silicon",
                "cell_type": "HIT",
                "type_of_silicon": "Monocrystalline",
                "doping_sequence": "nc-SiOx(n)/a-Si(i)/c-Si(n)/a-Si(i)/nc-SiOx(p)"
            },
            {
                "layer_index": 4,
                "functionality": "recombination layer",
                "device_subset": 0,
                "name": "ITO",
                "components": [
                    {
                        "name": "ITO",
                        "functionality": "majority phase"
                    }
                ],
                "m_def": "perovskite_solar_cell_database.schema_packages.tandem.device_stack.GeneralLayer"
            },
            {
                "layer_index": 5,
                "functionality": "electron transport layer",
                "device_subset": 0,
                "name": "SnO2-c",
                "properties": {
                    "thickness": {
                        "value": 40.0
                    }
                },
                "components": [
                    {
                        "name": "SnO2-c",
                        "functionality": "majority phase"
                    }
                ],
                "m_def": "perovskite_solar_cell_database.schema_packages.tandem.device_stack.GeneralLayer"
            },
            {
                "layer_index": 6,
                "functionality": "photoabsorber",
                "device_subset": 0,
                "name": "Perovskite",
                "properties": {
                    "crystallinity": {
                        "value": "polycrystalline"
                    },
                    "thickness": {
                        "value": 400.0
                    },
                    "band_gap": {
                        "value": 1.68,
                        "graded": false,
                        "determined_by": "eqe"
                    }
                },
                "deposition_procedure": {
                    "substrate_layer": "on lower layer",
                    "antisolvent": true,
                    "duration": 5.0,
                    "steps": [
                        {
                            "method": "SpinCoating",
                            "solution": {
                                "components": [
                                    {
                                        "name": "DMF"
                                    },
                                    {
                                        "name": "DMSO"
                                    }
                                ]
                            },
                            "m_def": "perovskite_solar_cell_database.schema_packages.tandem.device_stack.SpinCoating"
                        },
                        {
                            "method": "Heating",
                            "temperature_segments": [
                                {
                                    "temperature_end": 130.0,
                                    "time_of_segment": 5.0
                                }
                            ],
                            "m_def": "perovskite_solar_cell_database.schema_packages.tandem.device_stack.Heating"
                        }
                    ]
                },
                "m_def": "perovskite_solar_cell_database.schema_packages.tandem.device_stack.Photoabsorber_Perovskite",
                "has_a_2D_perovskite_capping_layer": false,
                "lead_free": false,
                "inorganic": false,
                "composition": {
                    "band_gap": 1.68,
                    "sample_type": "Polycrystalline film",
                    "dimensionality": "3D",
                    "short_form": "CsFAMAPbBrI",
                    "long_form": "Cs0.008FA0.69MA0.23PbBr0.75I2.25",
                    "ions_a_site": [
                        {
                            "ion": "Cs",
                            "coefficient": 0.008,
                            "molecular_formula": "Cs+",
                            "smile": "[Cs+]",
                            "common_name": "Cesium ion",
                            "iupac_name": "Cesium(1+)",
                            "cas_number": "18459-37-5",
                            "source_compound_smile": "[Cs]",
                            "source_compound_iupac_name": "Cesium",
                            "source_compound_cas_number": "7440-46-2",
                            "abbreviation": "Cs"
                        },
                        {
                            "ion": "FA",
                            "coefficient": 0.69,
                            "molecular_formula": "CH5N2+",
                            "smile": "C(=[NH2+])N",
                            "common_name": "Formamidinium",
                            "iupac_name": "aminomethylideneazanium",
                            "cas_number": "nan",
                            "source_compound_smile": "C(=N)N",
                            "source_compound_iupac_name": "methanimidamide",
                            "source_compound_cas_number": "463-52-5",
                            "abbreviation": "FA"
                        },
                        {
                            "ion": "MA",
                            "coefficient": 0.23,
                            "molecular_formula": "CH6N+",
                            "smile": "C[NH3+]",
                            "common_name": "Methylammonium",
                            "iupac_name": "methylazanium",
                            "cas_number": "17000-00-9",
                            "source_compound_smile": "CN",
                            "source_compound_iupac_name": "methanamine",
                            "source_compound_cas_number": "74-89-5",
                            "abbreviation": "MA"
                        }
                    ],
                    "ions_b_site": [
                        {
                            "ion": "Pb",
                            "coefficient": 1.0,
                            "molecular_formula": "Pb2+",
                            "smile": "[Pb+2]",
                            "common_name": "Lead",
                            "iupac_name": "lead(2+)",
                            "cas_number": "14280-50-3",
                            "source_compound_smile": "[Pb]",
                            "source_compound_iupac_name": "Lead",
                            "source_compound_cas_number": "7439-92-1",
                            "abbreviation": "Pb"
                        }
                    ],
                    "ions_x_site": [
                        {
                            "ion": "Br",
                            "coefficient": 0.75,
                            "molecular_formula": "Br-",
                            "smile": "[Br-]",
                            "common_name": "Bromide",
                            "iupac_name": "Bromide",
                            "cas_number": "24959-67-9",
                            "source_compound_smile": "BrBr",
                            "source_compound_iupac_name": "molecular bromine",
                            "source_compound_cas_number": "7726-95-6",
                            "abbreviation": "Br"
                        },
                        {
                            "ion": "I",
                            "coefficient": 2.25,
                            "molecular_formula": "I-",
                            "smile": "[I-]",
                            "common_name": "Iodide",
                            "iupac_name": "Iodide",
                            "cas_number": "20461-54-5",
                            "source_compound_smile": "II",
                            "source_compound_iupac_name": "molecular iodine",
                            "source_compound_cas_number": "7553-56-2",
                            "abbreviation": "I"
                        }
                    ]
                }
            },
            {
                "layer_index": 7,
                "functionality": "hole transport layer",
                "device_subset": 0,
                "name": "Spiro-MeOTAD",
                "properties": {
                    "thickness": {
                        "value": 200.0
                    }
                },
                "components": [
                    {
                        "name": "Spiro-MeOTAD",
                        "functionality": "majority phase"
                    }
                ],
                "deposition_procedure": {
                    "substrate_layer": "on lower layer",
                    "steps": [
                        {
                            "method": "SpinCoating",
                            "m_def": "perovskite_solar_cell_database.schema_packages.tandem.device_stack.SpinCoating"
                        }
                    ]
                },
                "m_def": "perovskite_solar_cell_database.schema_packages.tandem.device_stack.GeneralLayer"
            },
            {
                "layer_index": 8,
                "functionality": "front contact",
                "device_subset": 0,
                "name": "MoOx",
                "properties": {
                    "thickness": {
                        "value": 9.0
                    }
                },
                "components": [
                    {
                        "name": "MoOx",
                        "functionality": "majority phase"
                    }
                ],
                "deposition_procedure": {
                    "substrate_layer": "on lower layer",
                    "steps": [
                        {
                            "method": "Evaporation",
                            "m_def": "perovskite_solar_cell_database.schema_packages.tandem.device_stack.Evaporation"
                        }
                    ]
                },
                "m_def": "perovskite_solar_cell_database.schema_packages.tandem.device_stack.GeneralLayer"
            },
            {
                "layer_index": 9,
                "functionality": "front contact",
                "device_subset": 0,
                "name": "ITO",
                "properties": {
                    "thickness": {
                        "value": 110.0
                    }
                },
                "components": [
                    {
                        "name": "ITO",
                        "functionality": "majority phase"
                    }
                ],
                "deposition_procedure": {
                    "substrate_layer": "on lower layer",
                    "steps": [
                        {
                            "method": "Evaporation",
                            "m_def": "perovskite_solar_cell_database.schema_packages.tandem.device_stack.Evaporation"
                        }
                    ]
                },
                "m_def": "perovskite_solar_cell_database.schema_packages.tandem.device_stack.GeneralLayer"
            },
            {
                "layer_index": 10,
                "functionality": "front contact",
                "device_subset": 0,
                "name": "Au-grid",
                "components": [
                    {
                        "name": "Au-grid",
                        "functionality": "majority phase"
                    }
                ],
                "m_def": "perovskite_solar_cell_database.schema_packages.tandem.device_stack.GeneralLayer"
            },
            {
                "layer_index": 11,
                "functionality": "anti reflection",
                "device_subset": 0,
                "name": "PDMS",
                "components": [
                    {
                        "name": "PDMS",
                        "functionality": "majority phase"
                    }
                ],
                "m_def": "perovskite_solar_cell_database.schema_packages.tandem.device_stack.GeneralLayer"
            }
        ],
        "measurements": {
            "jv": [
                {
                    "certified": false,
                    "device_subset": 0,
                    "measurement_conditions": {
                        "scan_direction": "reversed"
                    },
                    "illumination": {
                        "intensity": 100.0,
                        "mask": false
                    },
                    "light_source": {
                        "spectrum": "AM1.5",
                        "light_source": "Other"
                    },
                    "light_regime": "standard light",
                    "results": {
                        "short_circuit_current_density": 16.76,
                        "open_circuit_voltage": 1.75,
                        "fill_factor": 0.736,
                        "power_conversion_efficiency": 21.56
                    },
                    "environmental_conditions": {
                        "ambient_temperature": 25.0
                    }
                }
            ],
            "eqe": [
                {
                    "device_subset": 1,
                    "illumination": {
                        "top_cell_filter": true
                    },
                    "results": {
                        "integrated_current_density_shaded": 16.56
                    }
                },
                {
                    "device_subset": 2,
                    "results": {
                        "integrated_short_circuit_current_density": 17.12
                    }
                }
            ]
        }
    }
}

File: seed_dataset/Json_data_tandem_cell_initial_data_72.archive.json
{
    "data": {
        "m_def": "perovskite_solar_cell_database.schema_packages.tandem.schema.PerovskiteTandemSolarCell",
        "reference": {
            "publication_date": "2018-10-25T00:00:00",
            "journal": "Nano Energy",
            "sample_id": "doped cross-inked PTAA, best",
            "name_of_person_entering_the_data": "Christian Kaufmann",
            "data_entered_by_author": false,
            "part_of_initial_dataset": true,
            "DOI_number": "10.1016/j.nanoen.2018.10.014",
            "publication_authors": [
                "Chang et al."
            ],
            "ID_temp": 72
        },
        "general": {
            "number_of_junctions": 2,
            "number_of_terminals": 2,
            "architecture": "Monolithic",
            "flexible": false,
            "semitransparent": true,
            "encapsulated": true,
            "cell_area": 0.12,
            "photoabsorbers": [
                "Perovskite",
                "Perovskite"
            ],
            "photoabsorbers_string": "Perovskite-Perovskite",
            "photoabsorbers_bandgaps": [
                1.26,
                1.58
            ]
        },
        "key_performance_metrics": {
            "power_conversion_efficiency": 18.69,
            "short_circuit_current_density": 13.36,
            "open_circuit_voltage": 1.79,
            "fill_factor": 0.782
        },
        "device_stack": [
            {
                "layer_index": 1,
                "functionality": "back contact",
                "device_subset": 0,
                "name": "Ag",
                "properties": {
                    "thickness": {
                        "value": 200.0
                    }
                },
                "components": [
                    {
                        "name": "Ag",
                        "functionality": "majority phase"
                    }
                ],
                "deposition_procedure": {
                    "substrate_layer": "on upper layer",
                    "steps": [
                        {
                            "method": "Evaporation",
                            "m_def": "perovskite_solar_cell_database.schema_packages.tandem.device_stack.Evaporation"
                        }
                    ]
                },
                "m_def": "perovskite_solar_cell_database.schema_packages.tandem.device_stack.GeneralLayer"
            },
            {
                "layer_index": 2,
                "functionality": "hole transport layer",
                "device_subset": 0,
                "name": "PTAA",
                "properties": {
                    "thickness": {
                        "value": 90.0
                    }
                },
                "components": [
                    {
                        "name": "PTAA",
                        "functionality": "majority phase"
                    }
                ],
                "deposition_procedure": {
                    "substrate_layer": "on upper layer",
                    "steps": [
                        {
                            "method": "SpinCoating",
                            "m_def": "perovskite_solar_cell_database.schema_packages.tandem.device_stack.SpinCoating"
                        }
                    ]
                },
                "m_def": "perovskite_solar_cell_database.schema_packages.tandem.device_stack.GeneralLayer"
            },
            {
                "layer_index": 3,
                "functionality": "photoabsorber",
                "device_subset": 0,
                "name": "Perovskite",
                "properties": {
                    "crystallinity": {
                        "value": "polycrystalline"
                    },
                    "thickness": {
                        "value": 350
                    },
                    "band_gap": {
                        "value": 1.26,
                        "graded": false,
                        "determined_by": "literature"
                    }
                },
                "deposition_procedure": {
                    "substrate_layer": "on upper layer",
                    "antisolvent": true,
                    "duration": 10.0,
                    "steps": [
                        {
                            "method": "SpinCoating",
                            "solution": {
                                "components": [
                                    {
                                        "name": "DMF"
                                    },
                                    {
                                        "name": "DMSO"
                                    }
                                ]
                            },
                            "m_def": "perovskite_solar_cell_database.schema_packages.tandem.device_stack.SpinCoating"
                        },
                        {
                            "method": "Heating",
                            "temperature_segments": [
                                {
                                    "temperature_end": 100.0,
                                    "time_of_segment": 10.0
                                }
                            ],
                            "m_def": "perovskite_solar_cell_database.schema_packages.tandem.device_stack.Heating"
                        }
                    ]
                },
                "m_def": "perovskite_solar_cell_database.schema_packages.tandem.device_stack.Photoabsorber_Perovskite",
                "has_a_2D_perovskite_capping_layer": false,
                "lead_free": false,
                "inorganic": false,
                "composition": {
                    "band_gap": 1.26,
                    "sample_type": "Polycrystalline film",
                    "dimensionality": "3D",
                    "short_form": "MAPbSnI",
                    "long_form": "MAPb0.75Sn0.25I3",
                    "ions_a_site": [
                        {
                            "ion": "MA",
                            "coefficient": 1.0,
                            "molecular_formula": "CH6N+",
                            "smile": "C[NH3+]",
                            "common_name": "Methylammonium",
                            "iupac_name": "methylazanium",
                            "cas_number": "17000-00-9",
                            "source_compound_smile": "CN",
                            "source_compound_iupac_name": "methanamine",
                            "source_compound_cas_number": "74-89-5",
                            "abbreviation": "MA"
                        }
                    ],
                    "ions_b_site": [
                        {
                            "ion": "Pb",
                            "coefficient": 0.75,
                            "molecular_formula": "Pb2+",
                            "smile": "[Pb+2]",
                            "common_name": "Lead",
                            "iupac_name": "lead(2+)",
                            "cas_number": "14280-50-3",
                            "source_compound_smile": "[Pb]",
                            "source_compound_iupac_name": "Lead",
                            "source_compound_cas_number": "7439-92-1",
                            "abbreviation": "Pb"
                        },
                        {
                            "ion": "Sn",
                            "coefficient": 0.25,
                            "molecular_formula": "Sn2+",
                            "smile": "[Sn+2]",
                            "common_name": "Tin",
                            "iupac_name": "tin(2+)",
                            "cas_number": "22541-90-8",
                            "source_compound_smile": "[Sn]",
                            "source_compound_iupac_name": "Tin",
                            "source_compound_cas_number": "7440-31-5",
                            "abbreviation": "Sn"
                        }
                    ],
                    "ions_x_site": [
                        {
                            "ion": "I",
                            "coefficient": 3.0,
                            "molecular_formula": "I-",
                            "smile": "[I-]",
                            "common_name": "Iodide",
                            "iupac_name": "Iodide",
                            "cas_number": "20461-54-5",
                            "source_compound_smile": "II",
                            "source_compound_iupac_name": "molecular iodine",
                            "source_compound_cas_number": "7553-56-2",
                            "abbreviation": "I"
                        }
                    ]
                }
            },
            {
                "layer_index": 4,
                "functionality": "electron transport layer",
                "device_subset": 0,
                "name": "PCBM-60",
                "properties": {
                    "thickness": {
                        "value": 40.0
                    }
                },
                "components": [
                    {
                        "name": "PCBM-60",
                        "functionality": "majority phase"
                    }
                ],
                "deposition_procedure": {
                    "substrate_layer": "on upper layer",
                    "steps": [
                        {
                            "method": "DoctorBlading",
                            "m_def": "perovskite_solar_cell_database.schema_packages.tandem.device_stack.DoctorBlading"
                        }
                    ]
                },
                "m_def": "perovskite_solar_cell_database.schema_packages.tandem.device_stack.GeneralLayer"
            },
            {
                "layer_index": 5,
                "functionality": "hole transport layer",
                "device_subset": 0,
                "name": "PTAA",
                "properties": {
                    "thickness": {
                        "value": 90.0
                    }
                },
                "components": [
                    {
                        "name": "PTAA",
                        "functionality": "majority phase"
                    }
                ],
                "deposition_procedure": {
                    "substrate_layer": "on upper layer",
                    "steps": [
                        {
                            "method": "SpinCoating",
                            "m_def": "perovskite_solar_cell_database.schema_packages.tandem.device_stack.SpinCoating"
                        }
                    ]
                },
                "m_def": "perovskite_solar_cell_database.schema_packages.tandem.device_stack.GeneralLayer"
            },
            {
                "layer_index": 6,
                "functionality": "photoabsorber",
                "device_subset": 0,
                "name": "Perovskite",
                "properties": {
                    "crystallinity": {
                        "value": "polycrystalline"
                    },
                    "thickness": {
                        "value": 150.0
                    },
                    "band_gap": {
                        "value": 1.58,
                        "graded": false,
                        "determined_by": "literature"
                    }
                },
                "deposition_procedure": {
                    "substrate_layer": "on upper layer",
                    "duration": 120.0,
                    "steps": [
                        {
                            "method": "SpinCoating",
                            "solution": {
                                "components": [
                                    {
                                        "name": "DMF"
                                    }
                                ]
                            },
                            "m_def": "perovskite_solar_cell_database.schema_packages.tandem.device_stack.SpinCoating"
                        },
                        {
                            "method": "SpinCoating",
                            "solution": {
                                "components": [
                                    {
                                        "name": "IPA"
                                    }
                                ]
                            },
                            "m_def": "perovskite_solar_cell_database.schema_packages.tandem.device_stack.SpinCoating"
                        },
                        {
                            "method": "Heating",
                            "temperature_segments": [
                                {
                                    "temperature_end": 100.0,
                                    "time_of_segment": 120.0
                                }
                            ],
                            "m_def": "perovskite_solar_cell_database.schema_packages.tandem.device_stack.Heating"
                        }
                    ]
                },
                "m_def": "perovskite_solar_cell_database.schema_packages.tandem.device_stack.Photoabsorber_Perovskite",
                "has_a_2D_perovskite_capping_layer": false,
                "lead_free": false,
                "inorganic": false,
                "composition": {
                    "band_gap": 1.58,
                    "sample_type": "Polycrystalline film",
                    "dimensionality": "3D",
                    "short_form": "MAPbI",
                    "long_form": "MAPbI3",
                    "ions_a_site": [
                        {
                            "ion": "MA",
                            "coefficient": 1.0,
                            "molecular_formula": "CH6N+",
                            "smile": "C[NH3+]",
                            "common_name": "Methylammonium",
                            "iupac_name": "methylazanium",
                            "cas_number": "17000-00-9",
                            "source_compound_smile": "CN",
                            "source_compound_iupac_name": "methanamine",
                            "source_compound_cas_number": "74-89-5",
                            "abbreviation": "MA"
                        }
                    ],
                    "ions_b_site": [
                        {
                            "ion": "Pb",
                            "coefficient": 1.0,
                            "molecular_formula": "Pb2+",
                            "smile": "[Pb+2]",
                            "common_name": "Lead",
                            "iupac_name": "lead(2+)",
                            "cas_number": "14280-50-3",
                            "source_compound_smile": "[Pb]",
                            "source_compound_iupac_name": "Lead",
                            "source_compound_cas_number": "7439-92-1",
                            "abbreviation": "Pb"
                        }
                    ],
                    "ions_x_site": [
                        {
                            "ion": "I",
                            "coefficient": 3.0,
                            "molecular_formula": "I-",
                            "smile": "[I-]",
                            "common_name": "Iodide",
                            "iupac_name": "Iodide",
                            "cas_number": "20461-54-5",
                            "source_compound_smile": "II",
                            "source_compound_iupac_name": "molecular iodine",
                            "source_compound_cas_number": "7553-56-2",
                            "abbreviation": "I"
                        }
                    ]
                }
            },
            {
                "layer_index": 7,
                "functionality": "electron transport layer",
                "device_subset": 0,
                "name": "PCBM-60",
                "properties": {
                    "thickness": {
                        "value": 40.0
                    }
                },
                "components": [
                    {
                        "name": "PCBM-60",
                        "functionality": "majority phase"
                    }
                ],
                "deposition_procedure": {
                    "substrate_layer": "on upper layer",
                    "steps": [
                        {
                            "method": "SpinCoating",
                            "m_def": "perovskite_solar_cell_database.schema_packages.tandem.device_stack.SpinCoating"
                        }
                    ]
                },
                "m_def": "perovskite_solar_cell_database.schema_packages.tandem.device_stack.GeneralLayer"
            },
            {
                "layer_index": 8,
                "functionality": "electron transport layer",
                "device_subset": 0,
                "name": "TiO2-c",
                "properties": {
                    "thickness": {
                        "value": 20.0
                    }
                },
                "components": [
                    {
                        "name": "TiO2-c",
                        "functionality": "majority phase"
                    }
                ],
                "deposition_procedure": {
                    "substrate_layer": "on upper layer",
                    "steps": [
                        {
                            "method": "SpinCoating",
                            "m_def": "perovskite_solar_cell_database.schema_packages.tandem.device_stack.SpinCoating"
                        }
                    ]
                },
                "m_def": "perovskite_solar_cell_database.schema_packages.tandem.device_stack.GeneralLayer"
            },
            {
                "layer_index": 9,
                "functionality": "front contact",
                "device_subset": 0,
                "name": "ITO",
                "components": [
                    {
                        "name": "ITO",
                        "functionality": "majority phase"
                    }
                ],
                "m_def": "perovskite_solar_cell_database.schema_packages.tandem.device_stack.GeneralLayer"
            },
            {
                "layer_index": 10,
                "functionality": "substrate",
                "device_subset": 0,
                "name": "SLG",
                "components": [
                    {
                        "name": "SLG",
                        "functionality": "majority phase"
                    }
                ],
                "m_def": "perovskite_solar_cell_database.schema_packages.tandem.device_stack.GeneralLayer"
            }
        ],
        "measurements": {
            "jv": [
                {
                    "certified": false,
                    "device_subset": 0,
                    "measurement_conditions": {
                        "scan_speed": 150.0,
                        "scan_direction": "reversed"
                    },
                    "illumination": {
                        "intensity": 100.0,
                        "mask": true,
                        "mask_area": 0.12
                    },
                    "light_source": {
                        "spectrum": "AM1.5",
                        "light_source": "Solar simulator unspecified",
                        "light_source_model": "XES-100S1, SAN-EI Electric. Co. Ltd.",
                        "solar_simulator_class": "AAA"
                    },
                    "light_regime": "standard light",
                    "results": {
                        "short_circuit_current_density": 13.36,
                        "open_circuit_voltage": 1.79,
                        "fill_factor": 0.782,
                        "power_conversion_efficiency": 18.69
                    },
                    "environmental_conditions": {
                        "ambient_temperature": 25.0
                    }
                },
                {
                    "device_subset": 1,
                    "measurement_conditions": {
                        "scan_speed": 150.0
                    },
                    "illumination": {
                        "intensity": 100.0,
                        "mask": true,
                        "mask_area": 0.12
                    },
                    "light_source": {
                        "spectrum": "AM1.5",
                        "light_source": "Solar simulator unspecified",
                        "light_source_model": "XES-100S1, SAN-EI Electric. Co. Ltd.",
                        "solar_simulator_class": "AAA"
                    },
                    "light_regime": "standard light",
                    "results": {
                        "short_circuit_current_density": 22.19,
                        "open_circuit_voltage": 1.03,
                        "fill_factor": 0.8,
                        "power_conversion_efficiency": 18.29
                    }
                },
                {
                    "device_subset": 2,
                    "measurement_conditions": {
                        "scan_speed": 150.0
                    },
                    "illumination": {
                        "intensity": 100.0,
                        "mask": true,
                        "mask_area": 0.12
                    },
                    "light_source": {
                        "spectrum": "AM1.5",
                        "light_source": "Solar simulator unspecified",
                        "light_source_model": "XES-100S1, SAN-EI Electric. Co. Ltd.",
                        "solar_simulator_class": "AAA"
                    },
                    "light_regime": "standard light",
                    "results": {
                        "short_circuit_current_density": 26.47,
                        "open_circuit_voltage": 0.77,
                        "fill_factor": 0.763,
                        "power_conversion_efficiency": 15.55
                    }
                }
            ]
        }
    }
}
