Repository: Jesperkemist/PerovskiteTandemDatabase

## About The Project
This repo is associated to a paper with the title:
A FAIR Framework for Machine-Actionable Perovskite Tandem Solar Cell Data

## Resources
9.1 Online resources
1) Online documentation of the project, including a description of the structure of the data schema, and all defined modules
https://jesperkemist.github.io/PerovskiteTandemDatabase/

2) A PDF file describing the structure of the data schema, including all defined modules.
https://github.com/Jesperkemist/PerovskiteTandemDatabase/tree/main/module_descriptions

3) Example JSON files describing a representative perovskite tandem devices.

File: seed_dataset/Json_data_tandem_cell_initial_data_73.archive.json
{
    "data": {
        "m_def": "perovskite_solar_cell_database.schema_packages.tandem.schema.PerovskiteTandemSolarCell",
        "reference": {
            "publication_date": "2018-10-25T00:00:00",
            "journal": "Nano Energy",
            "sample_id": "doped cross-inked PTAA, average",
            "name_of_person_entering_the_data": "Christian Kaufmann",
            "data_entered_by_author": false,
            "part_of_initial_dataset": true,
            "DOI_number": "10.1016/j.nanoen.2018.10.014",
            "publication_authors": [
                "Chang et al."
            ],
            "ID_temp": 73
        },
        "general": {
            "number_of_junctions": 2,
            "number_of_terminals": 2,
            "architecture": "Monolithic",
            "flexible": false,
            "semitransparent": true,
            "encapsulated": true,
            "cell_area": 0.12,
            "photoabsorbers": [
                "Perovskite",
                "Perovskite"
            ],
            "photoabsorbers_string": "Perovskite-Perovskite",
            "photoabsorbers_bandgaps": [
                1.26,
                1.58
            ]
        },
        "key_performance_metrics": {
            "power_conversion_efficiency": 17.73,
            "short_circuit_current_density": 12.7,
            "open_circuit_voltage": 1.78,
            "fill_factor": 0.785
        },
        "device_stack": [
            {
                "layer_index": 1,
                "functionality": "back contact",
                "device_subset": 0,
                "name": "Ag",
                "properties": {
                    "thickness": {
                        "value": 200.0
                    }
                },
                "components": [
                    {
                        "name": "Ag",
                        "functionality": "majority phase"
                    }
                ],
                "deposition_procedure": {
                    "substrate_layer": "on upper layer",
                    "steps": [
                        {
                            "method": "Evaporation",
                            "m_def": "perovskite_solar_cell_database.schema_packages.tandem.device_stack.Evaporation"
                        }
                    ]
                },
                "m_def": "perovskite_solar_cell_database.schema_packages.tandem.device_stack.GeneralLayer"
            },
            {
                "layer_index": 2,
                "functionality": "hole transport layer",
                "device_subset": 0,
                "name": "PTAA",
                "properties": {
                    "thickness": {
                        "value": 90.0
                    }
                },
                "components": [
                    {
                        "name": "PTAA",
                        "functionality": "majority phase"
                    }
                ],
                "deposition_procedure": {
                    "substrate_layer": "on upper layer",
                    "steps": [
                        {
                            "method": "SpinCoating",
                            "m_def": "perovskite_solar_cell_database.schema_packages.tandem.device_stack.SpinCoating"
                        }
                    ]
                },
                "m_def": "perovskite_solar_cell_database.schema_packages.tandem.device_stack.GeneralLayer"
            },
            {
                "layer_index": 3,
                "functionality": "photoabsorber",
                "device_subset": 0,
                "name": "Perovskite",
                "properties": {
                    "crystallinity": {
                        "value": "polycrystalline"
                    },
                    "thickness": {
                        "value": 350
                    },
                    "band_gap": {
                        "value": 1.26,
                        "graded": false,
                        "determined_by": "literature"
                    }
                },
                "deposition_procedure": {
                    "substrate_layer": "on upper layer",
                    "antisolvent": true,
                    "duration": 10.0,
                    "steps": [
                        {
                            "method": "SpinCoating",
                            "solution": {
                                "components": [
                                    {
                                        "name": "DMF"
                                    },
                                    {
                                        "name": "DMSO"
                                    }
                                ]
                            },
                            "m_def": "perovskite_solar_cell_database.schema_packages.tandem.device_stack.SpinCoating"
                        },
                        {
                            "method": "Heating",
                            "temperature_segments": [
                                {
                                    "temperature_end": 100.0,
                                    "time_of_segment": 10.0
                                }
                            ],
                            "m_def": "perovskite_solar_cell_database.schema_packages.tandem.device_stack.Heating"
                        }
                    ]
                },
                "m_def": "perovskite_solar_cell_database.schema_packages.tandem.device_stack.Photoabsorber_Perovskite",
                "has_a_2D_perovskite_capping_layer": false,
                "lead_free": false,
                "inorganic": false,
                "composition": {
                    "band_gap": 1.26,
                    "sample_type": "Polycrystalline film",
                    "dimensionality": "3D",
                    "short_form": "MAPbSnI",
                    "long_form": "MAPb0.75Sn0.25I3",
                    "ions_a_site": [
                        {
                            "ion": "MA",
                            "coefficient": 1.0,
                            "molecular_formula": "CH6N+",
                            "smile": "C[NH3+]",
                            "common_name": "Methylammonium",
                            "iupac_name": "methylazanium",
                            "cas_number": "17000-00-9",
                            "source_compound_smile": "CN",
                            "source_compound_iupac_name": "methanamine",
                            "source_compound_cas_number": "74-89-5",
                            "abbreviation": "MA"
                        }
                    ],
                    "ions_b_site": [
                        {
                            "ion": "Pb",
                            "coefficient": 0.75,
                            "molecular_formula": "Pb2+",
                            "smile": "[Pb+2]",
                            "common_name": "Lead",
                            "iupac_name": "lead(2+)",
                            "cas_number": "14280-50-3",
                            "source_compound_smile": "[Pb]",
                            "source_compound_iupac_name": "Lead",
                            "source_compound_cas_number": "7439-92-1",
                            "abbreviation": "Pb"
                        },
                        {
                            "ion": "Sn",
                            "coefficient": 0.25,
                            "molecular_formula": "Sn2+",
                            "smile": "[Sn+2]",
                            "common_name": "Tin",
                            "iupac_name": "tin(2+)",
                            "cas_number": "22541-90-8",
                            "source_compound_smile": "[Sn]",
                            "source_compound_iupac_name": "Tin",
                            "source_compound_cas_number": "7440-31-5",
                            "abbreviation": "Sn"
                        }
                    ],
                    "ions_x_site": [
                        {
                            "ion": "I",
                            "coefficient": 3.0,
                            "molecular_formula": "I-",
                            "smile": "[I-]",
                            "common_name": "Iodide",
                            "iupac_name": "Iodide",
                            "cas_number": "20461-54-5",
                            "source_compound_smile": "II",
                            "source_compound_iupac_name": "molecular iodine",
                            "source_compound_cas_number": "7553-56-2",
                            "abbreviation": "I"
                        }
                    ]
                }
            },
            {
                "layer_index": 4,
                "functionality": "electron transport layer",
                "device_subset": 0,
                "name": "PCBM-60",
                "properties": {
                    "thickness": {
                        "value": 40.0
                    }
                },
                "components": [
                    {
                        "name": "PCBM-60",
                        "functionality": "majority phase"
                    }
                ],
                "deposition_procedure": {
                    "substrate_layer": "on upper layer",
                    "steps": [
                        {
                            "method": "DoctorBlading",
                            "m_def": "perovskite_solar_cell_database.schema_packages.tandem.device_stack.DoctorBlading"
                        }
                    ]
                },
                "m_def": "perovskite_solar_cell_database.schema_packages.tandem.device_stack.GeneralLayer"
            },
            {
                "layer_index": 5,
                "functionality": "hole transport layer",
                "device_subset": 0,
                "name": "PTAA",
                "properties": {
                    "thickness": {
                        "value": 90.0
                    }
                },
                "components": [
                    {
                        "name": "PTAA",
                        "functionality": "majority phase"
                    }
                ],
                "deposition_procedure": {
                    "substrate_layer": "on upper layer",
                    "steps": [
                        {
                            "method": "SpinCoating",
                            "m_def": "perovskite_solar_cell_database.schema_packages.tandem.device_stack.SpinCoating"
                        }
                    ]
                },
                "m_def": "perovskite_solar_cell_database.schema_packages.tandem.device_stack.GeneralLayer"
            },
            {
                "layer_index": 6,
                "functionality": "photoabsorber",
                "device_subset": 0,
                "name": "Perovskite",
                "properties": {
                    "crystallinity": {
                        "value": "polycrystalline"
                    },
                    "thickness": {
                        "value": 150.0
                    },
                    "band_gap": {
                        "value": 1.58,
                        "graded": false,
                        "determined_by": "literature"
                    }
                },
                "deposition_procedure": {
                    "substrate_layer": "on upper layer",
                    "duration": 120.0,
                    "steps": [
                        {
                            "method": "SpinCoating",
                            "solution": {
                                "components": [
                                    {
                                        "name": "DMF"
                                    }
                                ]
                            },
                            "m_def": "perovskite_solar_cell_database.schema_packages.tandem.device_stack.SpinCoating"
                        },
                        {
                            "method": "SpinCoating",
                            "solution": {
                                "components": [
                                    {
                                        "name": "IPA"
                                    }
                                ]
                            },
                            "m_def": "perovskite_solar_cell_database.schema_packages.tandem.device_stack.SpinCoating"
                        },
                        {
                            "method": "Heating",
                            "temperature_segments": [
                                {
                                    "temperature_end": 100.0,
                                    "time_of_segment": 120.0
                                }
                            ],
                            "m_def": "perovskite_solar_cell_database.schema_packages.tandem.device_stack.Heating"
                        }
                    ]
                },
                "m_def": "perovskite_solar_cell_database.schema_packages.tandem.device_stack.Photoabsorber_Perovskite",
                "has_a_2D_perovskite_capping_layer": false,
                "lead_free": false,
                "inorganic": false,
                "composition": {
                    "band_gap": 1.58,
                    "sample_type": "Polycrystalline film",
                    "dimensionality": "3D",
                    "short_form": "MAPbI",
                    "long_form": "MAPbI3",
                    "ions_a_site": [
                        {
                            "ion": "MA",
                            "coefficient": 1.0,
                            "molecular_formula": "CH6N+",
                            "smile": "C[NH3+]",
                            "common_name": "Methylammonium",
                            "iupac_name": "methylazanium",
                            "cas_number": "17000-00-9",
                            "source_compound_smile": "CN",
                            "source_compound_iupac_name": "methanamine",
                            "source_compound_cas_number": "74-89-5",
                            "abbreviation": "MA"
                        }
                    ],
                    "ions_b_site": [
                        {
                            "ion": "Pb",
                            "coefficient": 1.0,
                            "molecular_formula": "Pb2+",
                            "smile": "[Pb+2]",
                            "common_name": "Lead",
                            "iupac_name": "lead(2+)",
                            "cas_number": "14280-50-3",
                            "source_compound_smile": "[Pb]",
                            "source_compound_iupac_name": "Lead",
                            "source_compound_cas_number": "7439-92-1",
                            "abbreviation": "Pb"
                        }
                    ],
                    "ions_x_site": [
                        {
                            "ion": "I",
                            "coefficient": 3.0,
                            "molecular_formula": "I-",
                            "smile": "[I-]",
                            "common_name": "Iodide",
                            "iupac_name": "Iodide",
                            "cas_number": "20461-54-5",
                            "source_compound_smile": "II",
                            "source_compound_iupac_name": "molecular iodine",
                            "source_compound_cas_number": "7553-56-2",
                            "abbreviation": "I"
                        }
                    ]
                }
            },
            {
                "layer_index": 7,
                "functionality": "electron transport layer",
                "device_subset": 0,
                "name": "PCBM-60",
                "properties": {
                    "thickness": {
                        "value": 40.0
                    }
                },
                "components": [
                    {
                        "name": "PCBM-60",
                        "functionality": "majority phase"
                    }
                ],
                "deposition_procedure": {
                    "substrate_layer": "on upper layer",
                    "steps": [
                        {
                            "method": "SpinCoating",
                            "m_def": "perovskite_solar_cell_database.schema_packages.tandem.device_stack.SpinCoating"
                        }
                    ]
                },
                "m_def": "perovskite_solar_cell_database.schema_packages.tandem.device_stack.GeneralLayer"
            },
            {
                "layer_index": 8,
                "functionality": "electron transport layer",
                "device_subset": 0,
                "name": "TiO2-c",
                "properties": {
                    "thickness": {
                        "value": 20.0
                    }
                },
                "components": [
                    {
                        "name": "TiO2-c",
                        "functionality": "majority phase"
                    }
                ],
                "deposition_procedure": {
                    "substrate_layer": "on upper layer",
                    "steps": [
                        {
                            "method": "SpinCoating",
                            "m_def": "perovskite_solar_cell_database.schema_packages.tandem.device_stack.SpinCoating"
                        }
                    ]
                },
                "m_def": "perovskite_solar_cell_database.schema_packages.tandem.device_stack.GeneralLayer"
            },
            {
                "layer_index": 9,
                "functionality": "front contact",
                "device_subset": 0,
                "name": "ITO",
                "components": [
                    {
                        "name": "ITO",
                        "functionality": "majority phase"
                    }
                ],
                "m_def": "perovskite_solar_cell_database.schema_packages.tandem.device_stack.GeneralLayer"
            },
            {
                "layer_index": 10,
                "functionality": "substrate",
                "device_subset": 0,
                "name": "SLG",
                "components": [
                    {
                        "name": "SLG",
                        "functionality": "majority phase"
                    }
                ],
                "m_def": "perovskite_solar_cell_database.schema_packages.tandem.device_stack.GeneralLayer"
            }
        ],
        "measurements": {
            "jv": [
                {
                    "certified": false,
                    "device_subset": 0,
                    "measurement_conditions": {
                        "scan_speed": 150.0,
                        "scan_direction": "reversed"
                    },
                    "illumination": {
                        "intensity": 100.0,
                        "mask": true,
                        "mask_area": 0.12
                    },
                    "light_source": {
                        "spectrum": "AM1.5",
                        "light_source": "Solar simulator unspecified",
                        "light_source_model": "XES-100S1, SAN-EI Electric. Co. Ltd.",
                        "solar_simulator_class": "AAA"
                    },
                    "light_regime": "standard light",
                    "results": {
                        "short_circuit_current_density": 12.7,
                        "open_circuit_voltage": 1.78,
                        "fill_factor": 0.785,
                        "power_conversion_efficiency": 17.73
                    },
                    "environmental_conditions": {
                        "ambient_temperature": 25.0
                    }
                },
                {
                    "device_subset": 1,
                    "measurement_conditions": {
                        "scan_speed": 150.0
                    },
                    "illumination": {
                        "intensity": 100.0,
                        "mask": true,
                        "mask_area": 0.12
                    },
                    "light_source": {
                        "spectrum": "AM1.5",
                        "light_source": "Solar simulator unspecified",
                        "light_source_model": "XES-100S1, SAN-EI Electric. Co. Ltd.",
                        "solar_simulator_class": "AAA"
                    },
                    "light_regime": "standard light",
                    "results": {
                        "short_circuit_current_density": 21.48,
                        "open_circuit_voltage": 1.02,
                        "fill_factor": 0.792,
                        "power_conversion_efficiency": 17.33
                    }
                },
                {
                    "device_subset": 2,
                    "measurement_conditions": {
                        "scan_speed": 150.0
                    },
                    "illumination": {
                        "intensity": 100.0,
                        "mask": true,
                        "mask_area": 0.12
                    },
                    "light_source": {
                        "spectrum": "AM1.5",
                        "light_source": "Solar simulator unspecified",
                        "light_source_model": "XES-100S1, SAN-EI Electric. Co. Ltd.",
                        "solar_simulator_class": "AAA"
                    },
                    "light_regime": "standard light",
                    "results": {
                        "short_circuit_current_density": 25.24,
                        "open_circuit_voltage": 0.76,
                        "fill_factor": 0.75,
                        "power_conversion_efficiency": 14.38
                    }
                }
            ]
        }
    }
}
