Repository: Jesperkemist/PerovskiteTandemDatabase

## About The Project
This repo is associated to a paper with the title:
A FAIR Framework for Machine-Actionable Perovskite Tandem Solar Cell Data

## Resources
9.1 Online resources
1) Online documentation of the project, including a description of the structure of the data schema, and all defined modules
https://jesperkemist.github.io/PerovskiteTandemDatabase/

2) A PDF file describing the structure of the data schema, including all defined modules.
https://github.com/Jesperkemist/PerovskiteTandemDatabase/tree/main/module_descriptions

3) Example JSON files describing a representative perovskite tandem devices.

File: seed_dataset/Json_data_tandem_cell_initial_data_78.archive.json
{
    "data": {
        "m_def": "perovskite_solar_cell_database.schema_packages.tandem.schema.PerovskiteTandemSolarCell",
        "reference": {
            "publication_date": "2018-04-16T00:00:00",
            "journal": "IEEE Journal of Photovoltaics",
            "sample_id": "champion",
            "name_of_person_entering_the_data": "Christian Kaufmann",
            "data_entered_by_author": false,
            "part_of_initial_dataset": true,
            "DOI_number": "10.1109/JPHOTOV.2018.2820509",
            "publication_authors": [
                "Hoye et al."
            ],
            "ID_temp": 78
        },
        "general": {
            "number_of_junctions": 2,
            "number_of_terminals": 2,
            "architecture": "Monolithic",
            "flexible": false,
            "semitransparent": true,
            "encapsulated": false,
            "cell_area": 1.0,
            "photoabsorbers": [
                "Silicon",
                "Perovskite"
            ],
            "photoabsorbers_string": "Silicon-Perovskite",
            "photoabsorbers_bandgaps": [
                1.1,
                1.63
            ]
        },
        "key_performance_metrics": {
            "power_conversion_efficiency": 16.2,
            "short_circuit_current_density": 15.3,
            "open_circuit_voltage": 1.43,
            "fill_factor": 0.75
        },
        "device_stack": [
            {
                "layer_index": 1,
                "functionality": "back contact",
                "device_subset": 0,
                "name": "Al",
                "properties": {
                    "thickness": {
                        "value": 1000.0
                    }
                },
                "components": [
                    {
                        "name": "Al",
                        "functionality": "majority phase"
                    }
                ],
                "deposition_procedure": {
                    "substrate_layer": "on upper layer",
                    "steps": [
                        {
                            "method": "Sputtering",
                            "m_def": "perovskite_solar_cell_database.schema_packages.tandem.device_stack.Sputtering"
                        }
                    ]
                },
                "m_def": "perovskite_solar_cell_database.schema_packages.tandem.device_stack.GeneralLayer"
            },
            {
                "layer_index": 2,
                "functionality": "photoabsorber",
                "device_subset": 0,
                "name": "silicon",
                "properties": {
                    "band_gap": {
                        "value": 1.1,
                        "determined_by": "literature"
                    }
                },
                "m_def": "perovskite_solar_cell_database.schema_packages.tandem.device_stack.Photoabsorber_Silicon",
                "cell_type": "Al-BSF",
                "type_of_silicon": "Monocrystalline",
                "doping_sequence": "a-Si(p)/a-Si(i)/c-Si(p)"
            },
            {
                "layer_index": 3,
                "functionality": "recombination layer",
                "device_subset": 0,
                "name": "ITO",
                "properties": {
                    "thickness": {
                        "value": 30.0
                    }
                },
                "components": [
                    {
                        "name": "ITO",
                        "functionality": "majority phase"
                    }
                ],
                "deposition_procedure": {
                    "substrate_layer": "on lower layer",
                    "steps": [
                        {
                            "method": "Sputtering",
                            "m_def": "perovskite_solar_cell_database.schema_packages.tandem.device_stack.Sputtering"
                        }
                    ]
                },
                "m_def": "perovskite_solar_cell_database.schema_packages.tandem.device_stack.GeneralLayer"
            },
            {
                "layer_index": 4,
                "functionality": "hole transport layer",
                "device_subset": 0,
                "name": "NiO",
                "properties": {
                    "thickness": {
                        "value": 8.0
                    }
                },
                "components": [
                    {
                        "name": "NiO",
                        "functionality": "majority phase"
                    }
                ],
                "deposition_procedure": {
                    "substrate_layer": "on lower layer",
                    "steps": [
                        {
                            "method": "SpinCoating",
                            "m_def": "perovskite_solar_cell_database.schema_packages.tandem.device_stack.SpinCoating"
                        }
                    ]
                },
                "m_def": "perovskite_solar_cell_database.schema_packages.tandem.device_stack.GeneralLayer"
            },
            {
                "layer_index": 5,
                "functionality": "photoabsorber",
                "device_subset": 0,
                "name": "Perovskite",
                "properties": {
                    "crystallinity": {
                        "value": "polycrystalline"
                    },
                    "thickness": {
                        "value": 400.0
                    },
                    "band_gap": {
                        "value": 1.63,
                        "graded": false,
                        "determined_by": "eqe"
                    }
                },
                "deposition_procedure": {
                    "substrate_layer": "on lower layer",
                    "antisolvent": true,
                    "duration": 30.0,
                    "steps": [
                        {
                            "method": "SpinCoating",
                            "solution": {
                                "components": [
                                    {
                                        "name": "DMF"
                                    },
                                    {
                                        "name": "DMSO"
                                    }
                                ]
                            },
                            "m_def": "perovskite_solar_cell_database.schema_packages.tandem.device_stack.SpinCoating"
                        },
                        {
                            "method": "Heating",
                            "temperature_segments": [
                                {
                                    "temperature_end": 100.0,
                                    "time_of_segment": 30.0
                                }
                            ],
                            "m_def": "perovskite_solar_cell_database.schema_packages.tandem.device_stack.Heating"
                        }
                    ]
                },
                "m_def": "perovskite_solar_cell_database.schema_packages.tandem.device_stack.Photoabsorber_Perovskite",
                "has_a_2D_perovskite_capping_layer": false,
                "lead_free": false,
                "inorganic": false,
                "composition": {
                    "band_gap": 1.63,
                    "sample_type": "Polycrystalline film",
                    "dimensionality": "3D",
                    "short_form": "CsFAPbBrI",
                    "long_form": "Cs0.17 | 0.83FAPbBr0.51I2.49",
                    "ions_a_site": [
                        {
                            "ion": "Cs",
                            "molecular_formula": "Cs+",
                            "smile": "[Cs+]",
                            "common_name": "Cesium ion",
                            "iupac_name": "Cesium(1+)",
                            "cas_number": "18459-37-5",
                            "source_compound_smile": "[Cs]",
                            "source_compound_iupac_name": "Cesium",
                            "source_compound_cas_number": "7440-46-2",
                            "abbreviation": "Cs"
                        },
                        {
                            "ion": "FA",
                            "molecular_formula": "CH5N2+",
                            "smile": "C(=[NH2+])N",
                            "common_name": "Formamidinium",
                            "iupac_name": "aminomethylideneazanium",
                            "cas_number": "nan",
                            "source_compound_smile": "C(=N)N",
                            "source_compound_iupac_name": "methanimidamide",
                            "source_compound_cas_number": "463-52-5",
                            "abbreviation": "FA"
                        }
                    ],
                    "ions_b_site": [
                        {
                            "ion": "Pb",
                            "coefficient": 1.0,
                            "molecular_formula": "Pb2+",
                            "smile": "[Pb+2]",
                            "common_name": "Lead",
                            "iupac_name": "lead(2+)",
                            "cas_number": "14280-50-3",
                            "source_compound_smile": "[Pb]",
                            "source_compound_iupac_name": "Lead",
                            "source_compound_cas_number": "7439-92-1",
                            "abbreviation": "Pb"
                        }
                    ],
                    "ions_x_site": [
                        {
                            "ion": "Br",
                            "coefficient": 0.51,
                            "molecular_formula": "Br-",
                            "smile": "[Br-]",
                            "common_name": "Bromide",
                            "iupac_name": "Bromide",
                            "cas_number": "24959-67-9",
                            "source_compound_smile": "BrBr",
                            "source_compound_iupac_name": "molecular bromine",
                            "source_compound_cas_number": "7726-95-6",
                            "abbreviation": "Br"
                        },
                        {
                            "ion": "I",
                            "coefficient": 2.49,
                            "molecular_formula": "I-",
                            "smile": "[I-]",
                            "common_name": "Iodide",
                            "iupac_name": "Iodide",
                            "cas_number": "20461-54-5",
                            "source_compound_smile": "II",
                            "source_compound_iupac_name": "molecular iodine",
                            "source_compound_cas_number": "7553-56-2",
                            "abbreviation": "I"
                        }
                    ]
                }
            },
            {
                "layer_index": 6,
                "functionality": "electron transport layer",
                "device_subset": 0,
                "name": "LiF",
                "properties": {
                    "thickness": {
                        "value": 1.0
                    }
                },
                "components": [
                    {
                        "name": "LiF",
                        "functionality": "majority phase"
                    }
                ],
                "deposition_procedure": {
                    "substrate_layer": "on lower layer",
                    "steps": [
                        {
                            "method": "Evaporation",
                            "m_def": "perovskite_solar_cell_database.schema_packages.tandem.device_stack.Evaporation"
                        }
                    ]
                },
                "m_def": "perovskite_solar_cell_database.schema_packages.tandem.device_stack.GeneralLayer"
            },
            {
                "layer_index": 7,
                "functionality": "electron transport layer",
                "device_subset": 0,
                "name": "C60",
                "properties": {
                    "thickness": {
                        "value": 20.0
                    }
                },
                "components": [
                    {
                        "name": "C60",
                        "functionality": "majority phase"
                    }
                ],
                "deposition_procedure": {
                    "substrate_layer": "on lower layer",
                    "steps": [
                        {
                            "method": "Evaporation",
                            "m_def": "perovskite_solar_cell_database.schema_packages.tandem.device_stack.Evaporation"
                        }
                    ]
                },
                "m_def": "perovskite_solar_cell_database.schema_packages.tandem.device_stack.GeneralLayer"
            },
            {
                "layer_index": 8,
                "functionality": "electron transport layer",
                "device_subset": 0,
                "name": "SnO2-c",
                "properties": {
                    "thickness": {
                        "value": 4.0
                    }
                },
                "components": [
                    {
                        "name": "SnO2-c",
                        "functionality": "majority phase"
                    }
                ],
                "deposition_procedure": {
                    "substrate_layer": "on lower layer",
                    "steps": [
                        {
                            "method": "AtomicLayerDeposition",
                            "m_def": "perovskite_solar_cell_database.schema_packages.tandem.device_stack.AtomicLayerDeposition"
                        }
                    ]
                },
                "m_def": "perovskite_solar_cell_database.schema_packages.tandem.device_stack.GeneralLayer"
            },
            {
                "layer_index": 9,
                "functionality": "front contact",
                "device_subset": 0,
                "name": "ZnSnOx",
                "properties": {
                    "thickness": {
                        "value": 2.0
                    }
                },
                "components": [
                    {
                        "name": "ZnSnOx",
                        "functionality": "majority phase"
                    }
                ],
                "deposition_procedure": {
                    "substrate_layer": "on lower layer",
                    "steps": [
                        {
                            "method": "AtomicLayerDeposition",
                            "m_def": "perovskite_solar_cell_database.schema_packages.tandem.device_stack.AtomicLayerDeposition"
                        }
                    ]
                },
                "m_def": "perovskite_solar_cell_database.schema_packages.tandem.device_stack.GeneralLayer"
            },
            {
                "layer_index": 10,
                "functionality": "front contact",
                "device_subset": 0,
                "name": "ITO",
                "properties": {
                    "thickness": {
                        "value": 150.0
                    }
                },
                "components": [
                    {
                        "name": "ITO",
                        "functionality": "majority phase"
                    }
                ],
                "deposition_procedure": {
                    "substrate_layer": "on lower layer",
                    "steps": [
                        {
                            "method": "Sputtering",
                            "m_def": "perovskite_solar_cell_database.schema_packages.tandem.device_stack.Sputtering"
                        }
                    ]
                },
                "m_def": "perovskite_solar_cell_database.schema_packages.tandem.device_stack.GeneralLayer"
            },
            {
                "layer_index": 11,
                "functionality": "anti reflection",
                "device_subset": 0,
                "name": "LiF",
                "components": [
                    {
                        "name": "LiF",
                        "functionality": "majority phase"
                    }
                ],
                "deposition_procedure": {
                    "substrate_layer": "on lower layer",
                    "steps": [
                        {
                            "method": "Evaporation",
                            "m_def": "perovskite_solar_cell_database.schema_packages.tandem.device_stack.Evaporation"
                        }
                    ]
                },
                "m_def": "perovskite_solar_cell_database.schema_packages.tandem.device_stack.GeneralLayer"
            }
        ],
        "measurements": {
            "jv": [
                {
                    "certified": false,
                    "device_subset": 0,
                    "measurement_conditions": {
                        "scan_direction": "reversed"
                    },
                    "illumination": {
                        "intensity": 100.0,
                        "mask": true,
                        "mask_area": 1.0
                    },
                    "light_source": {
                        "spectrum": "AM1.5",
                        "light_source": "Solar simulator unspecified",
                        "light_source_model": "Newport AAA"
                    },
                    "light_regime": "standard light",
                    "results": {
                        "short_circuit_current_density": 15.3,
                        "open_circuit_voltage": 1.43,
                        "fill_factor": 0.75,
                        "power_conversion_efficiency": 16.2
                    },
                    "environmental_conditions": {
                        "atmosphere": "N2",
                        "ambient_temperature": 25.0
                    }
                },
                {
                    "device_subset": 1,
                    "illumination": {
                        "intensity": 100.0,
                        "mask": true,
                        "mask_area": 1.0
                    },
                    "light_source": {
                        "spectrum": "AM1.5",
                        "light_source": "Solar simulator unspecified",
                        "light_source_model": "Newport AAA"
                    },
                    "light_regime": "standard light",
                    "results": {
                        "short_circuit_current_density": 33.0,
                        "open_circuit_voltage": 0.58,
                        "fill_factor": 0.78,
                        "power_conversion_efficiency": 13.3
                    }
                },
                {
                    "device_subset": 2,
                    "illumination": {
                        "intensity": 100.0,
                        "mask": true,
                        "mask_area": 1.0
                    },
                    "light_source": {
                        "spectrum": "AM1.5",
                        "light_source": "Solar simulator unspecified",
                        "light_source_model": "Newport AAA"
                    },
                    "light_regime": "standard light",
                    "results": {
                        "short_circuit_current_density": 18.7,
                        "open_circuit_voltage": 0.98,
                        "fill_factor": 0.79,
                        "power_conversion_efficiency": 14.5
                    }
                }
            ],
            "eqe": [
                {
                    "device_subset": 1,
                    "illumination": {
                        "top_cell_filter": true
                    },
                    "results": {
                        "integrated_current_density_shaded": 12.4
                    }
                },
                {
                    "device_subset": 2,
                    "results": {
                        "integrated_short_circuit_current_density": 17.9
                    }
                }
            ]
        }
    }
}

File: seed_dataset/Json_data_tandem_cell_initial_data_79.archive.json
{
    "data": {
        "m_def": "perovskite_solar_cell_database.schema_packages.tandem.schema.PerovskiteTandemSolarCell",
        "reference": {
            "publication_date": "2017-10-09T00:00:00",
            "journal": "Advanced Energy Materials",
            "name_of_person_entering_the_data": "Daniel Ramirez",
            "data_entered_by_author": false,
            "part_of_initial_dataset": true,
            "DOI_number": "10.1002/aenm.201701609",
            "publication_authors": [
                "Sahli et al."
            ],
            "ID_temp": 79
        },
        "general": {
            "number_of_junctions": 2,
            "number_of_terminals": 2,
            "architecture": "Monolithic",
            "flexible": false,
            "semitransparent": false,
            "encapsulated": false,
            "cell_area": 0.25,
            "photoabsorbers": [
                "Silicon",
                "Perovskite"
            ],
            "photoabsorbers_string": "Silicon-Perovskite",
            "photoabsorbers_bandgaps": [
                1.1,
                1.63
            ]
        },
        "key_performance_metrics": {
            "power_conversion_efficiency": 22.8,
            "short_circuit_current_density": 16.8,
            "open_circuit_voltage": 1.751,
            "fill_factor": 0.775
        },
        "device_stack": [
            {
                "layer_index": 1,
                "functionality": "back contact",
                "device_subset": 0,
                "name": "Ag",
                "components": [
                    {
                        "name": "Ag",
                        "functionality": "majority phase"
                    }
                ],
                "deposition_procedure": {
                    "substrate_layer": "on upper layer",
                    "steps": [
                        {
                            "method": "Sputtering",
                            "m_def": "perovskite_solar_cell_database.schema_packages.tandem.device_stack.Sputtering"
                        }
                    ]
                },
                "m_def": "perovskite_solar_cell_database.schema_packages.tandem.device_stack.GeneralLayer"
            },
            {
                "layer_index": 2,
                "functionality": "back contact",
                "device_subset": 0,
                "name": "ITO",
                "components": [
                    {
                        "name": "ITO",
                        "functionality": "majority phase"
                    }
                ],
                "deposition_procedure": {
                    "substrate_layer": "on upper layer",
                    "steps": [
                        {
                            "method": "Sputtering",
                            "m_def": "perovskite_solar_cell_database.schema_packages.tandem.device_stack.Sputtering"
                        }
                    ]
                },
                "m_def": "perovskite_solar_cell_database.schema_packages.tandem.device_stack.GeneralLayer"
            },
            {
                "layer_index": 3,
                "functionality": "photoabsorber",
                "device_subset": 0,
                "name": "silicon",
                "properties": {
                    "thickness": {
                        "value": 280000.0
                    },
                    "band_gap": {
                        "value": 1.1
                    }
                },
                "m_def": "perovskite_solar_cell_database.schema_packages.tandem.device_stack.Photoabsorber_Silicon",
                "type_of_silicon": "Monocrystalline",
                "doping_sequence": "a-Si(n):H/a-Si(i):H/c-Si(n)/a-Si(i):H/a-Si(p):H/nc-Si(p+):H/nc-Si(n+):H"
            },
            {
                "layer_index": 4,
                "functionality": "electron transport layer",
                "device_subset": 0,
                "name": "C60",
                "properties": {
                    "thickness": {
                        "value": 8.0
                    }
                },
                "components": [
                    {
                        "name": "C60",
                        "functionality": "majority phase"
                    }
                ],
                "deposition_procedure": {
                    "substrate_layer": "on lower layer",
                    "steps": [
                        {
                            "method": "Evaporation",
                            "m_def": "perovskite_solar_cell_database.schema_packages.tandem.device_stack.Evaporation"
                        }
                    ]
                },
                "m_def": "perovskite_solar_cell_database.schema_packages.tandem.device_stack.GeneralLayer"
            },
            {
                "layer_index": 5,
                "functionality": "photoabsorber",
                "device_subset": 0,
                "name": "Perovskite",
                "properties": {
                    "crystallinity": {
                        "value": "polycrystalline"
                    },
                    "band_gap": {
                        "value": 1.63,
                        "graded": false
                    }
                },
                "deposition_procedure": {
                    "substrate_layer": "on lower layer",
                    "steps": [
                        {
                            "method": "Evaporation",
                            "m_def": "perovskite_solar_cell_database.schema_packages.tandem.device_stack.Evaporation"
                        },
                        {
                            "method": "SpinCoating",
                            "solution": {
                                "components": [
                                    {
                                        "name": "Ethanol"
                                    }
                                ]
                            },
                            "m_def": "perovskite_solar_cell_database.schema_packages.tandem.device_stack.SpinCoating"
                        },
                        {
                            "method": "Heating",
                            "temperature_segments": [
                                {
                                    "temperature_end": 120.0
                                }
                            ],
                            "m_def": "perovskite_solar_cell_database.schema_packages.tandem.device_stack.Heating"
                        }
                    ]
                },
                "m_def": "perovskite_solar_cell_database.schema_packages.tandem.device_stack.Photoabsorber_Perovskite",
                "has_a_2D_perovskite_capping_layer": false,
                "lead_free": false,
                "inorganic": false,
                "composition": {
                    "band_gap": 1.63,
                    "sample_type": "Polycrystalline film",
                    "dimensionality": "3D",
                    "short_form": "CsMAPbI",
                    "long_form": "Cs0.19MA0.81PbI3",
                    "ions_a_site": [
                        {
                            "ion": "Cs",
                            "coefficient": 0.19,
                            "molecular_formula": "Cs+",
                            "smile": "[Cs+]",
                            "common_name": "Cesium ion",
                            "iupac_name": "Cesium(1+)",
                            "cas_number": "18459-37-5",
                            "source_compound_smile": "[Cs]",
                            "source_compound_iupac_name": "Cesium",
                            "source_compound_cas_number": "7440-46-2",
                            "abbreviation": "Cs"
                        },
                        {
                            "ion": "MA",
                            "coefficient": 0.81,
                            "molecular_formula": "CH6N+",
                            "smile": "C[NH3+]",
                            "common_name": "Methylammonium",
                            "iupac_name": "methylazanium",
                            "cas_number": "17000-00-9",
                            "source_compound_smile": "CN",
                            "source_compound_iupac_name": "methanamine",
                            "source_compound_cas_number": "74-89-5",
                            "abbreviation": "MA"
                        }
                    ],
                    "ions_b_site": [
                        {
                            "ion": "Pb",
                            "coefficient": 1.0,
                            "molecular_formula": "Pb2+",
                            "smile": "[Pb+2]",
                            "common_name": "Lead",
                            "iupac_name": "lead(2+)",
                            "cas_number": "14280-50-3",
                            "source_compound_smile": "[Pb]",
                            "source_compound_iupac_name": "Lead",
                            "source_compound_cas_number": "7439-92-1",
                            "abbreviation": "Pb"
                        }
                    ],
                    "ions_x_site": [
                        {
                            "ion": "I",
                            "coefficient": 3.0,
                            "molecular_formula": "I-",
                            "smile": "[I-]",
                            "common_name": "Iodide",
                            "iupac_name": "Iodide",
                            "cas_number": "20461-54-5",
                            "source_compound_smile": "II",
                            "source_compound_iupac_name": "molecular iodine",
                            "source_compound_cas_number": "7553-56-2",
                            "abbreviation": "I"
                        }
                    ]
                }
            },
            {
                "layer_index": 6,
                "functionality": "hole transport layer",
                "device_subset": 0,
                "name": "Spiro-MeOTAD",
                "components": [
                    {
                        "name": "Spiro-MeOTAD",
                        "functionality": "majority phase"
                    }
                ],
                "deposition_procedure": {
                    "substrate_layer": "on lower layer",
                    "steps": [
                        {
                            "method": "SpinCoating",
                            "m_def": "perovskite_solar_cell_database.schema_packages.tandem.device_stack.SpinCoating"
                        }
                    ]
                },
                "m_def": "perovskite_solar_cell_database.schema_packages.tandem.device_stack.GeneralLayer"
            },
            {
                "layer_index": 7,
                "functionality": "front contact",
                "device_subset": 0,
                "name": "MoOx",
                "properties": {
                    "thickness": {
                        "value": 20.0
                    }
                },
                "components": [
                    {
                        "name": "MoOx",
                        "functionality": "majority phase"
                    }
                ],
                "deposition_procedure": {
                    "substrate_layer": "on lower layer",
                    "steps": [
                        {
                            "method": "Evaporation",
                            "m_def": "perovskite_solar_cell_database.schema_packages.tandem.device_stack.Evaporation"
                        }
                    ]
                },
                "m_def": "perovskite_solar_cell_database.schema_packages.tandem.device_stack.GeneralLayer"
            },
            {
                "layer_index": 8,
                "functionality": "front contact",
                "device_subset": 0,
                "name": "IZO",
                "properties": {
                    "thickness": {
                        "value": 100.0
                    }
                },
                "components": [
                    {
                        "name": "IZO",
                        "functionality": "majority phase"
                    }
                ],
                "deposition_procedure": {
                    "substrate_layer": "on lower layer",
                    "steps": [
                        {
                            "method": "Sputtering",
                            "m_def": "perovskite_solar_cell_database.schema_packages.tandem.device_stack.Sputtering"
                        }
                    ]
                },
                "m_def": "perovskite_solar_cell_database.schema_packages.tandem.device_stack.GeneralLayer"
            },
            {
                "layer_index": 9,
                "functionality": "front contact",
                "device_subset": 0,
                "name": "Au-grid",
                "properties": {
                    "thickness": {
                        "value": 130.0
                    }
                },
                "components": [
                    {
                        "name": "Au-grid",
                        "functionality": "majority phase"
                    }
                ],
                "deposition_procedure": {
                    "substrate_layer": "on lower layer",
                    "steps": [
                        {
                            "method": "Evaporation",
                            "m_def": "perovskite_solar_cell_database.schema_packages.tandem.device_stack.Evaporation"
                        }
                    ]
                },
                "m_def": "perovskite_solar_cell_database.schema_packages.tandem.device_stack.GeneralLayer"
            },
            {
                "layer_index": 10,
                "functionality": "anti reflection",
                "device_subset": 0,
                "name": "MgF2",
                "properties": {
                    "thickness": {
                        "value": 100.0
                    }
                },
                "components": [
                    {
                        "name": "MgF2",
                        "functionality": "majority phase"
                    }
                ],
                "deposition_procedure": {
                    "substrate_layer": "on lower layer",
                    "steps": [
                        {
                            "method": "Evaporation",
                            "m_def": "perovskite_solar_cell_database.schema_packages.tandem.device_stack.Evaporation"
                        }
                    ]
                },
                "m_def": "perovskite_solar_cell_database.schema_packages.tandem.device_stack.GeneralLayer"
            }
        ],
        "measurements": {
            "jv": [
                {
                    "certified": false,
                    "device_subset": 0,
                    "measurement_conditions": {
                        "scan_speed": 100.0,
                        "scan_direction": "reversed"
                    },
                    "illumination": {
                        "intensity": 100.0,
                        "mask": false
                    },
                    "light_source": {
                        "spectrum": "AM1.5",
                        "light_source": "Solar simulator unspecified"
                    },
                    "light_regime": "standard light",
                    "results": {
                        "short_circuit_current_density": 16.8,
                        "open_circuit_voltage": 1.751,
                        "fill_factor": 0.775,
                        "power_conversion_efficiency": 22.8
                    }
                },
                {
                    "device_subset": 1,
                    "measurement_conditions": {
                        "scan_speed": 100.0
                    },
                    "illumination": {
                        "intensity": 100.0,
                        "mask": false
                    },
                    "light_source": {
                        "spectrum": "AM1.5",
                        "light_source": "Solar simulator unspecified"
                    },
                    "light_regime": "standard light",
                    "results": {
                        "short_circuit_current_density": 31.8,
                        "open_circuit_voltage": 0.693,
                        "fill_factor": 0.764,
                        "power_conversion_efficiency": 16.45
                    }
                },
                {
                    "device_subset": 2,
                    "measurement_conditions": {
                        "scan_speed": 100.0
                    },
                    "illumination": {
                        "intensity": 100.0,
                        "mask": false
                    },
                    "light_source": {
                        "spectrum": "AM1.5",
                        "light_source": "Solar simulator unspecified"
                    },
                    "light_regime": "standard light",
                    "results": {
                        "short_circuit_current_density": 17.94,
                        "open_circuit_voltage": 1.019,
                        "fill_factor": 0.753,
                        "power_conversion_efficiency": 13.75
                    }
                }
            ],
            "eqe": [
                {
                    "device_subset": 1,
                    "illumination": {
                        "top_cell_filter": true
                    },
                    "results": {
                        "integrated_current_density_shaded": 17.42
                    }
                },
                {
                    "device_subset": 2,
                    "results": {
                        "integrated_short_circuit_current_density": 17.74
                    }
                }
            ]
        }
    }
}
