Repository: Jesperkemist/PerovskiteTandemDatabase

## About The Project
This repo is associated to a paper with the title:
A FAIR Framework for Machine-Actionable Perovskite Tandem Solar Cell Data

## Resources
9.1 Online resources
1) Online documentation of the project, including a description of the structure of the data schema, and all defined modules
https://jesperkemist.github.io/PerovskiteTandemDatabase/

2) A PDF file describing the structure of the data schema, including all defined modules.
https://github.com/Jesperkemist/PerovskiteTandemDatabase/tree/main/module_descriptions

3) Example JSON files describing a representative perovskite tandem devices.

File: seed_dataset/Json_data_tandem_cell_initial_data_83.archive.json
{
    "data": {
        "m_def": "perovskite_solar_cell_database.schema_packages.tandem.schema.PerovskiteTandemSolarCell",
        "reference": {
            "publication_date": "2015-06-22T00:00:00",
            "journal": "ACS Nano",
            "name_of_person_entering_the_data": "Daniel Ramirez",
            "data_entered_by_author": false,
            "part_of_initial_dataset": true,
            "DOI_number": "10.1021/acsnano.5b03189",
            "publication_authors": [
                "Yang et al."
            ],
            "ID_temp": 83
        },
        "general": {
            "number_of_junctions": 2,
            "number_of_terminals": 4,
            "architecture": "Stacked",
            "flexible": false,
            "semitransparent": false,
            "encapsulated": false,
            "cell_area": 0.108,
            "photoabsorbers": [
                "CIGS",
                "Perovskite"
            ],
            "photoabsorbers_string": "CIGS-Perovskite",
            "photoabsorbers_bandgaps": [
                1.14,
                1.55
            ]
        },
        "key_performance_metrics": {
            "power_conversion_efficiency": 15.5
        },
        "device_stack": [
            {
                "layer_index": 1,
                "functionality": "substrate",
                "device_subset": 1,
                "name": "SLG",
                "components": [
                    {
                        "name": "SLG",
                        "functionality": "majority phase"
                    }
                ],
                "m_def": "perovskite_solar_cell_database.schema_packages.tandem.device_stack.GeneralLayer"
            },
            {
                "layer_index": 2,
                "functionality": "back contact",
                "device_subset": 1,
                "name": "Mo",
                "components": [
                    {
                        "name": "Mo",
                        "functionality": "majority phase"
                    }
                ],
                "m_def": "perovskite_solar_cell_database.schema_packages.tandem.device_stack.GeneralLayer"
            },
            {
                "layer_index": 3,
                "functionality": "photoabsorber",
                "device_subset": 1,
                "name": "CIGS",
                "properties": {
                    "thickness": {
                        "value": null
                    },
                    "band_gap": {
                        "value": 1.14,
                        "graded": false
                    }
                },
                "m_def": "perovskite_solar_cell_database.schema_packages.tandem.device_stack.Photoabsorber_CIGS"
            },
            {
                "layer_index": 4,
                "functionality": "buffer layer",
                "device_subset": 1,
                "name": "CdS",
                "components": [
                    {
                        "name": "CdS",
                        "functionality": "majority phase"
                    }
                ],
                "m_def": "perovskite_solar_cell_database.schema_packages.tandem.device_stack.GeneralLayer"
            },
            {
                "layer_index": 5,
                "functionality": "front contact",
                "device_subset": 1,
                "name": "ITO",
                "components": [
                    {
                        "name": "ITO",
                        "functionality": "majority phase"
                    }
                ],
                "m_def": "perovskite_solar_cell_database.schema_packages.tandem.device_stack.GeneralLayer"
            },
            {
                "layer_index": 6,
                "functionality": "air gap",
                "name": "Air",
                "components": [
                    {
                        "name": "Air",
                        "functionality": "majority phase"
                    }
                ],
                "m_def": "perovskite_solar_cell_database.schema_packages.tandem.device_stack.GeneralLayer"
            },
            {
                "layer_index": 7,
                "functionality": "substrate",
                "device_subset": 2,
                "name": "SLG",
                "components": [
                    {
                        "name": "SLG",
                        "functionality": "majority phase"
                    }
                ],
                "m_def": "perovskite_solar_cell_database.schema_packages.tandem.device_stack.GeneralLayer"
            },
            {
                "layer_index": 8,
                "functionality": "back contact",
                "device_subset": 2,
                "name": "ITO",
                "components": [
                    {
                        "name": "ITO",
                        "functionality": "majority phase"
                    }
                ],
                "m_def": "perovskite_solar_cell_database.schema_packages.tandem.device_stack.GeneralLayer"
            },
            {
                "layer_index": 9,
                "functionality": "electron transport layer",
                "device_subset": 2,
                "name": "TiO2-c",
                "components": [
                    {
                        "name": "TiO2-c",
                        "functionality": "majority phase"
                    }
                ],
                "m_def": "perovskite_solar_cell_database.schema_packages.tandem.device_stack.GeneralLayer"
            },
            {
                "layer_index": 10,
                "functionality": "photoabsorber",
                "device_subset": 2,
                "name": "Perovskite",
                "properties": {
                    "crystallinity": {
                        "value": "polycrystalline"
                    },
                    "band_gap": {
                        "value": 1.55,
                        "graded": false
                    }
                },
                "deposition_procedure": {
                    "substrate_layer": "on lower layer",
                    "steps": [
                        {
                            "method": "SpinCoating",
                            "solution": {
                                "components": [
                                    {
                                        "name": "DMF"
                                    }
                                ]
                            },
                            "m_def": "perovskite_solar_cell_database.schema_packages.tandem.device_stack.SpinCoating"
                        },
                        {
                            "method": "SpinCoating",
                            "solution": {
                                "components": [
                                    {
                                        "name": "IPA"
                                    }
                                ]
                            },
                            "m_def": "perovskite_solar_cell_database.schema_packages.tandem.device_stack.SpinCoating"
                        },
                        {
                            "method": "Heating",
                            "temperature_segments": [
                                {
                                    "temperature_end": 135.0
                                }
                            ],
                            "m_def": "perovskite_solar_cell_database.schema_packages.tandem.device_stack.Heating"
                        }
                    ]
                },
                "m_def": "perovskite_solar_cell_database.schema_packages.tandem.device_stack.Photoabsorber_Perovskite",
                "has_a_2D_perovskite_capping_layer": false,
                "lead_free": false,
                "inorganic": false,
                "composition": {
                    "band_gap": 1.55,
                    "sample_type": "Polycrystalline film",
                    "dimensionality": "3D",
                    "short_form": "MAPbI",
                    "long_form": "MAPbI3",
                    "ions_a_site": [
                        {
                            "ion": "MA",
                            "coefficient": 1.0,
                            "molecular_formula": "CH6N+",
                            "smile": "C[NH3+]",
                            "common_name": "Methylammonium",
                            "iupac_name": "methylazanium",
                            "cas_number": "17000-00-9",
                            "source_compound_smile": "CN",
                            "source_compound_iupac_name": "methanamine",
                            "source_compound_cas_number": "74-89-5",
                            "abbreviation": "MA"
                        }
                    ],
                    "ions_b_site": [
                        {
                            "ion": "Pb",
                            "coefficient": 1.0,
                            "molecular_formula": "Pb2+",
                            "smile": "[Pb+2]",
                            "common_name": "Lead",
                            "iupac_name": "lead(2+)",
                            "cas_number": "14280-50-3",
                            "source_compound_smile": "[Pb]",
                            "source_compound_iupac_name": "Lead",
                            "source_compound_cas_number": "7439-92-1",
                            "abbreviation": "Pb"
                        }
                    ],
                    "ions_x_site": [
                        {
                            "ion": "I",
                            "coefficient": 3.0,
                            "molecular_formula": "I-",
                            "smile": "[I-]",
                            "common_name": "Iodide",
                            "iupac_name": "Iodide",
                            "cas_number": "20461-54-5",
                            "source_compound_smile": "II",
                            "source_compound_iupac_name": "molecular iodine",
                            "source_compound_cas_number": "7553-56-2",
                            "abbreviation": "I"
                        }
                    ]
                }
            },
            {
                "layer_index": 11,
                "functionality": "hole transport layer",
                "device_subset": 2,
                "name": "Spiro-MeOTAD",
                "components": [
                    {
                        "name": "Spiro-MeOTAD",
                        "functionality": "majority phase"
                    }
                ],
                "deposition_procedure": {
                    "substrate_layer": "on lower layer",
                    "steps": [
                        {
                            "method": "SpinCoating",
                            "m_def": "perovskite_solar_cell_database.schema_packages.tandem.device_stack.SpinCoating"
                        }
                    ]
                },
                "m_def": "perovskite_solar_cell_database.schema_packages.tandem.device_stack.GeneralLayer"
            },
            {
                "layer_index": 12,
                "functionality": "front contact",
                "device_subset": 2,
                "name": "MoOx",
                "properties": {
                    "thickness": {
                        "value": 10.0
                    }
                },
                "components": [
                    {
                        "name": "MoOx",
                        "functionality": "majority phase"
                    }
                ],
                "deposition_procedure": {
                    "substrate_layer": "on lower layer",
                    "steps": [
                        {
                            "method": "Evaporation",
                            "m_def": "perovskite_solar_cell_database.schema_packages.tandem.device_stack.Evaporation"
                        }
                    ]
                },
                "m_def": "perovskite_solar_cell_database.schema_packages.tandem.device_stack.GeneralLayer"
            },
            {
                "layer_index": 13,
                "functionality": "front contact",
                "device_subset": 2,
                "name": "Au",
                "properties": {
                    "thickness": {
                        "value": 1.0
                    }
                },
                "components": [
                    {
                        "name": "Au",
                        "functionality": "majority phase"
                    }
                ],
                "deposition_procedure": {
                    "substrate_layer": "on lower layer",
                    "steps": [
                        {
                            "method": "Evaporation",
                            "m_def": "perovskite_solar_cell_database.schema_packages.tandem.device_stack.Evaporation"
                        }
                    ]
                },
                "m_def": "perovskite_solar_cell_database.schema_packages.tandem.device_stack.GeneralLayer"
            },
            {
                "layer_index": 14,
                "functionality": "front contact",
                "device_subset": 2,
                "name": "Ag",
                "properties": {
                    "thickness": {
                        "value": 10.0
                    }
                },
                "components": [
                    {
                        "name": "Ag",
                        "functionality": "majority phase"
                    }
                ],
                "deposition_procedure": {
                    "substrate_layer": "on lower layer",
                    "steps": [
                        {
                            "method": "Evaporation",
                            "m_def": "perovskite_solar_cell_database.schema_packages.tandem.device_stack.Evaporation"
                        }
                    ]
                },
                "m_def": "perovskite_solar_cell_database.schema_packages.tandem.device_stack.GeneralLayer"
            },
            {
                "layer_index": 15,
                "functionality": "front contact",
                "device_subset": 2,
                "name": "MoOx",
                "properties": {
                    "thickness": {
                        "value": 40.0
                    }
                },
                "components": [
                    {
                        "name": "MoOx",
                        "functionality": "majority phase"
                    }
                ],
                "deposition_procedure": {
                    "substrate_layer": "on lower layer",
                    "steps": [
                        {
                            "method": "Evaporation",
                            "m_def": "perovskite_solar_cell_database.schema_packages.tandem.device_stack.Evaporation"
                        }
                    ]
                },
                "m_def": "perovskite_solar_cell_database.schema_packages.tandem.device_stack.GeneralLayer"
            }
        ],
        "measurements": {
            "jv": [
                {
                    "certified": false,
                    "device_subset": 0,
                    "measurement_conditions": {
                        "scan_direction": "reversed"
                    },
                    "illumination": {
                        "intensity": 100.0,
                        "mask": false
                    },
                    "light_source": {
                        "spectrum": "AM1.5",
                        "light_source": "Xenon"
                    },
                    "light_regime": "standard light",
                    "results": {
                        "power_conversion_efficiency": 15.5
                    }
                },
                {
                    "device_subset": 1,
                    "illumination": {
                        "intensity": 100.0,
                        "mask": false
                    },
                    "light_source": {
                        "spectrum": "AM1.5",
                        "light_source": "Xenon"
                    },
                    "light_regime": "standard light",
                    "results": {
                        "short_circuit_current_density": 29.8,
                        "open_circuit_voltage": 0.59,
                        "fill_factor": 0.707,
                        "power_conversion_efficiency": 12.4
                    }
                },
                {
                    "device_subset": 2,
                    "illumination": {
                        "intensity": 100.0,
                        "mask": false
                    },
                    "light_source": {
                        "spectrum": "AM1.5",
                        "light_source": "Xenon"
                    },
                    "light_regime": "standard light",
                    "results": {
                        "short_circuit_current_density": 14.6,
                        "open_circuit_voltage": 1.05,
                        "fill_factor": 0.751,
                        "power_conversion_efficiency": 11.5
                    }
                }
            ]
        }
    }
}

File: seed_dataset/Json_data_tandem_cell_initial_data_84.archive.json
{
    "data": {
        "m_def": "perovskite_solar_cell_database.schema_packages.tandem.schema.PerovskiteTandemSolarCell",
        "reference": {
            "publication_date": "2015-03-24T00:00:00",
            "journal": "Applied Physics Letters",
            "name_of_person_entering_the_data": "Daniel Ramirez",
            "data_entered_by_author": false,
            "part_of_initial_dataset": true,
            "DOI_number": "10.1063/1.4914179",
            "publication_authors": [
                "Mailoa et al."
            ],
            "ID_temp": 84
        },
        "general": {
            "number_of_junctions": 2,
            "number_of_terminals": 2,
            "architecture": "Monolithic",
            "flexible": false,
            "semitransparent": false,
            "encapsulated": false,
            "cell_area": 1.0,
            "photoabsorbers": [
                "Silicon",
                "Perovskite"
            ],
            "photoabsorbers_string": "Silicon-Perovskite",
            "photoabsorbers_bandgaps": [
                1.1,
                1.61
            ]
        },
        "key_performance_metrics": {
            "power_conversion_efficiency_stabilized": 13.7,
            "power_conversion_efficiency": 13.7,
            "short_circuit_current_density": 11.5,
            "open_circuit_voltage": 1.58,
            "fill_factor": 0.75
        },
        "device_stack": [
            {
                "layer_index": 1,
                "functionality": "back contact",
                "device_subset": 0,
                "name": "Ti",
                "properties": {
                    "thickness": {
                        "value": 20.0
                    }
                },
                "components": [
                    {
                        "name": "Ti",
                        "functionality": "majority phase"
                    }
                ],
                "deposition_procedure": {
                    "substrate_layer": "on upper layer",
                    "steps": [
                        {
                            "method": "Evaporation",
                            "m_def": "perovskite_solar_cell_database.schema_packages.tandem.device_stack.Evaporation"
                        }
                    ]
                },
                "m_def": "perovskite_solar_cell_database.schema_packages.tandem.device_stack.GeneralLayer"
            },
            {
                "layer_index": 2,
                "functionality": "back contact",
                "device_subset": 0,
                "name": "Pd",
                "properties": {
                    "thickness": {
                        "value": 20.0
                    }
                },
                "components": [
                    {
                        "name": "Pd",
                        "functionality": "majority phase"
                    }
                ],
                "deposition_procedure": {
                    "substrate_layer": "on upper layer",
                    "steps": [
                        {
                            "method": "Evaporation",
                            "m_def": "perovskite_solar_cell_database.schema_packages.tandem.device_stack.Evaporation"
                        }
                    ]
                },
                "m_def": "perovskite_solar_cell_database.schema_packages.tandem.device_stack.GeneralLayer"
            },
            {
                "layer_index": 3,
                "functionality": "back contact",
                "device_subset": 0,
                "name": "Ag",
                "properties": {
                    "thickness": {
                        "value": 300.0
                    }
                },
                "components": [
                    {
                        "name": "Ag",
                        "functionality": "majority phase"
                    }
                ],
                "deposition_procedure": {
                    "substrate_layer": "on upper layer",
                    "steps": [
                        {
                            "method": "Evaporation",
                            "m_def": "perovskite_solar_cell_database.schema_packages.tandem.device_stack.Evaporation"
                        }
                    ]
                },
                "m_def": "perovskite_solar_cell_database.schema_packages.tandem.device_stack.GeneralLayer"
            },
            {
                "layer_index": 4,
                "functionality": "back contact",
                "device_subset": 0,
                "name": "Pt",
                "properties": {
                    "thickness": {
                        "value": 30.0
                    }
                },
                "components": [
                    {
                        "name": "Pt",
                        "functionality": "majority phase"
                    }
                ],
                "deposition_procedure": {
                    "substrate_layer": "on upper layer",
                    "steps": [
                        {
                            "method": "Evaporation",
                            "m_def": "perovskite_solar_cell_database.schema_packages.tandem.device_stack.Evaporation"
                        }
                    ]
                },
                "m_def": "perovskite_solar_cell_database.schema_packages.tandem.device_stack.GeneralLayer"
            },
            {
                "layer_index": 5,
                "functionality": "photoabsorber",
                "device_subset": 0,
                "name": "silicon",
                "properties": {
                    "thickness": {
                        "value": 300000.0
                    },
                    "band_gap": {
                        "value": 1.1
                    }
                },
                "m_def": "perovskite_solar_cell_database.schema_packages.tandem.device_stack.Photoabsorber_Silicon",
                "doping_sequence": "Si(n++)/Si(n)/a-Si(p++):H/a-Si(i)/a-Si(n++):H"
            },
            {
                "layer_index": 6,
                "functionality": "electron transport layer",
                "device_subset": 0,
                "name": "TiO2-c",
                "properties": {
                    "thickness": {
                        "value": 30.0
                    }
                },
                "components": [
                    {
                        "name": "TiO2-c",
                        "functionality": "majority phase"
                    }
                ],
                "deposition_procedure": {
                    "substrate_layer": "on lower layer",
                    "steps": [
                        {
                            "method": "AtomicLayerDeposition",
                            "m_def": "perovskite_solar_cell_database.schema_packages.tandem.device_stack.AtomicLayerDeposition"
                        }
                    ]
                },
                "m_def": "perovskite_solar_cell_database.schema_packages.tandem.device_stack.GeneralLayer"
            },
            {
                "layer_index": 7,
                "functionality": "electron transport layer",
                "device_subset": 0,
                "name": "TiO2-mp",
                "components": [
                    {
                        "name": "TiO2-mp",
                        "functionality": "majority phase"
                    }
                ],
                "deposition_procedure": {
                    "substrate_layer": "on lower layer",
                    "steps": [
                        {
                            "method": "SpinCoating",
                            "m_def": "perovskite_solar_cell_database.schema_packages.tandem.device_stack.SpinCoating"
                        }
                    ]
                },
                "m_def": "perovskite_solar_cell_database.schema_packages.tandem.device_stack.GeneralLayer"
            },
            {
                "layer_index": 8,
                "functionality": "photoabsorber",
                "device_subset": 0,
                "name": "Perovskite",
                "properties": {
                    "crystallinity": {
                        "value": "polycrystalline"
                    },
                    "band_gap": {
                        "value": 1.61,
                        "graded": false
                    }
                },
                "deposition_procedure": {
                    "substrate_layer": "on lower layer",
                    "duration": 30.0,
                    "steps": [
                        {
                            "method": "SpinCoating",
                            "solution": {
                                "components": [
                                    {
                                        "name": "DMF"
                                    }
                                ]
                            },
                            "m_def": "perovskite_solar_cell_database.schema_packages.tandem.device_stack.SpinCoating"
                        },
                        {
                            "method": "SpinCoating",
                            "solution": {
                                "components": [
                                    {
                                        "name": "IPA"
                                    }
                                ]
                            },
                            "m_def": "perovskite_solar_cell_database.schema_packages.tandem.device_stack.SpinCoating"
                        },
                        {
                            "method": "Heating",
                            "temperature_segments": [
                                {
                                    "temperature_end": 70.0,
                                    "time_of_segment": 30.0
                                }
                            ],
                            "m_def": "perovskite_solar_cell_database.schema_packages.tandem.device_stack.Heating"
                        }
                    ]
                },
                "m_def": "perovskite_solar_cell_database.schema_packages.tandem.device_stack.Photoabsorber_Perovskite",
                "has_a_2D_perovskite_capping_layer": false,
                "lead_free": false,
                "inorganic": false,
                "composition": {
                    "band_gap": 1.61,
                    "sample_type": "Polycrystalline film",
                    "dimensionality": "3D",
                    "short_form": "MAPbI",
                    "long_form": "MAPbI3",
                    "ions_a_site": [
                        {
                            "ion": "MA",
                            "coefficient": 1.0,
                            "molecular_formula": "CH6N+",
                            "smile": "C[NH3+]",
                            "common_name": "Methylammonium",
                            "iupac_name": "methylazanium",
                            "cas_number": "17000-00-9",
                            "source_compound_smile": "CN",
                            "source_compound_iupac_name": "methanamine",
                            "source_compound_cas_number": "74-89-5",
                            "abbreviation": "MA"
                        }
                    ],
                    "ions_b_site": [
                        {
                            "ion": "Pb",
                            "coefficient": 1.0,
                            "molecular_formula": "Pb2+",
                            "smile": "[Pb+2]",
                            "common_name": "Lead",
                            "iupac_name": "lead(2+)",
                            "cas_number": "14280-50-3",
                            "source_compound_smile": "[Pb]",
                            "source_compound_iupac_name": "Lead",
                            "source_compound_cas_number": "7439-92-1",
                            "abbreviation": "Pb"
                        }
                    ],
                    "ions_x_site": [
                        {
                            "ion": "I",
                            "coefficient": 3.0,
                            "molecular_formula": "I-",
                            "smile": "[I-]",
                            "common_name": "Iodide",
                            "iupac_name": "Iodide",
                            "cas_number": "20461-54-5",
                            "source_compound_smile": "II",
                            "source_compound_iupac_name": "molecular iodine",
                            "source_compound_cas_number": "7553-56-2",
                            "abbreviation": "I"
                        }
                    ]
                }
            },
            {
                "layer_index": 9,
                "functionality": "hole transport layer",
                "device_subset": 0,
                "name": "Spiro-MeOTAD",
                "components": [
                    {
                        "name": "Spiro-MeOTAD",
                        "functionality": "majority phase"
                    }
                ],
                "deposition_procedure": {
                    "substrate_layer": "on lower layer",
                    "steps": [
                        {
                            "method": "SpinCoating",
                            "m_def": "perovskite_solar_cell_database.schema_packages.tandem.device_stack.SpinCoating"
                        }
                    ]
                },
                "m_def": "perovskite_solar_cell_database.schema_packages.tandem.device_stack.GeneralLayer"
            },
            {
                "layer_index": 10,
                "functionality": "front contact",
                "device_subset": 0,
                "name": "Ag-nw",
                "components": [
                    {
                        "name": "Ag-nw",
                        "functionality": "majority phase"
                    }
                ],
                "deposition_procedure": {
                    "substrate_layer": "on lower layer",
                    "steps": [
                        {
                            "method": "Lamination",
                            "m_def": "perovskite_solar_cell_database.schema_packages.tandem.device_stack.GeneralDepositionProcedure"
                        }
                    ]
                },
                "m_def": "perovskite_solar_cell_database.schema_packages.tandem.device_stack.GeneralLayer"
            },
            {
                "layer_index": 11,
                "functionality": "anti reflection",
                "device_subset": 0,
                "name": "LiF",
                "properties": {
                    "thickness": {
                        "value": 111.0
                    }
                },
                "components": [
                    {
                        "name": "LiF",
                        "functionality": "majority phase"
                    }
                ],
                "deposition_procedure": {
                    "substrate_layer": "on lower layer",
                    "steps": [
                        {
                            "method": "Evaporation",
                            "m_def": "perovskite_solar_cell_database.schema_packages.tandem.device_stack.Evaporation"
                        }
                    ]
                },
                "m_def": "perovskite_solar_cell_database.schema_packages.tandem.device_stack.GeneralLayer"
            }
        ],
        "measurements": {
            "jv": [
                {
                    "certified": false,
                    "device_subset": 0,
                    "illumination": {
                        "intensity": 100.0,
                        "mask": false
                    },
                    "light_source": {
                        "spectrum": "AM1.5",
                        "light_source": "Solar simulator unspecified"
                    },
                    "light_regime": "standard light",
                    "results": {
                        "short_circuit_current_density": 11.5,
                        "open_circuit_voltage": 1.58,
                        "fill_factor": 0.75,
                        "power_conversion_efficiency": 13.7
                    }
                }
            ],
            "stabilized_performance": [
                {
                    "light_regime": "standard light",
                    "duration": 1.0,
                    "device_subset": 0,
                    "measurement_details": {
                        "type_of_measurement": "constant potential"
                    },
                    "results": {
                        "power_conversion_efficiency": 13.7,
                        "maximum_power_point_current_density": 11.4,
                        "maximum_power_point_voltage": 1.2
                    }
                }
            ],
            "eqe": [
                {
                    "device_subset": 1,
                    "illumination": {
                        "top_cell_filter": true
                    },
                    "results": {
                        "integrated_current_density_shaded": 14.7
                    }
                },
                {
                    "device_subset": 2
                }
            ]
        }
    }
}
