Repository: Jesperkemist/PerovskiteTandemDatabase

## About The Project
This repo is associated to a paper with the title:
A FAIR Framework for Machine-Actionable Perovskite Tandem Solar Cell Data

## Resources
9.1 Online resources
1) Online documentation of the project, including a description of the structure of the data schema, and all defined modules
https://jesperkemist.github.io/PerovskiteTandemDatabase/

2) A PDF file describing the structure of the data schema, including all defined modules.
https://github.com/Jesperkemist/PerovskiteTandemDatabase/tree/main/module_descriptions

3) Example JSON files describing a representative perovskite tandem devices.

File: seed_dataset/Json_data_tandem_cell_initial_data_85.archive.json
{
    "data": {
        "m_def": "perovskite_solar_cell_database.schema_packages.tandem.schema.PerovskiteTandemSolarCell",
        "reference": {
            "publication_date": "2019-10-02T00:00:00",
            "journal": "Energy &amp; Environmental Science",
            "name_of_person_entering_the_data": "Daniel Ramirez",
            "data_entered_by_author": false,
            "part_of_initial_dataset": true,
            "DOI_number": "10.1039/c9ee02268f",
            "publication_authors": [
                "Al-Ashouri et al."
            ],
            "ID_temp": 85
        },
        "general": {
            "number_of_junctions": 2,
            "number_of_terminals": 2,
            "architecture": "Monolithic",
            "flexible": false,
            "semitransparent": false,
            "encapsulated": false,
            "cell_area": 1.03,
            "photoabsorbers": [
                "CIGS",
                "Perovskite"
            ],
            "photoabsorbers_string": "CIGS-Perovskite",
            "photoabsorbers_bandgaps": [
                null,
                1.55
            ]
        },
        "key_performance_metrics": {
            "power_conversion_efficiency_stabilized": 23.26,
            "power_conversion_efficiency": 23.16,
            "short_circuit_current_density": 19.83,
            "open_circuit_voltage": 1.68,
            "fill_factor": 0.719,
            "maximum_power_point_voltage": 1.386,
            "maximum_power_point_current_density": 16.71
        },
        "device_stack": [
            {
                "layer_index": 1,
                "functionality": "substrate",
                "device_subset": 0,
                "name": "SLG",
                "components": [
                    {
                        "name": "SLG",
                        "functionality": "majority phase"
                    }
                ],
                "m_def": "perovskite_solar_cell_database.schema_packages.tandem.device_stack.GeneralLayer"
            },
            {
                "layer_index": 2,
                "functionality": "back contact",
                "device_subset": 0,
                "name": "Mo",
                "components": [
                    {
                        "name": "Mo",
                        "functionality": "majority phase"
                    }
                ],
                "deposition_procedure": {
                    "substrate_layer": "on lower layer",
                    "steps": [
                        {
                            "method": "Sputtering",
                            "m_def": "perovskite_solar_cell_database.schema_packages.tandem.device_stack.Sputtering"
                        }
                    ]
                },
                "m_def": "perovskite_solar_cell_database.schema_packages.tandem.device_stack.GeneralLayer"
            },
            {
                "layer_index": 3,
                "functionality": "photoabsorber",
                "device_subset": 0,
                "name": "CIGS",
                "properties": {
                    "thickness": {
                        "value": null
                    },
                    "band_gap": {
                        "graded": false
                    }
                },
                "m_def": "perovskite_solar_cell_database.schema_packages.tandem.device_stack.Photoabsorber_CIGS"
            },
            {
                "layer_index": 4,
                "functionality": "buffer layer",
                "device_subset": 0,
                "name": "i-ZnO",
                "properties": {
                    "thickness": {
                        "value": 10.0
                    }
                },
                "components": [
                    {
                        "name": "i-ZnO",
                        "functionality": "majority phase"
                    }
                ],
                "deposition_procedure": {
                    "substrate_layer": "on lower layer",
                    "steps": [
                        {
                            "method": "Sputtering",
                            "m_def": "perovskite_solar_cell_database.schema_packages.tandem.device_stack.Sputtering"
                        }
                    ]
                },
                "m_def": "perovskite_solar_cell_database.schema_packages.tandem.device_stack.GeneralLayer"
            },
            {
                "layer_index": 5,
                "functionality": "recombination layer",
                "device_subset": 0,
                "name": "AZO",
                "properties": {
                    "thickness": {
                        "value": 140.0
                    }
                },
                "components": [
                    {
                        "name": "AZO",
                        "functionality": "majority phase"
                    }
                ],
                "deposition_procedure": {
                    "substrate_layer": "on lower layer",
                    "steps": [
                        {
                            "method": "Sputtering",
                            "m_def": "perovskite_solar_cell_database.schema_packages.tandem.device_stack.Sputtering"
                        }
                    ]
                },
                "m_def": "perovskite_solar_cell_database.schema_packages.tandem.device_stack.GeneralLayer"
            },
            {
                "layer_index": 6,
                "functionality": "self assembled monolayer",
                "device_subset": 0,
                "name": "MeO-2PACz",
                "components": [
                    {
                        "name": "MeO-2PACz",
                        "functionality": "majority phase"
                    }
                ],
                "deposition_procedure": {
                    "substrate_layer": "on lower layer",
                    "steps": [
                        {
                            "method": "SpinCoating",
                            "m_def": "perovskite_solar_cell_database.schema_packages.tandem.device_stack.SpinCoating"
                        }
                    ]
                },
                "m_def": "perovskite_solar_cell_database.schema_packages.tandem.device_stack.GeneralLayer"
            },
            {
                "layer_index": 7,
                "functionality": "photoabsorber",
                "device_subset": 0,
                "name": "Perovskite",
                "properties": {
                    "crystallinity": {
                        "value": "polycrystalline"
                    },
                    "band_gap": {
                        "value": 1.55,
                        "graded": false
                    }
                },
                "deposition_procedure": {
                    "substrate_layer": "on lower layer",
                    "antisolvent": true,
                    "duration": 30.0,
                    "steps": [
                        {
                            "method": "SpinCoating",
                            "m_def": "perovskite_solar_cell_database.schema_packages.tandem.device_stack.SpinCoating"
                        },
                        {
                            "method": "Heating",
                            "temperature_segments": [
                                {
                                    "temperature_end": 100.0,
                                    "time_of_segment": 30.0
                                }
                            ],
                            "m_def": "perovskite_solar_cell_database.schema_packages.tandem.device_stack.Heating"
                        }
                    ]
                },
                "m_def": "perovskite_solar_cell_database.schema_packages.tandem.device_stack.Photoabsorber_Perovskite",
                "has_a_2D_perovskite_capping_layer": false,
                "lead_free": false,
                "inorganic": false,
                "composition": {
                    "band_gap": 1.55,
                    "sample_type": "Polycrystalline film",
                    "dimensionality": "3D",
                    "short_form": "CsFAMAPbBrI",
                    "long_form": "Cs0.05FA0.78MA0.16PbBr2.51I0.49",
                    "ions_a_site": [
                        {
                            "ion": "Cs",
                            "coefficient": 0.05,
                            "molecular_formula": "Cs+",
                            "smile": "[Cs+]",
                            "common_name": "Cesium ion",
                            "iupac_name": "Cesium(1+)",
                            "cas_number": "18459-37-5",
                            "source_compound_smile": "[Cs]",
                            "source_compound_iupac_name": "Cesium",
                            "source_compound_cas_number": "7440-46-2",
                            "abbreviation": "Cs"
                        },
                        {
                            "ion": "FA",
                            "coefficient": 0.78,
                            "molecular_formula": "CH5N2+",
                            "smile": "C(=[NH2+])N",
                            "common_name": "Formamidinium",
                            "iupac_name": "aminomethylideneazanium",
                            "cas_number": "nan",
                            "source_compound_smile": "C(=N)N",
                            "source_compound_iupac_name": "methanimidamide",
                            "source_compound_cas_number": "463-52-5",
                            "abbreviation": "FA"
                        },
                        {
                            "ion": "MA",
                            "coefficient": 0.16,
                            "molecular_formula": "CH6N+",
                            "smile": "C[NH3+]",
                            "common_name": "Methylammonium",
                            "iupac_name": "methylazanium",
                            "cas_number": "17000-00-9",
                            "source_compound_smile": "CN",
                            "source_compound_iupac_name": "methanamine",
                            "source_compound_cas_number": "74-89-5",
                            "abbreviation": "MA"
                        }
                    ],
                    "ions_b_site": [
                        {
                            "ion": "Pb",
                            "coefficient": 1.0,
                            "molecular_formula": "Pb2+",
                            "smile": "[Pb+2]",
                            "common_name": "Lead",
                            "iupac_name": "lead(2+)",
                            "cas_number": "14280-50-3",
                            "source_compound_smile": "[Pb]",
                            "source_compound_iupac_name": "Lead",
                            "source_compound_cas_number": "7439-92-1",
                            "abbreviation": "Pb"
                        }
                    ],
                    "ions_x_site": [
                        {
                            "ion": "Br",
                            "coefficient": 2.51,
                            "molecular_formula": "Br-",
                            "smile": "[Br-]",
                            "common_name": "Bromide",
                            "iupac_name": "Bromide",
                            "cas_number": "24959-67-9",
                            "source_compound_smile": "BrBr",
                            "source_compound_iupac_name": "molecular bromine",
                            "source_compound_cas_number": "7726-95-6",
                            "abbreviation": "Br"
                        },
                        {
                            "ion": "I",
                            "coefficient": 0.49,
                            "molecular_formula": "I-",
                            "smile": "[I-]",
                            "common_name": "Iodide",
                            "iupac_name": "Iodide",
                            "cas_number": "20461-54-5",
                            "source_compound_smile": "II",
                            "source_compound_iupac_name": "molecular iodine",
                            "source_compound_cas_number": "7553-56-2",
                            "abbreviation": "I"
                        }
                    ]
                }
            },
            {
                "layer_index": 8,
                "functionality": "electron transport layer",
                "device_subset": 0,
                "name": "C60",
                "properties": {
                    "thickness": {
                        "value": 20.0
                    }
                },
                "components": [
                    {
                        "name": "C60",
                        "functionality": "majority phase"
                    }
                ],
                "deposition_procedure": {
                    "substrate_layer": "on lower layer",
                    "steps": [
                        {
                            "method": "Evaporation",
                            "m_def": "perovskite_solar_cell_database.schema_packages.tandem.device_stack.Evaporation"
                        }
                    ]
                },
                "m_def": "perovskite_solar_cell_database.schema_packages.tandem.device_stack.GeneralLayer"
            },
            {
                "layer_index": 9,
                "functionality": "electron transport layer",
                "device_subset": 0,
                "name": "SnO2",
                "properties": {
                    "thickness": {
                        "value": 20.0
                    }
                },
                "components": [
                    {
                        "name": "SnO2",
                        "functionality": "majority phase"
                    }
                ],
                "deposition_procedure": {
                    "substrate_layer": "on lower layer",
                    "steps": [
                        {
                            "method": "AtomicLayerDeposition",
                            "m_def": "perovskite_solar_cell_database.schema_packages.tandem.device_stack.AtomicLayerDeposition"
                        }
                    ]
                },
                "m_def": "perovskite_solar_cell_database.schema_packages.tandem.device_stack.GeneralLayer"
            },
            {
                "layer_index": 10,
                "functionality": "front contact",
                "device_subset": 0,
                "name": "IZO",
                "components": [
                    {
                        "name": "IZO",
                        "functionality": "majority phase"
                    }
                ],
                "deposition_procedure": {
                    "substrate_layer": "on lower layer",
                    "steps": [
                        {
                            "method": "Sputtering",
                            "m_def": "perovskite_solar_cell_database.schema_packages.tandem.device_stack.Sputtering"
                        }
                    ]
                },
                "m_def": "perovskite_solar_cell_database.schema_packages.tandem.device_stack.GeneralLayer"
            },
            {
                "layer_index": 11,
                "functionality": "front contact",
                "device_subset": 0,
                "name": "Ag-grid",
                "properties": {
                    "thickness": {
                        "value": 100.0
                    }
                },
                "components": [
                    {
                        "name": "Ag-grid",
                        "functionality": "majority phase"
                    }
                ],
                "deposition_procedure": {
                    "substrate_layer": "on lower layer",
                    "steps": [
                        {
                            "method": "Evaporation",
                            "m_def": "perovskite_solar_cell_database.schema_packages.tandem.device_stack.Evaporation"
                        }
                    ]
                },
                "m_def": "perovskite_solar_cell_database.schema_packages.tandem.device_stack.GeneralLayer"
            },
            {
                "layer_index": 12,
                "functionality": "anti reflection",
                "device_subset": 0,
                "name": "LiF",
                "components": [
                    {
                        "name": "LiF",
                        "functionality": "majority phase"
                    }
                ],
                "deposition_procedure": {
                    "substrate_layer": "on lower layer",
                    "steps": [
                        {
                            "method": "Evaporation",
                            "m_def": "perovskite_solar_cell_database.schema_packages.tandem.device_stack.Evaporation"
                        }
                    ]
                },
                "m_def": "perovskite_solar_cell_database.schema_packages.tandem.device_stack.GeneralLayer"
            }
        ],
        "measurements": {
            "jv": [
                {
                    "certified": true,
                    "device_subset": 0,
                    "illumination": {
                        "intensity": 100.0,
                        "mask": true,
                        "mask_area": 1.03
                    },
                    "light_source": {
                        "spectrum": "AM1.5",
                        "light_source": "Solar simulator unspecified"
                    },
                    "light_regime": "standard light",
                    "results": {
                        "short_circuit_current_density": 19.83,
                        "open_circuit_voltage": 1.68,
                        "fill_factor": 0.719,
                        "power_conversion_efficiency": 23.16,
                        "maximum_power_point_voltage": 1.386,
                        "maximum_power_point_current_density": 16.71
                    },
                    "certification_details": {
                        "certifying_institution": "Fraunhofer ISE"
                    }
                }
            ],
            "stabilized_performance": [
                {
                    "light_regime": "standard light",
                    "device_subset": 0,
                    "measurement_details": {
                        "type_of_measurement": "maximum power point tracking"
                    },
                    "results": {
                        "power_conversion_efficiency": 23.26
                    }
                }
            ]
        }
    }
}

File: seed_dataset/Json_data_tandem_cell_initial_data_86.archive.json
{
    "data": {
        "m_def": "perovskite_solar_cell_database.schema_packages.tandem.schema.PerovskiteTandemSolarCell",
        "reference": {
            "publication_date": "2020-04-02T00:00:00",
            "journal": "Small Methods",
            "sample_id": "WOx",
            "name_of_person_entering_the_data": "Daniel Ramirez",
            "data_entered_by_author": false,
            "part_of_initial_dataset": true,
            "DOI_number": "10.1002/smtd.202000074",
            "publication_authors": [
                "Park et al."
            ],
            "ID_temp": 86
        },
        "general": {
            "number_of_junctions": 2,
            "number_of_terminals": 4,
            "architecture": "Stacked",
            "flexible": false,
            "semitransparent": false,
            "encapsulated": false,
            "active_area": 0.0707,
            "photoabsorbers": [
                "Silicon",
                "Perovskite"
            ],
            "photoabsorbers_string": "Silicon-Perovskite",
            "photoabsorbers_bandgaps": [
                1.1,
                1.6
            ]
        },
        "key_performance_metrics": {
            "power_conversion_efficiency": 21.7,
            "short_circuit_current_density": 12.0,
            "open_circuit_voltage": 0.62,
            "fill_factor": 0.752
        },
        "device_stack": [
            {
                "layer_index": 1,
                "functionality": "back contact",
                "device_subset": 1,
                "name": "Al",
                "components": [
                    {
                        "name": "Al",
                        "functionality": "majority phase"
                    }
                ],
                "m_def": "perovskite_solar_cell_database.schema_packages.tandem.device_stack.GeneralLayer"
            },
            {
                "layer_index": 2,
                "functionality": "photoabsorber",
                "device_subset": 1,
                "name": "silicon",
                "properties": {
                    "band_gap": {
                        "value": 1.1
                    }
                },
                "m_def": "perovskite_solar_cell_database.schema_packages.tandem.device_stack.Photoabsorber_Silicon",
                "type_of_silicon": "Monocrystalline",
                "doping_sequence": "c-Si(p+)/c-Si(p)/c-Si(n+)"
            },
            {
                "layer_index": 3,
                "functionality": "air gap",
                "name": "Air",
                "components": [
                    {
                        "name": "Air",
                        "functionality": "majority phase"
                    }
                ],
                "m_def": "perovskite_solar_cell_database.schema_packages.tandem.device_stack.GeneralLayer"
            },
            {
                "layer_index": 4,
                "functionality": "substrate",
                "name": "SLG",
                "components": [
                    {
                        "name": "SLG",
                        "functionality": "majority phase"
                    }
                ],
                "m_def": "perovskite_solar_cell_database.schema_packages.tandem.device_stack.GeneralLayer"
            },
            {
                "layer_index": 5,
                "functionality": "back contact",
                "device_subset": 2,
                "name": "FTO",
                "components": [
                    {
                        "name": "FTO",
                        "functionality": "majority phase"
                    }
                ],
                "m_def": "perovskite_solar_cell_database.schema_packages.tandem.device_stack.GeneralLayer"
            },
            {
                "layer_index": 6,
                "functionality": "electron transport layer",
                "device_subset": 2,
                "name": "TiO2-c",
                "properties": {
                    "thickness": {
                        "value": 60.0
                    }
                },
                "components": [
                    {
                        "name": "TiO2-c",
                        "functionality": "majority phase"
                    }
                ],
                "deposition_procedure": {
                    "substrate_layer": "on lower layer",
                    "steps": [
                        {
                            "method": "SprayCoating",
                            "m_def": "perovskite_solar_cell_database.schema_packages.tandem.device_stack.SprayCoating"
                        }
                    ]
                },
                "m_def": "perovskite_solar_cell_database.schema_packages.tandem.device_stack.GeneralLayer"
            },
            {
                "layer_index": 7,
                "functionality": "electron transport layer",
                "device_subset": 2,
                "name": "TiO2-mp",
                "properties": {
                    "thickness": {
                        "value": 100.0
                    }
                },
                "components": [
                    {
                        "name": "TiO2-mp",
                        "functionality": "majority phase"
                    }
                ],
                "deposition_procedure": {
                    "substrate_layer": "on lower layer",
                    "steps": [
                        {
                            "method": "SpinCoating",
                            "m_def": "perovskite_solar_cell_database.schema_packages.tandem.device_stack.SpinCoating"
                        }
                    ]
                },
                "m_def": "perovskite_solar_cell_database.schema_packages.tandem.device_stack.GeneralLayer"
            },
            {
                "layer_index": 8,
                "functionality": "photoabsorber",
                "device_subset": 2,
                "name": "Perovskite",
                "properties": {
                    "crystallinity": {
                        "value": "polycrystalline"
                    },
                    "band_gap": {
                        "value": 1.6,
                        "graded": false
                    }
                },
                "deposition_procedure": {
                    "substrate_layer": "on lower layer",
                    "antisolvent": true,
                    "duration": 10.0,
                    "steps": [
                        {
                            "method": "SpinCoating",
                            "solution": {
                                "components": [
                                    {
                                        "name": "DMF"
                                    },
                                    {
                                        "name": "DMSO"
                                    }
                                ]
                            },
                            "m_def": "perovskite_solar_cell_database.schema_packages.tandem.device_stack.SpinCoating"
                        },
                        {
                            "method": "Heating",
                            "temperature_segments": [
                                {
                                    "temperature_end": 150.0,
                                    "time_of_segment": 10.0
                                }
                            ],
                            "m_def": "perovskite_solar_cell_database.schema_packages.tandem.device_stack.Heating"
                        }
                    ]
                },
                "m_def": "perovskite_solar_cell_database.schema_packages.tandem.device_stack.Photoabsorber_Perovskite",
                "has_a_2D_perovskite_capping_layer": false,
                "lead_free": false,
                "inorganic": false,
                "composition": {
                    "band_gap": 1.6,
                    "sample_type": "Polycrystalline film",
                    "dimensionality": "3D",
                    "short_form": "FAMAPbBrI",
                    "long_form": "FA0.95MA0.05PbBr0.15I2.85",
                    "ions_a_site": [
                        {
                            "ion": "FA",
                            "coefficient": 0.95,
                            "molecular_formula": "CH5N2+",
                            "smile": "C(=[NH2+])N",
                            "common_name": "Formamidinium",
                            "iupac_name": "aminomethylideneazanium",
                            "cas_number": "nan",
                            "source_compound_smile": "C(=N)N",
                            "source_compound_iupac_name": "methanimidamide",
                            "source_compound_cas_number": "463-52-5",
                            "abbreviation": "FA"
                        },
                        {
                            "ion": "MA",
                            "coefficient": 0.05,
                            "molecular_formula": "CH6N+",
                            "smile": "C[NH3+]",
                            "common_name": "Methylammonium",
                            "iupac_name": "methylazanium",
                            "cas_number": "17000-00-9",
                            "source_compound_smile": "CN",
                            "source_compound_iupac_name": "methanamine",
                            "source_compound_cas_number": "74-89-5",
                            "abbreviation": "MA"
                        }
                    ],
                    "ions_b_site": [
                        {
                            "ion": "Pb",
                            "coefficient": 1.0,
                            "molecular_formula": "Pb2+",
                            "smile": "[Pb+2]",
                            "common_name": "Lead",
                            "iupac_name": "lead(2+)",
                            "cas_number": "14280-50-3",
                            "source_compound_smile": "[Pb]",
                            "source_compound_iupac_name": "Lead",
                            "source_compound_cas_number": "7439-92-1",
                            "abbreviation": "Pb"
                        }
                    ],
                    "ions_x_site": [
                        {
                            "ion": "Br",
                            "coefficient": 0.15,
                            "molecular_formula": "Br-",
                            "smile": "[Br-]",
                            "common_name": "Bromide",
                            "iupac_name": "Bromide",
                            "cas_number": "24959-67-9",
                            "source_compound_smile": "BrBr",
                            "source_compound_iupac_name": "molecular bromine",
                            "source_compound_cas_number": "7726-95-6",
                            "abbreviation": "Br"
                        },
                        {
                            "ion": "I",
                            "coefficient": 2.85,
                            "molecular_formula": "I-",
                            "smile": "[I-]",
                            "common_name": "Iodide",
                            "iupac_name": "Iodide",
                            "cas_number": "20461-54-5",
                            "source_compound_smile": "II",
                            "source_compound_iupac_name": "molecular iodine",
                            "source_compound_cas_number": "7553-56-2",
                            "abbreviation": "I"
                        }
                    ]
                }
            },
            {
                "layer_index": 9,
                "functionality": "hole transport layer",
                "device_subset": 2,
                "name": "PTAA",
                "components": [
                    {
                        "name": "PTAA",
                        "functionality": "majority phase"
                    }
                ],
                "deposition_procedure": {
                    "substrate_layer": "on lower layer",
                    "steps": [
                        {
                            "method": "SpinCoating",
                            "m_def": "perovskite_solar_cell_database.schema_packages.tandem.device_stack.SpinCoating"
                        }
                    ]
                },
                "m_def": "perovskite_solar_cell_database.schema_packages.tandem.device_stack.GeneralLayer"
            },
            {
                "layer_index": 10,
                "functionality": "front contact",
                "device_subset": 2,
                "name": "WOx",
                "properties": {
                    "thickness": {
                        "value": 70.0
                    }
                },
                "components": [
                    {
                        "name": "WOx",
                        "functionality": "majority phase"
                    }
                ],
                "deposition_procedure": {
                    "substrate_layer": "on lower layer",
                    "steps": [
                        {
                            "method": "Evaporation",
                            "m_def": "perovskite_solar_cell_database.schema_packages.tandem.device_stack.Evaporation"
                        }
                    ]
                },
                "m_def": "perovskite_solar_cell_database.schema_packages.tandem.device_stack.GeneralLayer"
            },
            {
                "layer_index": 11,
                "functionality": "front contact",
                "device_subset": 2,
                "name": "ITO",
                "properties": {
                    "thickness": {
                        "value": 130.0
                    }
                },
                "components": [
                    {
                        "name": "ITO",
                        "functionality": "majority phase"
                    }
                ],
                "deposition_procedure": {
                    "substrate_layer": "on lower layer",
                    "steps": [
                        {
                            "method": "Sputtering",
                            "m_def": "perovskite_solar_cell_database.schema_packages.tandem.device_stack.Sputtering"
                        }
                    ]
                },
                "m_def": "perovskite_solar_cell_database.schema_packages.tandem.device_stack.GeneralLayer"
            }
        ],
        "measurements": {
            "jv": [
                {
                    "certified": false,
                    "device_subset": 0,
                    "measurement_conditions": {
                        "scan_speed": 100.0,
                        "scan_direction": "reversed"
                    },
                    "illumination": {
                        "intensity": 100.0,
                        "mask": false
                    },
                    "light_source": {
                        "spectrum": "AM1.5",
                        "light_source": "Solar simulator unspecified"
                    },
                    "light_regime": "standard light",
                    "results": {
                        "short_circuit_current_density": 12.0,
                        "open_circuit_voltage": 0.62,
                        "fill_factor": 0.752,
                        "power_conversion_efficiency": 21.7
                    }
                },
                {
                    "device_subset": 1,
                    "measurement_conditions": {
                        "scan_speed": 100.0
                    },
                    "illumination": {
                        "intensity": 100.0,
                        "mask": false
                    },
                    "light_source": {
                        "spectrum": "AM1.5",
                        "light_source": "Solar simulator unspecified"
                    },
                    "light_regime": "standard light",
                    "results": {
                        "short_circuit_current_density": 41.8,
                        "open_circuit_voltage": 0.686,
                        "fill_factor": 0.798,
                        "power_conversion_efficiency": 22.9
                    }
                },
                {
                    "device_subset": 2,
                    "measurement_conditions": {
                        "scan_speed": 100.0
                    },
                    "illumination": {
                        "intensity": 100.0,
                        "mask": false
                    },
                    "light_source": {
                        "spectrum": "AM1.5",
                        "light_source": "Solar simulator unspecified"
                    },
                    "light_regime": "standard light",
                    "results": {
                        "short_circuit_current_density": 22.6,
                        "open_circuit_voltage": 1.01,
                        "fill_factor": 0.704,
                        "power_conversion_efficiency": 16.1,
                        "resistance_series": 7.9,
                        "resistance_shunt": 5800.0
                    }
                }
            ],
            "eqe": [
                {
                    "device_subset": 0
                }
            ],
            "transmission": [
                {
                    "results": {
                        "average_transmission": 65.0
                    },
                    "device_subset": 2
                }
            ]
        }
    }
}

File: seed_dataset/Json_data_tandem_cell_initial_data_87.archive.json
{
    "data": {
        "m_def": "perovskite_solar_cell_database.schema_packages.tandem.schema.PerovskiteTandemSolarCell",
        "reference": {
            "publication_date": "2020-04-02T00:00:00",
            "journal": "Small Methods",
            "sample_id": "WOx/NbOy",
            "name_of_person_entering_the_data": "Daniel Ramirez",
            "data_entered_by_author": false,
            "part_of_initial_dataset": true,
            "DOI_number": "10.1002/smtd.202000074",
            "publication_authors": [
                "Park et al."
            ],
            "ID_temp": 87
        },
        "general": {
            "number_of_junctions": 2,
            "number_of_terminals": 4,
            "architecture": "Stacked",
            "flexible": false,
            "semitransparent": false,
            "encapsulated": false,
            "active_area": 0.0707,
            "photoabsorbers": [
                "Silicon",
                "Perovskite"
            ],
            "photoabsorbers_string": "Silicon-Perovskite",
            "photoabsorbers_bandgaps": [
                1.1,
                1.6
            ]
        },
        "key_performance_metrics": {
            "power_conversion_efficiency": 25.1,
            "short_circuit_current_density": 12.5,
            "open_circuit_voltage": 0.65,
            "fill_factor": 0.801
        },
        "device_stack": [
            {
                "layer_index": 1,
                "functionality": "back contact",
                "device_subset": 1,
                "name": "Al",
                "components": [
                    {
                        "name": "Al",
                        "functionality": "majority phase"
                    }
                ],
                "m_def": "perovskite_solar_cell_database.schema_packages.tandem.device_stack.GeneralLayer"
            },
            {
                "layer_index": 2,
                "functionality": "photoabsorber",
                "device_subset": 1,
                "name": "silicon",
                "properties": {
                    "band_gap": {
                        "value": 1.1
                    }
                },
                "m_def": "perovskite_solar_cell_database.schema_packages.tandem.device_stack.Photoabsorber_Silicon",
                "type_of_silicon": "Monocrystalline",
                "doping_sequence": "c-Si(p+)/c-Si(p)/c-Si(n+)"
            },
            {
                "layer_index": 3,
                "functionality": "air gap",
                "name": "Air",
                "components": [
                    {
                        "name": "Air",
                        "functionality": "majority phase"
                    }
                ],
                "m_def": "perovskite_solar_cell_database.schema_packages.tandem.device_stack.GeneralLayer"
            },
            {
                "layer_index": 4,
                "functionality": "substrate",
                "name": "SLG",
                "components": [
                    {
                        "name": "SLG",
                        "functionality": "majority phase"
                    }
                ],
                "m_def": "perovskite_solar_cell_database.schema_packages.tandem.device_stack.GeneralLayer"
            },
            {
                "layer_index": 5,
                "functionality": "back contact",
                "device_subset": 2,
                "name": "FTO",
                "components": [
                    {
                        "name": "FTO",
                        "functionality": "majority phase"
                    }
                ],
                "m_def": "perovskite_solar_cell_database.schema_packages.tandem.device_stack.GeneralLayer"
            },
            {
                "layer_index": 6,
                "functionality": "electron transport layer",
                "device_subset": 2,
                "name": "TiO2-c",
                "properties": {
                    "thickness": {
                        "value": 60.0
                    }
                },
                "components": [
                    {
                        "name": "TiO2-c",
                        "functionality": "majority phase"
                    }
                ],
                "deposition_procedure": {
                    "substrate_layer": "on lower layer",
                    "steps": [
                        {
                            "method": "SprayCoating",
                            "m_def": "perovskite_solar_cell_database.schema_packages.tandem.device_stack.SprayCoating"
                        }
                    ]
                },
                "m_def": "perovskite_solar_cell_database.schema_packages.tandem.device_stack.GeneralLayer"
            },
            {
                "layer_index": 7,
                "functionality": "electron transport layer",
                "device_subset": 2,
                "name": "TiO2-mp",
                "properties": {
                    "thickness": {
                        "value": 100.0
                    }
                },
                "components": [
                    {
                        "name": "TiO2-mp",
                        "functionality": "majority phase"
                    }
                ],
                "deposition_procedure": {
                    "substrate_layer": "on lower layer",
                    "steps": [
                        {
                            "method": "SpinCoating",
                            "m_def": "perovskite_solar_cell_database.schema_packages.tandem.device_stack.SpinCoating"
                        }
                    ]
                },
                "m_def": "perovskite_solar_cell_database.schema_packages.tandem.device_stack.GeneralLayer"
            },
            {
                "layer_index": 8,
                "functionality": "photoabsorber",
                "device_subset": 2,
                "name": "Perovskite",
                "properties": {
                    "crystallinity": {
                        "value": "polycrystalline"
                    },
                    "band_gap": {
                        "value": 1.6,
                        "graded": false
                    }
                },
                "deposition_procedure": {
                    "substrate_layer": "on lower layer",
                    "antisolvent": true,
                    "duration": 10.0,
                    "steps": [
                        {
                            "method": "SpinCoating",
                            "solution": {
                                "components": [
                                    {
                                        "name": "DMF"
                                    },
                                    {
                                        "name": "DMSO"
                                    }
                                ]
                            },
                            "m_def": "perovskite_solar_cell_database.schema_packages.tandem.device_stack.SpinCoating"
                        },
                        {
                            "method": "Heating",
                            "temperature_segments": [
                                {
                                    "temperature_end": 150.0,
                                    "time_of_segment": 10.0
                                }
                            ],
                            "m_def": "perovskite_solar_cell_database.schema_packages.tandem.device_stack.Heating"
                        }
                    ]
                },
                "m_def": "perovskite_solar_cell_database.schema_packages.tandem.device_stack.Photoabsorber_Perovskite",
                "has_a_2D_perovskite_capping_layer": false,
                "lead_free": false,
                "inorganic": false,
                "composition": {
                    "band_gap": 1.6,
                    "sample_type": "Polycrystalline film",
                    "dimensionality": "3D",
                    "short_form": "FAMAPbBrI",
                    "long_form": "FA0.95MA0.05PbBr0.15I2.85",
                    "ions_a_site": [
                        {
                            "ion": "FA",
                            "coefficient": 0.95,
                            "molecular_formula": "CH5N2+",
                            "smile": "C(=[NH2+])N",
                            "common_name": "Formamidinium",
                            "iupac_name": "aminomethylideneazanium",
                            "cas_number": "nan",
                            "source_compound_smile": "C(=N)N",
                            "source_compound_iupac_name": "methanimidamide",
                            "source_compound_cas_number": "463-52-5",
                            "abbreviation": "FA"
                        },
                        {
                            "ion": "MA",
                            "coefficient": 0.05,
                            "molecular_formula": "CH6N+",
                            "smile": "C[NH3+]",
                            "common_name": "Methylammonium",
                            "iupac_name": "methylazanium",
                            "cas_number": "17000-00-9",
                            "source_compound_smile": "CN",
                            "source_compound_iupac_name": "methanamine",
                            "source_compound_cas_number": "74-89-5",
                            "abbreviation": "MA"
                        }
                    ],
                    "ions_b_site": [
                        {
                            "ion": "Pb",
                            "coefficient": 1.0,
                            "molecular_formula": "Pb2+",
                            "smile": "[Pb+2]",
                            "common_name": "Lead",
                            "iupac_name": "lead(2+)",
                            "cas_number": "14280-50-3",
                            "source_compound_smile": "[Pb]",
                            "source_compound_iupac_name": "Lead",
                            "source_compound_cas_number": "7439-92-1",
                            "abbreviation": "Pb"
                        }
                    ],
                    "ions_x_site": [
                        {
                            "ion": "Br",
                            "coefficient": 0.15,
                            "molecular_formula": "Br-",
                            "smile": "[Br-]",
                            "common_name": "Bromide",
                            "iupac_name": "Bromide",
                            "cas_number": "24959-67-9",
                            "source_compound_smile": "BrBr",
                            "source_compound_iupac_name": "molecular bromine",
                            "source_compound_cas_number": "7726-95-6",
                            "abbreviation": "Br"
                        },
                        {
                            "ion": "I",
                            "coefficient": 2.85,
                            "molecular_formula": "I-",
                            "smile": "[I-]",
                            "common_name": "Iodide",
                            "iupac_name": "Iodide",
                            "cas_number": "20461-54-5",
                            "source_compound_smile": "II",
                            "source_compound_iupac_name": "molecular iodine",
                            "source_compound_cas_number": "7553-56-2",
                            "abbreviation": "I"
                        }
                    ]
                }
            },
            {
                "layer_index": 9,
                "functionality": "hole transport layer",
                "device_subset": 2,
                "name": "PTAA",
                "components": [
                    {
                        "name": "PTAA",
                        "functionality": "majority phase"
                    }
                ],
                "deposition_procedure": {
                    "substrate_layer": "on lower layer",
                    "steps": [
                        {
                            "method": "SpinCoating",
                            "m_def": "perovskite_solar_cell_database.schema_packages.tandem.device_stack.SpinCoating"
                        }
                    ]
                },
                "m_def": "perovskite_solar_cell_database.schema_packages.tandem.device_stack.GeneralLayer"
            },
            {
                "layer_index": 10,
                "functionality": "front contact",
                "device_subset": 2,
                "name": "WOx",
                "properties": {
                    "thickness": {
                        "value": 70.0
                    }
                },
                "components": [
                    {
                        "name": "WOx",
                        "functionality": "majority phase"
                    }
                ],
                "deposition_procedure": {
                    "substrate_layer": "on lower layer",
                    "steps": [
                        {
                            "method": "Evaporation",
                            "m_def": "perovskite_solar_cell_database.schema_packages.tandem.device_stack.Evaporation"
                        }
                    ]
                },
                "m_def": "perovskite_solar_cell_database.schema_packages.tandem.device_stack.GeneralLayer"
            },
            {
                "layer_index": 11,
                "functionality": "front contact",
                "device_subset": 2,
                "name": "NbOy",
                "properties": {
                    "thickness": {
                        "value": 9.0
                    }
                },
                "components": [
                    {
                        "name": "NbOy",
                        "functionality": "majority phase"
                    }
                ],
                "deposition_procedure": {
                    "substrate_layer": "on lower layer",
                    "steps": [
                        {
                            "method": "Sputtering",
                            "m_def": "perovskite_solar_cell_database.schema_packages.tandem.device_stack.Sputtering"
                        }
                    ]
                },
                "m_def": "perovskite_solar_cell_database.schema_packages.tandem.device_stack.GeneralLayer"
            },
            {
                "layer_index": 12,
                "functionality": "front contact",
                "device_subset": 2,
                "name": "ITO",
                "properties": {
                    "thickness": {
                        "value": 130.0
                    }
                },
                "components": [
                    {
                        "name": "ITO",
                        "functionality": "majority phase"
                    }
                ],
                "deposition_procedure": {
                    "substrate_layer": "on lower layer",
                    "steps": [
                        {
                            "method": "Sputtering",
                            "m_def": "perovskite_solar_cell_database.schema_packages.tandem.device_stack.Sputtering"
                        }
                    ]
                },
                "m_def": "perovskite_solar_cell_database.schema_packages.tandem.device_stack.GeneralLayer"
            }
        ],
        "measurements": {
            "jv": [
                {
                    "certified": false,
                    "device_subset": 0,
                    "measurement_conditions": {
                        "scan_speed": 100.0,
                        "scan_direction": "reversed"
                    },
                    "illumination": {
                        "intensity": 100.0,
                        "mask": false
                    },
                    "light_source": {
                        "spectrum": "AM1.5",
                        "light_source": "Solar simulator unspecified"
                    },
                    "light_regime": "standard light",
                    "results": {
                        "short_circuit_current_density": 12.5,
                        "open_circuit_voltage": 0.65,
                        "fill_factor": 0.801,
                        "power_conversion_efficiency": 25.1
                    }
                },
                {
                    "device_subset": 1,
                    "measurement_conditions": {
                        "scan_speed": 100.0
                    },
                    "illumination": {
                        "intensity": 100.0,
                        "mask": false
                    },
                    "light_source": {
                        "spectrum": "AM1.5",
                        "light_source": "Solar simulator unspecified"
                    },
                    "light_regime": "standard light",
                    "results": {
                        "short_circuit_current_density": 41.8,
                        "open_circuit_voltage": 0.686,
                        "fill_factor": 0.798,
                        "power_conversion_efficiency": 22.9
                    }
                },
                {
                    "device_subset": 2,
                    "measurement_conditions": {
                        "scan_speed": 100.0
                    },
                    "illumination": {
                        "intensity": 100.0,
                        "mask": false
                    },
                    "light_source": {
                        "spectrum": "AM1.5",
                        "light_source": "Solar simulator unspecified"
                    },
                    "light_regime": "standard light",
                    "results": {
                        "short_circuit_current_density": 23.2,
                        "open_circuit_voltage": 0.99,
                        "fill_factor": 0.803,
                        "power_conversion_efficiency": 18.6,
                        "resistance_series": 3.3,
                        "resistance_shunt": 3200.0
                    }
                }
            ],
            "eqe": [
                {
                    "device_subset": 0
                }
            ],
            "transmission": [
                {
                    "results": {
                        "average_transmission": 65.0
                    },
                    "device_subset": 2
                }
            ]
        }
    }
}
