Repository: Jesperkemist/PerovskiteTandemDatabase

## About The Project
This repo is associated to a paper with the title:
A FAIR Framework for Machine-Actionable Perovskite Tandem Solar Cell Data

## Resources
9.1 Online resources
1) Online documentation of the project, including a description of the structure of the data schema, and all defined modules
https://jesperkemist.github.io/PerovskiteTandemDatabase/

2) A PDF file describing the structure of the data schema, including all defined modules.
https://github.com/Jesperkemist/PerovskiteTandemDatabase/tree/main/module_descriptions

3) Example JSON files describing a representative perovskite tandem devices.

File: seed_dataset/Json_data_tandem_cell_initial_data_93.archive.json
{
    "data": {
        "m_def": "perovskite_solar_cell_database.schema_packages.tandem.schema.PerovskiteTandemSolarCell",
        "reference": {
            "publication_date": "2019-06-07T00:00:00",
            "journal": "Progress in Photovoltaics: Research and Applications",
            "name_of_person_entering_the_data": "Fengjiu",
            "data_entered_by_author": false,
            "part_of_initial_dataset": true,
            "DOI_number": "10.1002/pip.3153",
            "publication_authors": [
                "Jaysankar et al."
            ],
            "ID_temp": 93
        },
        "general": {
            "number_of_junctions": 2,
            "number_of_terminals": 4,
            "architecture": "Stacked",
            "flexible": false,
            "semitransparent": false,
            "encapsulated": false,
            "active_area": 16.0,
            "photoabsorbers": [
                "Silicon",
                "Perovskite"
            ],
            "photoabsorbers_string": "Silicon-Perovskite",
            "photoabsorbers_bandgaps": [
                1.14,
                null
            ]
        },
        "key_performance_metrics": {
            "power_conversion_efficiency": 20.2
        },
        "device_stack": [
            {
                "layer_index": 1,
                "functionality": "photoabsorber",
                "device_subset": 1,
                "name": "silicon",
                "properties": {
                    "band_gap": {
                        "value": 1.14
                    }
                },
                "m_def": "perovskite_solar_cell_database.schema_packages.tandem.device_stack.Photoabsorber_Silicon",
                "cell_type": "IBC",
                "doping_sequence": "Unknown"
            },
            {
                "layer_index": 2,
                "functionality": "anti reflection",
                "device_subset": 1,
                "name": "MgF2",
                "components": [
                    {
                        "name": "MgF2",
                        "functionality": "majority phase"
                    }
                ],
                "m_def": "perovskite_solar_cell_database.schema_packages.tandem.device_stack.GeneralLayer"
            },
            {
                "layer_index": 3,
                "functionality": "air gap",
                "name": "Air",
                "components": [
                    {
                        "name": "Air",
                        "functionality": "majority phase"
                    }
                ],
                "m_def": "perovskite_solar_cell_database.schema_packages.tandem.device_stack.GeneralLayer"
            },
            {
                "layer_index": 4,
                "functionality": "back contact",
                "device_subset": 2,
                "name": "ITO",
                "components": [
                    {
                        "name": "ITO",
                        "functionality": "majority phase"
                    }
                ],
                "m_def": "perovskite_solar_cell_database.schema_packages.tandem.device_stack.GeneralLayer"
            },
            {
                "layer_index": 5,
                "functionality": "back contact",
                "device_subset": 2,
                "name": "MoO3",
                "components": [
                    {
                        "name": "MoO3",
                        "functionality": "majority phase"
                    }
                ],
                "m_def": "perovskite_solar_cell_database.schema_packages.tandem.device_stack.GeneralLayer"
            },
            {
                "layer_index": 6,
                "functionality": "hole transport layer",
                "device_subset": 2,
                "name": "Spiro-MeOTAD",
                "components": [
                    {
                        "name": "Spiro-MeOTAD",
                        "functionality": "majority phase"
                    }
                ],
                "deposition_procedure": {
                    "substrate_layer": "on upper layer",
                    "steps": [
                        {
                            "method": "SpinCoating",
                            "m_def": "perovskite_solar_cell_database.schema_packages.tandem.device_stack.SpinCoating"
                        }
                    ]
                },
                "m_def": "perovskite_solar_cell_database.schema_packages.tandem.device_stack.GeneralLayer"
            },
            {
                "layer_index": 7,
                "functionality": "photoabsorber",
                "device_subset": 2,
                "name": "Perovskite",
                "properties": {
                    "crystallinity": {
                        "value": "polycrystalline"
                    },
                    "band_gap": {
                        "graded": false,
                        "determined_by": "literature"
                    }
                },
                "deposition_procedure": {
                    "substrate_layer": "on upper layer",
                    "duration": 30.0,
                    "steps": [
                        {
                            "method": "SpinCoating",
                            "solution": {
                                "components": [
                                    {
                                        "name": "DMF"
                                    },
                                    {
                                        "name": "DMSO"
                                    }
                                ]
                            },
                            "m_def": "perovskite_solar_cell_database.schema_packages.tandem.device_stack.SpinCoating"
                        },
                        {
                            "method": "Heating",
                            "temperature_segments": [
                                {
                                    "temperature_end": 100.0,
                                    "time_of_segment": 30.0
                                }
                            ],
                            "m_def": "perovskite_solar_cell_database.schema_packages.tandem.device_stack.Heating"
                        }
                    ]
                },
                "m_def": "perovskite_solar_cell_database.schema_packages.tandem.device_stack.Photoabsorber_Perovskite",
                "has_a_2D_perovskite_capping_layer": false,
                "lead_free": false,
                "inorganic": false,
                "composition": {
                    "sample_type": "Polycrystalline film",
                    "dimensionality": "3D",
                    "short_form": "CsFAPbBrI",
                    "long_form": "Cs0.1FA0.9PbBr0.135I2.865",
                    "ions_a_site": [
                        {
                            "ion": "Cs",
                            "coefficient": 0.1,
                            "molecular_formula": "Cs+",
                            "smile": "[Cs+]",
                            "common_name": "Cesium ion",
                            "iupac_name": "Cesium(1+)",
                            "cas_number": "18459-37-5",
                            "source_compound_smile": "[Cs]",
                            "source_compound_iupac_name": "Cesium",
                            "source_compound_cas_number": "7440-46-2",
                            "abbreviation": "Cs"
                        },
                        {
                            "ion": "FA",
                            "coefficient": 0.9,
                            "molecular_formula": "CH5N2+",
                            "smile": "C(=[NH2+])N",
                            "common_name": "Formamidinium",
                            "iupac_name": "aminomethylideneazanium",
                            "cas_number": "nan",
                            "source_compound_smile": "C(=N)N",
                            "source_compound_iupac_name": "methanimidamide",
                            "source_compound_cas_number": "463-52-5",
                            "abbreviation": "FA"
                        }
                    ],
                    "ions_b_site": [
                        {
                            "ion": "Pb",
                            "coefficient": 1.0,
                            "molecular_formula": "Pb2+",
                            "smile": "[Pb+2]",
                            "common_name": "Lead",
                            "iupac_name": "lead(2+)",
                            "cas_number": "14280-50-3",
                            "source_compound_smile": "[Pb]",
                            "source_compound_iupac_name": "Lead",
                            "source_compound_cas_number": "7439-92-1",
                            "abbreviation": "Pb"
                        }
                    ],
                    "ions_x_site": [
                        {
                            "ion": "Br",
                            "coefficient": 0.135,
                            "molecular_formula": "Br-",
                            "smile": "[Br-]",
                            "common_name": "Bromide",
                            "iupac_name": "Bromide",
                            "cas_number": "24959-67-9",
                            "source_compound_smile": "BrBr",
                            "source_compound_iupac_name": "molecular bromine",
                            "source_compound_cas_number": "7726-95-6",
                            "abbreviation": "Br"
                        },
                        {
                            "ion": "I",
                            "coefficient": 2.865,
                            "molecular_formula": "I-",
                            "smile": "[I-]",
                            "common_name": "Iodide",
                            "iupac_name": "Iodide",
                            "cas_number": "20461-54-5",
                            "source_compound_smile": "II",
                            "source_compound_iupac_name": "molecular iodine",
                            "source_compound_cas_number": "7553-56-2",
                            "abbreviation": "I"
                        }
                    ]
                }
            },
            {
                "layer_index": 8,
                "functionality": "electron transport layer",
                "device_subset": 2,
                "name": "TiO2-c",
                "components": [
                    {
                        "name": "TiO2-c",
                        "functionality": "majority phase"
                    }
                ],
                "m_def": "perovskite_solar_cell_database.schema_packages.tandem.device_stack.GeneralLayer"
            },
            {
                "layer_index": 9,
                "functionality": "front contact",
                "device_subset": 2,
                "name": "ITO",
                "components": [
                    {
                        "name": "ITO",
                        "functionality": "majority phase"
                    }
                ],
                "m_def": "perovskite_solar_cell_database.schema_packages.tandem.device_stack.GeneralLayer"
            },
            {
                "layer_index": 10,
                "functionality": "substrate",
                "device_subset": 2,
                "name": "SLG",
                "components": [
                    {
                        "name": "SLG",
                        "functionality": "majority phase"
                    }
                ],
                "m_def": "perovskite_solar_cell_database.schema_packages.tandem.device_stack.GeneralLayer"
            },
            {
                "layer_index": 11,
                "functionality": "anti reflection",
                "device_subset": 2,
                "name": "A.R.C.",
                "components": [
                    {
                        "name": "A.R.C.",
                        "functionality": "majority phase"
                    }
                ],
                "m_def": "perovskite_solar_cell_database.schema_packages.tandem.device_stack.GeneralLayer"
            }
        ],
        "measurements": {
            "jv": [
                {
                    "certified": false,
                    "device_subset": 0,
                    "measurement_conditions": {
                        "voltage_step": 2.7,
                        "scan_speed": 25.0,
                        "scan_direction": "reversed"
                    },
                    "illumination": {
                        "intensity": 100.0,
                        "mask": true
                    },
                    "light_source": {
                        "spectrum": "AM1.5",
                        "light_source_model": "Wacom solar simulator"
                    },
                    "light_regime": "standard light",
                    "results": {
                        "power_conversion_efficiency": 20.2
                    },
                    "environmental_conditions": {
                        "atmosphere": "N2",
                        "ambient_temperature": 25.0
                    }
                },
                {
                    "device_subset": 1,
                    "measurement_conditions": {
                        "voltage_step": 2.7,
                        "scan_speed": 25.0
                    },
                    "illumination": {
                        "intensity": 100.0,
                        "mask": true
                    },
                    "light_source": {
                        "spectrum": "AM1.5",
                        "light_source_model": "Wacom solar simulator"
                    },
                    "light_regime": "standard light",
                    "results": {
                        "short_circuit_current_density": 16.9,
                        "open_circuit_voltage": 1.05,
                        "fill_factor": 0.676,
                        "power_conversion_efficiency": 12.0
                    }
                },
                {
                    "device_subset": 2,
                    "measurement_conditions": {
                        "voltage_step": 2.7,
                        "scan_speed": 25.0
                    },
                    "illumination": {
                        "intensity": 100.0,
                        "mask": true
                    },
                    "light_source": {
                        "spectrum": "AM1.5",
                        "light_source_model": "Wacom solar simulator"
                    },
                    "light_regime": "standard light",
                    "results": {
                        "short_circuit_current_density": 0.691,
                        "open_circuit_voltage": 0.041,
                        "fill_factor": 0.746,
                        "power_conversion_efficiency": 20.8
                    }
                }
            ],
            "stabilized_performance": [
                {
                    "light_regime": "standard light",
                    "device_subset": 2,
                    "results": {
                        "power_conversion_efficiency": 12.0
                    }
                }
            ],
            "eqe": [
                {
                    "device_subset": 0
                }
            ],
            "transmission": [
                {
                    "results": {
                        "average_transmission": 67.0
                    },
                    "device_subset": 2
                }
            ]
        },
        "module_data": {
            "monolithic_module": true,
            "subcells": [
                {
                    "cell_area": 1.2307692307692308,
                    "device_subset": 0,
                    "total_area": 16.0,
                    "number_of_cells": 13,
                    "active_area": 16.0
                }
            ]
        }
    }
}

File: seed_dataset/Json_data_tandem_cell_initial_data_94.archive.json
{
    "data": {
        "m_def": "perovskite_solar_cell_database.schema_packages.tandem.schema.PerovskiteTandemSolarCell",
        "reference": {
            "publication_date": "2019-06-07T00:00:00",
            "journal": "Progress in Photovoltaics: Research and Applications",
            "name_of_person_entering_the_data": "Fengjiu",
            "data_entered_by_author": false,
            "part_of_initial_dataset": true,
            "DOI_number": "10.1002/pip.3153",
            "publication_authors": [
                "Jaysankar et al."
            ],
            "ID_temp": 94
        },
        "general": {
            "number_of_junctions": 2,
            "number_of_terminals": 4,
            "architecture": "Stacked",
            "flexible": false,
            "semitransparent": false,
            "encapsulated": false,
            "active_area": 0.13,
            "photoabsorbers": [
                "CIGS",
                "Perovskite"
            ],
            "photoabsorbers_string": "CIGS-Perovskite",
            "photoabsorbers_bandgaps": [
                null,
                1.55
            ]
        },
        "key_performance_metrics": {
            "power_conversion_efficiency": 23.8
        },
        "device_stack": [
            {
                "layer_index": 1,
                "functionality": "photoabsorber",
                "device_subset": 1,
                "name": "CIGS",
                "properties": {
                    "thickness": {
                        "value": null
                    },
                    "band_gap": {
                        "graded": false
                    }
                },
                "m_def": "perovskite_solar_cell_database.schema_packages.tandem.device_stack.Photoabsorber_CIGS"
            },
            {
                "layer_index": 2,
                "functionality": "anti reflection",
                "device_subset": 1,
                "name": "MgF2",
                "components": [
                    {
                        "name": "MgF2",
                        "functionality": "majority phase"
                    }
                ],
                "m_def": "perovskite_solar_cell_database.schema_packages.tandem.device_stack.GeneralLayer"
            },
            {
                "layer_index": 3,
                "functionality": "air gap",
                "name": "Air",
                "components": [
                    {
                        "name": "Air",
                        "functionality": "majority phase"
                    }
                ],
                "m_def": "perovskite_solar_cell_database.schema_packages.tandem.device_stack.GeneralLayer"
            },
            {
                "layer_index": 4,
                "functionality": "back contact",
                "device_subset": 2,
                "name": "ITO",
                "components": [
                    {
                        "name": "ITO",
                        "functionality": "majority phase"
                    }
                ],
                "m_def": "perovskite_solar_cell_database.schema_packages.tandem.device_stack.GeneralLayer"
            },
            {
                "layer_index": 5,
                "functionality": "back contact",
                "device_subset": 2,
                "name": "MoO3",
                "components": [
                    {
                        "name": "MoO3",
                        "functionality": "majority phase"
                    }
                ],
                "m_def": "perovskite_solar_cell_database.schema_packages.tandem.device_stack.GeneralLayer"
            },
            {
                "layer_index": 6,
                "functionality": "hole transport layer",
                "device_subset": 2,
                "name": "Spiro-MeOTAD",
                "components": [
                    {
                        "name": "Spiro-MeOTAD",
                        "functionality": "majority phase"
                    }
                ],
                "deposition_procedure": {
                    "substrate_layer": "on upper layer",
                    "steps": [
                        {
                            "method": "SpinCoating",
                            "m_def": "perovskite_solar_cell_database.schema_packages.tandem.device_stack.SpinCoating"
                        }
                    ]
                },
                "m_def": "perovskite_solar_cell_database.schema_packages.tandem.device_stack.GeneralLayer"
            },
            {
                "layer_index": 7,
                "functionality": "photoabsorber",
                "device_subset": 2,
                "name": "Perovskite",
                "properties": {
                    "crystallinity": {
                        "value": "polycrystalline"
                    },
                    "band_gap": {
                        "value": 1.55,
                        "graded": false
                    }
                },
                "deposition_procedure": {
                    "substrate_layer": "on upper layer",
                    "duration": 30.0,
                    "steps": [
                        {
                            "method": "SpinCoating",
                            "solution": {
                                "components": [
                                    {
                                        "name": "DMF"
                                    },
                                    {
                                        "name": "DMSO"
                                    }
                                ]
                            },
                            "m_def": "perovskite_solar_cell_database.schema_packages.tandem.device_stack.SpinCoating"
                        },
                        {
                            "method": "Heating",
                            "temperature_segments": [
                                {
                                    "temperature_end": 100.0,
                                    "time_of_segment": 30.0
                                }
                            ],
                            "m_def": "perovskite_solar_cell_database.schema_packages.tandem.device_stack.Heating"
                        }
                    ]
                },
                "m_def": "perovskite_solar_cell_database.schema_packages.tandem.device_stack.Photoabsorber_Perovskite",
                "has_a_2D_perovskite_capping_layer": false,
                "lead_free": false,
                "inorganic": false,
                "composition": {
                    "band_gap": 1.55,
                    "sample_type": "Polycrystalline film",
                    "dimensionality": "3D",
                    "short_form": "CsFAPbBrI",
                    "long_form": "Cs0.1FA0.9PbBr0.135I2.865",
                    "ions_a_site": [
                        {
                            "ion": "Cs",
                            "coefficient": 0.1,
                            "molecular_formula": "Cs+",
                            "smile": "[Cs+]",
                            "common_name": "Cesium ion",
                            "iupac_name": "Cesium(1+)",
                            "cas_number": "18459-37-5",
                            "source_compound_smile": "[Cs]",
                            "source_compound_iupac_name": "Cesium",
                            "source_compound_cas_number": "7440-46-2",
                            "abbreviation": "Cs"
                        },
                        {
                            "ion": "FA",
                            "coefficient": 0.9,
                            "molecular_formula": "CH5N2+",
                            "smile": "C(=[NH2+])N",
                            "common_name": "Formamidinium",
                            "iupac_name": "aminomethylideneazanium",
                            "cas_number": "nan",
                            "source_compound_smile": "C(=N)N",
                            "source_compound_iupac_name": "methanimidamide",
                            "source_compound_cas_number": "463-52-5",
                            "abbreviation": "FA"
                        }
                    ],
                    "ions_b_site": [
                        {
                            "ion": "Pb",
                            "coefficient": 1.0,
                            "molecular_formula": "Pb2+",
                            "smile": "[Pb+2]",
                            "common_name": "Lead",
                            "iupac_name": "lead(2+)",
                            "cas_number": "14280-50-3",
                            "source_compound_smile": "[Pb]",
                            "source_compound_iupac_name": "Lead",
                            "source_compound_cas_number": "7439-92-1",
                            "abbreviation": "Pb"
                        }
                    ],
                    "ions_x_site": [
                        {
                            "ion": "Br",
                            "coefficient": 0.135,
                            "molecular_formula": "Br-",
                            "smile": "[Br-]",
                            "common_name": "Bromide",
                            "iupac_name": "Bromide",
                            "cas_number": "24959-67-9",
                            "source_compound_smile": "BrBr",
                            "source_compound_iupac_name": "molecular bromine",
                            "source_compound_cas_number": "7726-95-6",
                            "abbreviation": "Br"
                        },
                        {
                            "ion": "I",
                            "coefficient": 2.865,
                            "molecular_formula": "I-",
                            "smile": "[I-]",
                            "common_name": "Iodide",
                            "iupac_name": "Iodide",
                            "cas_number": "20461-54-5",
                            "source_compound_smile": "II",
                            "source_compound_iupac_name": "molecular iodine",
                            "source_compound_cas_number": "7553-56-2",
                            "abbreviation": "I"
                        }
                    ]
                }
            },
            {
                "layer_index": 8,
                "functionality": "electron transport layer",
                "device_subset": 2,
                "name": "TiO2-c",
                "components": [
                    {
                        "name": "TiO2-c",
                        "functionality": "majority phase"
                    }
                ],
                "m_def": "perovskite_solar_cell_database.schema_packages.tandem.device_stack.GeneralLayer"
            },
            {
                "layer_index": 9,
                "functionality": "front contact",
                "device_subset": 2,
                "name": "ITO",
                "components": [
                    {
                        "name": "ITO",
                        "functionality": "majority phase"
                    }
                ],
                "m_def": "perovskite_solar_cell_database.schema_packages.tandem.device_stack.GeneralLayer"
            },
            {
                "layer_index": 10,
                "functionality": "substrate",
                "device_subset": 2,
                "name": "SLG",
                "components": [
                    {
                        "name": "SLG",
                        "functionality": "majority phase"
                    }
                ],
                "m_def": "perovskite_solar_cell_database.schema_packages.tandem.device_stack.GeneralLayer"
            },
            {
                "layer_index": 11,
                "functionality": "anti reflection",
                "device_subset": 2,
                "name": "A.R.C.",
                "components": [
                    {
                        "name": "A.R.C.",
                        "functionality": "majority phase"
                    }
                ],
                "m_def": "perovskite_solar_cell_database.schema_packages.tandem.device_stack.GeneralLayer"
            }
        ],
        "measurements": {
            "jv": [
                {
                    "certified": false,
                    "device_subset": 0,
                    "measurement_conditions": {
                        "voltage_step": 2.7,
                        "scan_speed": 25.0,
                        "scan_direction": "reversed"
                    },
                    "illumination": {
                        "intensity": 100.0,
                        "mask": true
                    },
                    "light_source": {
                        "spectrum": "AM1.5",
                        "light_source_model": "Wacom solar simulator"
                    },
                    "light_regime": "standard light",
                    "results": {
                        "power_conversion_efficiency": 23.8
                    },
                    "environmental_conditions": {
                        "atmosphere": "N2",
                        "ambient_temperature": 25.0
                    }
                },
                {
                    "device_subset": 1,
                    "measurement_conditions": {
                        "voltage_step": 2.7,
                        "scan_speed": 25.0
                    },
                    "illumination": {
                        "intensity": 100.0,
                        "mask": true
                    },
                    "light_source": {
                        "spectrum": "AM1.5",
                        "light_source_model": "Wacom solar simulator"
                    },
                    "light_regime": "standard light",
                    "results": {
                        "short_circuit_current_density": 21.1,
                        "open_circuit_voltage": 1.07,
                        "fill_factor": 0.723,
                        "power_conversion_efficiency": 16.7
                    }
                }
            ],
            "eqe": [
                {
                    "device_subset": 0
                }
            ],
            "transmission": [
                {
                    "results": {
                        "average_transmission": 67.0
                    },
                    "device_subset": 2
                }
            ]
        }
    }
}

File: seed_dataset/Json_data_tandem_cell_initial_data_95.archive.json
{
    "data": {
        "m_def": "perovskite_solar_cell_database.schema_packages.tandem.schema.PerovskiteTandemSolarCell",
        "reference": {
            "publication_date": "2019-06-07T00:00:00",
            "journal": "Progress in Photovoltaics: Research and Applications",
            "name_of_person_entering_the_data": "Fengjiu",
            "data_entered_by_author": false,
            "part_of_initial_dataset": true,
            "DOI_number": "10.1002/pip.3153",
            "publication_authors": [
                "Jaysankar et al."
            ],
            "ID_temp": 95
        },
        "general": {
            "number_of_junctions": 2,
            "number_of_terminals": 4,
            "architecture": "Stacked",
            "flexible": false,
            "semitransparent": false,
            "encapsulated": false,
            "active_area": 3.8,
            "photoabsorbers": [
                "Silicon",
                "Perovskite"
            ],
            "photoabsorbers_string": "Silicon-Perovskite",
            "photoabsorbers_bandgaps": [
                1.14,
                null
            ]
        },
        "key_performance_metrics": {
            "power_conversion_efficiency": 21.3
        },
        "device_stack": [
            {
                "layer_index": 1,
                "functionality": "photoabsorber",
                "device_subset": 1,
                "name": "silicon",
                "properties": {
                    "band_gap": {
                        "value": 1.14,
                        "determined_by": "literature"
                    }
                },
                "m_def": "perovskite_solar_cell_database.schema_packages.tandem.device_stack.Photoabsorber_Silicon",
                "doping_sequence": "Unknown"
            },
            {
                "layer_index": 2,
                "functionality": "anti reflection",
                "device_subset": 1,
                "name": "MgF2",
                "components": [
                    {
                        "name": "MgF2",
                        "functionality": "majority phase"
                    }
                ],
                "m_def": "perovskite_solar_cell_database.schema_packages.tandem.device_stack.GeneralLayer"
            },
            {
                "layer_index": 3,
                "functionality": "air gap",
                "name": "Air",
                "components": [
                    {
                        "name": "Air",
                        "functionality": "majority phase"
                    }
                ],
                "m_def": "perovskite_solar_cell_database.schema_packages.tandem.device_stack.GeneralLayer"
            },
            {
                "layer_index": 4,
                "functionality": "back contact",
                "device_subset": 2,
                "name": "ITO",
                "components": [
                    {
                        "name": "ITO",
                        "functionality": "majority phase"
                    }
                ],
                "m_def": "perovskite_solar_cell_database.schema_packages.tandem.device_stack.GeneralLayer"
            },
            {
                "layer_index": 5,
                "functionality": "back contact",
                "device_subset": 2,
                "name": "MoO3",
                "components": [
                    {
                        "name": "MoO3",
                        "functionality": "majority phase"
                    }
                ],
                "m_def": "perovskite_solar_cell_database.schema_packages.tandem.device_stack.GeneralLayer"
            },
            {
                "layer_index": 6,
                "functionality": "hole transport layer",
                "device_subset": 2,
                "name": "Spiro-MeOTAD",
                "components": [
                    {
                        "name": "Spiro-MeOTAD",
                        "functionality": "majority phase"
                    }
                ],
                "deposition_procedure": {
                    "substrate_layer": "on upper layer",
                    "steps": [
                        {
                            "method": "SpinCoating",
                            "m_def": "perovskite_solar_cell_database.schema_packages.tandem.device_stack.SpinCoating"
                        }
                    ]
                },
                "m_def": "perovskite_solar_cell_database.schema_packages.tandem.device_stack.GeneralLayer"
            },
            {
                "layer_index": 7,
                "functionality": "photoabsorber",
                "device_subset": 2,
                "name": "Perovskite",
                "properties": {
                    "crystallinity": {
                        "value": "polycrystalline"
                    },
                    "band_gap": {
                        "graded": false
                    }
                },
                "deposition_procedure": {
                    "substrate_layer": "on upper layer",
                    "duration": 30.0,
                    "steps": [
                        {
                            "method": "SpinCoating",
                            "solution": {
                                "components": [
                                    {
                                        "name": "DMF"
                                    },
                                    {
                                        "name": "DMSO"
                                    }
                                ]
                            },
                            "m_def": "perovskite_solar_cell_database.schema_packages.tandem.device_stack.SpinCoating"
                        },
                        {
                            "method": "Heating",
                            "temperature_segments": [
                                {
                                    "temperature_end": 100.0,
                                    "time_of_segment": 30.0
                                }
                            ],
                            "m_def": "perovskite_solar_cell_database.schema_packages.tandem.device_stack.Heating"
                        }
                    ]
                },
                "m_def": "perovskite_solar_cell_database.schema_packages.tandem.device_stack.Photoabsorber_Perovskite",
                "has_a_2D_perovskite_capping_layer": false,
                "lead_free": false,
                "inorganic": false,
                "composition": {
                    "sample_type": "Polycrystalline film",
                    "dimensionality": "3D",
                    "short_form": "CsFAPbBrI",
                    "long_form": "Cs0.1FA0.9PbBr0.135I2.865",
                    "ions_a_site": [
                        {
                            "ion": "Cs",
                            "coefficient": 0.1,
                            "molecular_formula": "Cs+",
                            "smile": "[Cs+]",
                            "common_name": "Cesium ion",
                            "iupac_name": "Cesium(1+)",
                            "cas_number": "18459-37-5",
                            "source_compound_smile": "[Cs]",
                            "source_compound_iupac_name": "Cesium",
                            "source_compound_cas_number": "7440-46-2",
                            "abbreviation": "Cs"
                        },
                        {
                            "ion": "FA",
                            "coefficient": 0.9,
                            "molecular_formula": "CH5N2+",
                            "smile": "C(=[NH2+])N",
                            "common_name": "Formamidinium",
                            "iupac_name": "aminomethylideneazanium",
                            "cas_number": "nan",
                            "source_compound_smile": "C(=N)N",
                            "source_compound_iupac_name": "methanimidamide",
                            "source_compound_cas_number": "463-52-5",
                            "abbreviation": "FA"
                        }
                    ],
                    "ions_b_site": [
                        {
                            "ion": "Pb",
                            "coefficient": 1.0,
                            "molecular_formula": "Pb2+",
                            "smile": "[Pb+2]",
                            "common_name": "Lead",
                            "iupac_name": "lead(2+)",
                            "cas_number": "14280-50-3",
                            "source_compound_smile": "[Pb]",
                            "source_compound_iupac_name": "Lead",
                            "source_compound_cas_number": "7439-92-1",
                            "abbreviation": "Pb"
                        }
                    ],
                    "ions_x_site": [
                        {
                            "ion": "Br",
                            "coefficient": 0.135,
                            "molecular_formula": "Br-",
                            "smile": "[Br-]",
                            "common_name": "Bromide",
                            "iupac_name": "Bromide",
                            "cas_number": "24959-67-9",
                            "source_compound_smile": "BrBr",
                            "source_compound_iupac_name": "molecular bromine",
                            "source_compound_cas_number": "7726-95-6",
                            "abbreviation": "Br"
                        },
                        {
                            "ion": "I",
                            "coefficient": 2.865,
                            "molecular_formula": "I-",
                            "smile": "[I-]",
                            "common_name": "Iodide",
                            "iupac_name": "Iodide",
                            "cas_number": "20461-54-5",
                            "source_compound_smile": "II",
                            "source_compound_iupac_name": "molecular iodine",
                            "source_compound_cas_number": "7553-56-2",
                            "abbreviation": "I"
                        }
                    ]
                }
            },
            {
                "layer_index": 8,
                "functionality": "electron transport layer",
                "device_subset": 2,
                "name": "TiO2-c",
                "components": [
                    {
                        "name": "TiO2-c",
                        "functionality": "majority phase"
                    }
                ],
                "m_def": "perovskite_solar_cell_database.schema_packages.tandem.device_stack.GeneralLayer"
            },
            {
                "layer_index": 9,
                "functionality": "front contact",
                "device_subset": 2,
                "name": "ITO",
                "components": [
                    {
                        "name": "ITO",
                        "functionality": "majority phase"
                    }
                ],
                "m_def": "perovskite_solar_cell_database.schema_packages.tandem.device_stack.GeneralLayer"
            },
            {
                "layer_index": 10,
                "functionality": "substrate",
                "device_subset": 2,
                "name": "SLG",
                "components": [
                    {
                        "name": "SLG",
                        "functionality": "majority phase"
                    }
                ],
                "m_def": "perovskite_solar_cell_database.schema_packages.tandem.device_stack.GeneralLayer"
            },
            {
                "layer_index": 11,
                "functionality": "anti reflection",
                "device_subset": 2,
                "name": "A.R.C.",
                "components": [
                    {
                        "name": "A.R.C.",
                        "functionality": "majority phase"
                    }
                ],
                "m_def": "perovskite_solar_cell_database.schema_packages.tandem.device_stack.GeneralLayer"
            }
        ],
        "measurements": {
            "jv": [
                {
                    "certified": false,
                    "device_subset": 0,
                    "measurement_conditions": {
                        "voltage_step": 2.7,
                        "scan_speed": 25.0,
                        "scan_direction": "reversed"
                    },
                    "illumination": {
                        "intensity": 100.0,
                        "mask": true
                    },
                    "light_source": {
                        "spectrum": "AM1.5",
                        "light_source_model": "Wacom solar simulator"
                    },
                    "light_regime": "standard light",
                    "results": {
                        "power_conversion_efficiency": 21.3
                    },
                    "environmental_conditions": {
                        "atmosphere": "N2",
                        "ambient_temperature": 25.0
                    }
                },
                {
                    "device_subset": 1,
                    "measurement_conditions": {
                        "voltage_step": 2.7,
                        "scan_speed": 25.0
                    },
                    "illumination": {
                        "intensity": 100.0,
                        "mask": true
                    },
                    "light_source": {
                        "spectrum": "AM1.5",
                        "light_source_model": "Wacom solar simulator"
                    },
                    "light_regime": "standard light",
                    "results": {
                        "short_circuit_current_density": 16.9,
                        "open_circuit_voltage": 1.05,
                        "fill_factor": 0.676,
                        "power_conversion_efficiency": 12.0
                    }
                }
            ],
            "eqe": [
                {
                    "device_subset": 0
                }
            ],
            "transmission": [
                {
                    "results": {
                        "average_transmission": 67.0
                    },
                    "device_subset": 2
                }
            ]
        },
        "module_data": {
            "monolithic_module": true,
            "subcells": [
                {
                    "cell_area": 0.5428571428571428,
                    "device_subset": 0,
                    "total_area": 3.8,
                    "number_of_cells": 7,
                    "active_area": 3.8
                }
            ]
        }
    }
}
