Repository: Jesperkemist/PerovskiteTandemDatabase

## About The Project
This repo is associated to a paper with the title:
A FAIR Framework for Machine-Actionable Perovskite Tandem Solar Cell Data

## Resources
9.1 Online resources
1) Online documentation of the project, including a description of the structure of the data schema, and all defined modules
https://jesperkemist.github.io/PerovskiteTandemDatabase/

2) A PDF file describing the structure of the data schema, including all defined modules.
https://github.com/Jesperkemist/PerovskiteTandemDatabase/tree/main/module_descriptions

3) Example JSON files describing a representative perovskite tandem devices.

File: seed_dataset/Json_data_tandem_cell_initial_data_96.archive.json
{
    "data": {
        "m_def": "perovskite_solar_cell_database.schema_packages.tandem.schema.PerovskiteTandemSolarCell",
        "reference": {
            "publication_date": "2015-01-20T00:00:00",
            "journal": "Materials Horizons",
            "name_of_person_entering_the_data": "Fengjiu",
            "data_entered_by_author": false,
            "part_of_initial_dataset": true,
            "DOI_number": "10.1039/c4mh00237g",
            "publication_authors": [
                "Chen et al."
            ],
            "ID_temp": 96
        },
        "general": {
            "number_of_junctions": 2,
            "number_of_terminals": 2,
            "architecture": "Monolithic",
            "flexible": false,
            "semitransparent": false,
            "encapsulated": false,
            "active_area": 0.1,
            "photoabsorbers": [
                "OPV",
                "Perovskite"
            ],
            "photoabsorbers_string": "OPV-Perovskite",
            "photoabsorbers_bandgaps": [
                1.28,
                1.6
            ]
        },
        "key_performance_metrics": {
            "power_conversion_efficiency": 10.23,
            "short_circuit_current_density": 10.05,
            "open_circuit_voltage": 1.52,
            "fill_factor": 0.67
        },
        "device_stack": [
            {
                "layer_index": 1,
                "functionality": "substrate",
                "device_subset": 0,
                "name": "SLG",
                "components": [
                    {
                        "name": "SLG",
                        "functionality": "majority phase"
                    }
                ],
                "m_def": "perovskite_solar_cell_database.schema_packages.tandem.device_stack.GeneralLayer"
            },
            {
                "layer_index": 2,
                "functionality": "back contact",
                "device_subset": 0,
                "name": "ITO",
                "components": [
                    {
                        "name": "ITO",
                        "functionality": "majority phase"
                    }
                ],
                "m_def": "perovskite_solar_cell_database.schema_packages.tandem.device_stack.GeneralLayer"
            },
            {
                "layer_index": 3,
                "functionality": "hole transport layer",
                "device_subset": 0,
                "name": "PEDOT:PSS",
                "components": [
                    {
                        "name": "PEDOT:PSS",
                        "functionality": "majority phase"
                    }
                ],
                "deposition_procedure": {
                    "substrate_layer": "on lower layer",
                    "steps": [
                        {
                            "method": "SpinCoating",
                            "m_def": "perovskite_solar_cell_database.schema_packages.tandem.device_stack.SpinCoating"
                        }
                    ]
                },
                "m_def": "perovskite_solar_cell_database.schema_packages.tandem.device_stack.GeneralLayer"
            },
            {
                "layer_index": 4,
                "functionality": "photoabsorber",
                "device_subset": 0,
                "name": "OPV",
                "properties": {
                    "thickness": {
                        "value": 100
                    },
                    "band_gap": {
                        "value": 1.28,
                        "graded": false,
                        "determined_by": "literature"
                    }
                },
                "components": [
                    {
                        "name": "PBSeDTEG8",
                        "functionality": "majority phase"
                    },
                    {
                        "name": "PC61BM",
                        "functionality": "majority phase"
                    }
                ],
                "deposition_procedure": {
                    "substrate_layer": "on lower layer",
                    "steps": [
                        {
                            "method": "SpinCoating",
                            "m_def": "perovskite_solar_cell_database.schema_packages.tandem.device_stack.SpinCoating"
                        }
                    ]
                },
                "m_def": "perovskite_solar_cell_database.schema_packages.tandem.device_stack.Photoabsorber_OPV",
                "cell_type": "polymer",
                "blend": "PBSeDTEG8:PCBM-60"
            },
            {
                "layer_index": 5,
                "functionality": "electron transport layer",
                "device_subset": 0,
                "name": "TiO2",
                "components": [
                    {
                        "name": "TiO2",
                        "functionality": "majority phase"
                    }
                ],
                "m_def": "perovskite_solar_cell_database.schema_packages.tandem.device_stack.GeneralLayer"
            },
            {
                "layer_index": 6,
                "functionality": "electron transport layer",
                "device_subset": 0,
                "name": "PFN",
                "components": [
                    {
                        "name": "PFN",
                        "functionality": "majority phase"
                    }
                ],
                "m_def": "perovskite_solar_cell_database.schema_packages.tandem.device_stack.GeneralLayer"
            },
            {
                "layer_index": 7,
                "functionality": "recombination layer",
                "device_subset": 0,
                "name": "PEDOT:PSS",
                "components": [
                    {
                        "name": "PEDOT:PSS",
                        "functionality": "majority phase"
                    }
                ],
                "m_def": "perovskite_solar_cell_database.schema_packages.tandem.device_stack.GeneralLayer"
            },
            {
                "layer_index": 8,
                "functionality": "hole transport layer",
                "device_subset": 0,
                "name": "PEDOT:PSS",
                "components": [
                    {
                        "name": "PEDOT:PSS",
                        "functionality": "majority phase"
                    }
                ],
                "m_def": "perovskite_solar_cell_database.schema_packages.tandem.device_stack.GeneralLayer"
            },
            {
                "layer_index": 9,
                "functionality": "photoabsorber",
                "device_subset": 0,
                "name": "Perovskite",
                "properties": {
                    "crystallinity": {
                        "value": "polycrystalline"
                    },
                    "band_gap": {
                        "value": 1.6,
                        "graded": false
                    }
                },
                "deposition_procedure": {
                    "substrate_layer": "on lower layer",
                    "duration": 5.0,
                    "steps": [
                        {
                            "method": "SpinCoating",
                            "solution": {
                                "components": [
                                    {
                                        "name": "DMF"
                                    }
                                ]
                            },
                            "m_def": "perovskite_solar_cell_database.schema_packages.tandem.device_stack.SpinCoating"
                        },
                        {
                            "method": "Heating",
                            "temperature_segments": [
                                {
                                    "temperature_end": 100.0,
                                    "time_of_segment": 5.0
                                }
                            ],
                            "m_def": "perovskite_solar_cell_database.schema_packages.tandem.device_stack.Heating"
                        }
                    ]
                },
                "m_def": "perovskite_solar_cell_database.schema_packages.tandem.device_stack.Photoabsorber_Perovskite",
                "has_a_2D_perovskite_capping_layer": false,
                "lead_free": false,
                "inorganic": false,
                "composition": {
                    "band_gap": 1.6,
                    "sample_type": "Polycrystalline film",
                    "dimensionality": "3D",
                    "short_form": "MAPbI",
                    "long_form": "MAPbI3",
                    "ions_a_site": [
                        {
                            "ion": "MA",
                            "coefficient": 1.0,
                            "molecular_formula": "CH6N+",
                            "smile": "C[NH3+]",
                            "common_name": "Methylammonium",
                            "iupac_name": "methylazanium",
                            "cas_number": "17000-00-9",
                            "source_compound_smile": "CN",
                            "source_compound_iupac_name": "methanamine",
                            "source_compound_cas_number": "74-89-5",
                            "abbreviation": "MA"
                        }
                    ],
                    "ions_b_site": [
                        {
                            "ion": "Pb",
                            "coefficient": 1.0,
                            "molecular_formula": "Pb2+",
                            "smile": "[Pb+2]",
                            "common_name": "Lead",
                            "iupac_name": "lead(2+)",
                            "cas_number": "14280-50-3",
                            "source_compound_smile": "[Pb]",
                            "source_compound_iupac_name": "Lead",
                            "source_compound_cas_number": "7439-92-1",
                            "abbreviation": "Pb"
                        }
                    ],
                    "ions_x_site": [
                        {
                            "ion": "I",
                            "coefficient": 3.0,
                            "molecular_formula": "I-",
                            "smile": "[I-]",
                            "common_name": "Iodide",
                            "iupac_name": "Iodide",
                            "cas_number": "20461-54-5",
                            "source_compound_smile": "II",
                            "source_compound_iupac_name": "molecular iodine",
                            "source_compound_cas_number": "7553-56-2",
                            "abbreviation": "I"
                        }
                    ]
                }
            },
            {
                "layer_index": 10,
                "functionality": "electron transport layer",
                "device_subset": 0,
                "name": "PCBM-60",
                "components": [
                    {
                        "name": "PCBM-60",
                        "functionality": "majority phase"
                    }
                ],
                "m_def": "perovskite_solar_cell_database.schema_packages.tandem.device_stack.GeneralLayer"
            },
            {
                "layer_index": 11,
                "functionality": "front contact",
                "device_subset": 0,
                "name": "Al-grid",
                "components": [
                    {
                        "name": "Al-grid",
                        "functionality": "majority phase"
                    }
                ],
                "m_def": "perovskite_solar_cell_database.schema_packages.tandem.device_stack.GeneralLayer"
            },
            {
                "layer_index": 12,
                "functionality": "hole transport layer",
                "device_subset": 0,
                "name": "PFN",
                "components": [
                    {
                        "name": "PFN",
                        "functionality": "majority phase"
                    }
                ],
                "m_def": "perovskite_solar_cell_database.schema_packages.tandem.device_stack.GeneralLayer"
            },
            {
                "layer_index": 13,
                "functionality": "front contact",
                "device_subset": 0,
                "name": "Al-grid",
                "components": [
                    {
                        "name": "Al-grid",
                        "functionality": "majority phase"
                    }
                ],
                "m_def": "perovskite_solar_cell_database.schema_packages.tandem.device_stack.GeneralLayer"
            }
        ],
        "measurements": {
            "jv": [
                {
                    "certified": false,
                    "device_subset": 0,
                    "measurement_conditions": {
                        "scan_direction": "reversed"
                    },
                    "illumination": {
                        "intensity": 100.0,
                        "mask": false
                    },
                    "light_source": {
                        "spectrum": "AM1.5"
                    },
                    "light_regime": "standard light",
                    "results": {
                        "short_circuit_current_density": 10.05,
                        "open_circuit_voltage": 1.52,
                        "fill_factor": 0.67,
                        "power_conversion_efficiency": 10.23
                    }
                },
                {
                    "device_subset": 1,
                    "illumination": {
                        "intensity": 100.0,
                        "mask": false
                    },
                    "light_source": {
                        "spectrum": "AM1.5"
                    },
                    "light_regime": "standard light",
                    "results": {
                        "short_circuit_current_density": 14.1,
                        "open_circuit_voltage": 0.92,
                        "fill_factor": 0.7,
                        "power_conversion_efficiency": 9.08
                    }
                },
                {
                    "device_subset": 2,
                    "illumination": {
                        "intensity": 100.0,
                        "mask": false
                    },
                    "light_source": {
                        "spectrum": "AM1.5"
                    },
                    "light_regime": "standard light",
                    "results": {
                        "short_circuit_current_density": 15.2,
                        "open_circuit_voltage": 0.67,
                        "fill_factor": 0.69,
                        "power_conversion_efficiency": 7.03
                    }
                }
            ],
            "eqe": [
                {
                    "device_subset": 0
                }
            ]
        }
    }
}

File: seed_dataset/Json_data_tandem_cell_initial_data_97.archive.json
{
    "data": {
        "m_def": "perovskite_solar_cell_database.schema_packages.tandem.schema.PerovskiteTandemSolarCell",
        "reference": {
            "publication_date": "2021-04-23T00:00:00",
            "journal": "physica status solidi (RRL) \u2013 Rapid Research Letters",
            "name_of_person_entering_the_data": "Firouzeh Ebadi",
            "data_entered_by_author": false,
            "part_of_initial_dataset": true,
            "DOI_number": "10.1002/pssr.202100119",
            "publication_authors": [
                "He et al."
            ],
            "ID_temp": 97
        },
        "general": {
            "number_of_junctions": 2,
            "number_of_terminals": 2,
            "architecture": "Monolithic",
            "flexible": false,
            "semitransparent": false,
            "encapsulated": false,
            "cell_area": 0.205,
            "photoabsorbers": [
                "Silicon",
                "Perovskite"
            ],
            "photoabsorbers_string": "Silicon-Perovskite",
            "photoabsorbers_bandgaps": [
                1.1,
                null
            ]
        },
        "key_performance_metrics": {
            "power_conversion_efficiency": 21.5,
            "short_circuit_current_density": 19.2,
            "open_circuit_voltage": 1.63,
            "fill_factor": 0.68
        },
        "device_stack": [
            {
                "layer_index": 1,
                "functionality": "back contact",
                "device_subset": 0,
                "name": "Ag",
                "components": [
                    {
                        "name": "Ag",
                        "functionality": "majority phase"
                    }
                ],
                "deposition_procedure": {
                    "substrate_layer": "on upper layer",
                    "steps": [
                        {
                            "method": "Sputtering",
                            "m_def": "perovskite_solar_cell_database.schema_packages.tandem.device_stack.Sputtering"
                        }
                    ]
                },
                "m_def": "perovskite_solar_cell_database.schema_packages.tandem.device_stack.GeneralLayer"
            },
            {
                "layer_index": 2,
                "functionality": "back contact",
                "device_subset": 0,
                "name": "TCO",
                "components": [
                    {
                        "name": "TCO",
                        "functionality": "majority phase"
                    }
                ],
                "deposition_procedure": {
                    "substrate_layer": "on upper layer",
                    "steps": [
                        {
                            "method": "ScreenPrinting",
                            "m_def": "perovskite_solar_cell_database.schema_packages.tandem.device_stack.GeneralDepositionProcedure"
                        }
                    ]
                },
                "m_def": "perovskite_solar_cell_database.schema_packages.tandem.device_stack.GeneralLayer"
            },
            {
                "layer_index": 3,
                "functionality": "photoabsorber",
                "device_subset": 0,
                "name": "silicon",
                "properties": {
                    "thickness": {
                        "value": 180000.0
                    },
                    "band_gap": {
                        "value": 1.1
                    }
                },
                "m_def": "perovskite_solar_cell_database.schema_packages.tandem.device_stack.Photoabsorber_Silicon",
                "doping_sequence": "a-Si(p):(H)/a-Si(i):(H)/c-Si(n)/a-Si(i):(H)/nc-n-SiOx/Bufferlayer/nc-Si(p+)"
            },
            {
                "layer_index": 4,
                "functionality": "hole transport layer",
                "device_subset": 0,
                "name": "Spiro-TTB",
                "properties": {
                    "thickness": {
                        "value": 10.0
                    }
                },
                "components": [
                    {
                        "name": "Spiro-TTB",
                        "functionality": "majority phase"
                    }
                ],
                "deposition_procedure": {
                    "substrate_layer": "on lower layer",
                    "steps": [
                        {
                            "method": "Evaporation",
                            "m_def": "perovskite_solar_cell_database.schema_packages.tandem.device_stack.Evaporation"
                        }
                    ]
                },
                "m_def": "perovskite_solar_cell_database.schema_packages.tandem.device_stack.GeneralLayer"
            },
            {
                "layer_index": 5,
                "functionality": "photoabsorber",
                "device_subset": 0,
                "name": "Perovskite",
                "properties": {
                    "crystallinity": {
                        "value": "polycrystalline"
                    },
                    "band_gap": {
                        "graded": false
                    }
                },
                "deposition_procedure": {
                    "substrate_layer": "on lower layer",
                    "duration": 30.0,
                    "steps": [
                        {
                            "method": "Evaporation",
                            "m_def": "perovskite_solar_cell_database.schema_packages.tandem.device_stack.Evaporation"
                        },
                        {
                            "method": "SpinCoating",
                            "m_def": "perovskite_solar_cell_database.schema_packages.tandem.device_stack.SpinCoating"
                        },
                        {
                            "method": "Heating",
                            "temperature_segments": [
                                {
                                    "temperature_end": 170.0,
                                    "time_of_segment": 30.0
                                }
                            ],
                            "m_def": "perovskite_solar_cell_database.schema_packages.tandem.device_stack.Heating"
                        }
                    ]
                },
                "m_def": "perovskite_solar_cell_database.schema_packages.tandem.device_stack.Photoabsorber_Perovskite",
                "has_a_2D_perovskite_capping_layer": false,
                "lead_free": false,
                "inorganic": false,
                "composition": {
                    "sample_type": "Polycrystalline film",
                    "dimensionality": "3D",
                    "short_form": "CsFAPbBrI",
                    "long_form": "CsnanFAPbBrnanI",
                    "ions_a_site": [
                        {
                            "ion": "Cs",
                            "molecular_formula": "Cs+",
                            "smile": "[Cs+]",
                            "common_name": "Cesium ion",
                            "iupac_name": "Cesium(1+)",
                            "cas_number": "18459-37-5",
                            "source_compound_smile": "[Cs]",
                            "source_compound_iupac_name": "Cesium",
                            "source_compound_cas_number": "7440-46-2",
                            "abbreviation": "Cs"
                        },
                        {
                            "ion": "FA",
                            "molecular_formula": "CH5N2+",
                            "smile": "C(=[NH2+])N",
                            "common_name": "Formamidinium",
                            "iupac_name": "aminomethylideneazanium",
                            "cas_number": "nan",
                            "source_compound_smile": "C(=N)N",
                            "source_compound_iupac_name": "methanimidamide",
                            "source_compound_cas_number": "463-52-5",
                            "abbreviation": "FA"
                        }
                    ],
                    "ions_b_site": [
                        {
                            "ion": "Pb",
                            "coefficient": 1.0,
                            "molecular_formula": "Pb2+",
                            "smile": "[Pb+2]",
                            "common_name": "Lead",
                            "iupac_name": "lead(2+)",
                            "cas_number": "14280-50-3",
                            "source_compound_smile": "[Pb]",
                            "source_compound_iupac_name": "Lead",
                            "source_compound_cas_number": "7439-92-1",
                            "abbreviation": "Pb"
                        }
                    ],
                    "ions_x_site": [
                        {
                            "ion": "Br",
                            "molecular_formula": "Br-",
                            "smile": "[Br-]",
                            "common_name": "Bromide",
                            "iupac_name": "Bromide",
                            "cas_number": "24959-67-9",
                            "source_compound_smile": "BrBr",
                            "source_compound_iupac_name": "molecular bromine",
                            "source_compound_cas_number": "7726-95-6",
                            "abbreviation": "Br"
                        },
                        {
                            "ion": "I",
                            "molecular_formula": "I-",
                            "smile": "[I-]",
                            "common_name": "Iodide",
                            "iupac_name": "Iodide",
                            "cas_number": "20461-54-5",
                            "source_compound_smile": "II",
                            "source_compound_iupac_name": "molecular iodine",
                            "source_compound_cas_number": "7553-56-2",
                            "abbreviation": "I"
                        }
                    ]
                }
            },
            {
                "layer_index": 6,
                "functionality": "interface modifier",
                "device_subset": 0,
                "name": "LiF",
                "properties": {
                    "thickness": {
                        "value": 1.0
                    }
                },
                "components": [
                    {
                        "name": "LiF",
                        "functionality": "majority phase"
                    }
                ],
                "deposition_procedure": {
                    "substrate_layer": "on lower layer",
                    "steps": [
                        {
                            "method": "Evaporation",
                            "m_def": "perovskite_solar_cell_database.schema_packages.tandem.device_stack.Evaporation"
                        }
                    ]
                },
                "m_def": "perovskite_solar_cell_database.schema_packages.tandem.device_stack.GeneralLayer"
            },
            {
                "layer_index": 7,
                "functionality": "electron transport layer",
                "device_subset": 0,
                "name": "C60",
                "properties": {
                    "thickness": {
                        "value": 10.0
                    }
                },
                "components": [
                    {
                        "name": "C60",
                        "functionality": "majority phase"
                    }
                ],
                "deposition_procedure": {
                    "substrate_layer": "on lower layer",
                    "steps": [
                        {
                            "method": "Evaporation",
                            "m_def": "perovskite_solar_cell_database.schema_packages.tandem.device_stack.Evaporation"
                        }
                    ]
                },
                "m_def": "perovskite_solar_cell_database.schema_packages.tandem.device_stack.GeneralLayer"
            },
            {
                "layer_index": 8,
                "functionality": "electron transport layer",
                "device_subset": 0,
                "name": "SnO2",
                "properties": {
                    "thickness": {
                        "value": 10.0
                    }
                },
                "components": [
                    {
                        "name": "SnO2",
                        "functionality": "majority phase"
                    }
                ],
                "deposition_procedure": {
                    "substrate_layer": "on lower layer",
                    "steps": [
                        {
                            "method": "AtomicLayerDeposition",
                            "m_def": "perovskite_solar_cell_database.schema_packages.tandem.device_stack.AtomicLayerDeposition"
                        }
                    ]
                },
                "m_def": "perovskite_solar_cell_database.schema_packages.tandem.device_stack.GeneralLayer"
            },
            {
                "layer_index": 9,
                "functionality": "front contact",
                "device_subset": 0,
                "name": "TCO",
                "properties": {
                    "thickness": {
                        "value": 110.0
                    }
                },
                "components": [
                    {
                        "name": "TCO",
                        "functionality": "majority phase"
                    }
                ],
                "deposition_procedure": {
                    "substrate_layer": "on lower layer",
                    "steps": [
                        {
                            "method": "Evaporation",
                            "m_def": "perovskite_solar_cell_database.schema_packages.tandem.device_stack.Evaporation"
                        }
                    ]
                },
                "m_def": "perovskite_solar_cell_database.schema_packages.tandem.device_stack.GeneralLayer"
            },
            {
                "layer_index": 10,
                "functionality": "front contact",
                "device_subset": 0,
                "name": "Ag-grid",
                "components": [
                    {
                        "name": "Ag-grid",
                        "functionality": "majority phase"
                    }
                ],
                "deposition_procedure": {
                    "substrate_layer": "on lower layer",
                    "steps": [
                        {
                            "method": "Evaporation",
                            "m_def": "perovskite_solar_cell_database.schema_packages.tandem.device_stack.Evaporation"
                        }
                    ]
                },
                "m_def": "perovskite_solar_cell_database.schema_packages.tandem.device_stack.GeneralLayer"
            },
            {
                "layer_index": 11,
                "functionality": "anti reflection",
                "device_subset": 0,
                "name": "MgF2",
                "properties": {
                    "thickness": {
                        "value": 100.0
                    }
                },
                "components": [
                    {
                        "name": "MgF2",
                        "functionality": "majority phase"
                    }
                ],
                "deposition_procedure": {
                    "substrate_layer": "on lower layer",
                    "steps": [
                        {
                            "method": "Evaporation",
                            "m_def": "perovskite_solar_cell_database.schema_packages.tandem.device_stack.Evaporation"
                        }
                    ]
                },
                "m_def": "perovskite_solar_cell_database.schema_packages.tandem.device_stack.GeneralLayer"
            }
        ],
        "measurements": {
            "jv": [
                {
                    "certified": false,
                    "device_subset": 0,
                    "measurement_conditions": {
                        "voltage_step": 20.0,
                        "scan_direction": "reversed"
                    },
                    "illumination": {
                        "intensity": 100.0,
                        "mask": true,
                        "mask_area": 1.21
                    },
                    "light_source": {
                        "light_source": "Xenon",
                        "light_source_model": "Yamashita Denso\nCo"
                    },
                    "light_regime": "standard light",
                    "results": {
                        "short_circuit_current_density": 19.2,
                        "open_circuit_voltage": 1.63,
                        "fill_factor": 0.68,
                        "power_conversion_efficiency": 21.5
                    }
                }
            ],
            "eqe": [
                {
                    "device_subset": 2
                }
            ]
        }
    }
}
